Repository: AaronFilson/glazecalc

# Glazecalc

**Free glaze chemistry for potters.** Enter a glaze recipe and see its unity molecular formula
(UMF): the fluxes, alumina and silica it becomes in the kiln, and their ratio. Keep your recipes,
materials, colorants, firing logs and notes together in one private notebook.

**[glazecalcapp.com](https://glazecalcapp.com)**: try it without an account. A free, non-commercial project by
Aaron Filson, in 57 languages, and usable from AI assistants through its MCP server.
<table>
  <tr>
    <td width="66%"><img src="docs/images/calculator-dark.png" alt="The recipe calculator in dark mode, showing Leach's 4321 celadon and its unity formula: K2O 0.264, CaO 0.736, Al2O3 0.407, SiO2 3.710, silica to alumina ratio 9.11"></td>
    <td><img src="docs/images/trial-phone.png" alt="A trial on a phone: a green bar says You're trying Glazecalc as mellow dusty sunsets, with buttons to create an account or discard the trial"></td>
  </tr>
</table>

## At a glance

For anyone reading the code; the [highlights](#highlights) below give the details.

- **Stack:** Angular 22 (standalone components, signals, zoneless), TypeScript on Node 24 with Express 5 and
  Mongoose 9, MongoDB 9, Docker, and AWS (EC2, SSM, SES, S3, CloudWatch).
- **Tested in CI on every pull request:** over 2,000 server tests (98% of statements, 89% of branches), over 1,600
  Angular unit tests (99% of statements, 91% of branches) and over 450 Playwright browser tests, with axe checks
  against WCAG 2.2 AA. Also the official MCP conformance suite, CodeQL on the code and the workflows, and Lighthouse
  on desktop: performance 98; accessibility, best practices and SEO 100. CI checks these numbers too.
- **Security:** sign-in with OAuth 2.0 and OpenID Connect (Google, GitHub, Microsoft) or a password; MFA with WebAuthn
  passkeys, TOTP and recovery codes; JWTs in httpOnly cookies with CSRF protection; a layered content security
  policy and a Permissions-Policy, graded A+ by Mozilla's HTTP Observatory; keyless CI/CD with no stored AWS keys,
  and images published with an SBOM and signed SLSA build provenance.
- **AI assistants:** an MCP server in the official MCP Registry, with its own OAuth authorization server: apps reach
  a person's records only with their consent, and, if the person chooses, an app's changes wait for their approval.
- **Reach on a small budget:** 57 languages, right to left (RTL) included; about 11,500 public pages prerendered (SSG)
  and hydrated; offline once visited (PWA); one $13-a-month Graviton instance, with automatic rollback. A load test
  on a container that size, at full CPU, serves about 250 requests a second, with a 95th percentile of 270 ms; the
  instance runs at full CPU only while its CPU credits last.
- **How it is built:** with Claude Code as a directed coding agent; commits made with it carry a
  `Co-Authored-By: Claude` trailer. Most larger features were planned in writing first (`docs/*-plan.md`), and a
  [decision record](docs/adr/README.md) keeps each decision that shaped the app, written as it landed; every change
  goes through the checks above; production deploys wait for approval. The [case study](docs/case-study.md) tells
  how the 2017 app was revived, how the agent was directed, and what the checks caught.

## Highlights

The details, with the decisions behind them:

- **A 2017 AngularJS app rebuilt** as Angular 22 (standalone components, signals, zoneless with no zone.js,
  strict templates) and a TypeScript server on Express 5, Mongoose 9 and Node 24, which runs the
  `.ts` files directly with no build step ([ADR 8](docs/adr/0008-typescript-server-without-a-build.md)),
  and put back online. The
  [case study](docs/case-study.md) tells how.
- **Tested at three levels, in CI on every pull request and push to master:** over 2,000 server tests (98% of
  statements, 89% of branches) run against the app in-process; over 1,600 Angular unit tests (99% of statements,
  91% of branches); over 450 Playwright browser tests, including [axe](https://github.com/dequelabs/axe-core)
  accessibility checks against WCAG 2.2 AA of every page in light and dark mode, every page in a pseudo-locale to
  find text not marked for translation, and every page in each language at a phone's width. CodeQL scans the code
  and the workflows ([its settings](.github/codeql/codeql-config.yml)), and CI checks the numbers in this README
  against each run ([scripts/readme-numbers.mjs](scripts/readme-numbers.mjs)).
- **One glaze chemistry library** for the browser and the tests, checked against values worked
  out by hand ([ADR 4](docs/adr/0004-shared-chemistry.md)). It is plain JavaScript with hand-written
  declarations for the app and the server, and CI type-checks the JavaScript against them
  ([lib/tsconfig.json](lib/tsconfig.json)). Its first run found five helpers the recipe tools share
  that the declarations had left out; they are declared now.

File: client/public/i18n/guides/firing/af.md (part 1 of 2)
---
title: "'n Eenvoudige oond bak"
lead: Hoe om 'n elektriese oond met 'n kiln sitter of handskakelaars te bak: kegels kies, plaas en lees, met gepubliseerde skedules vir biskwiet- en glasuurbakke.
---

## Kegels: wat hulle meet {#cones}

> [!NOTE]
> Volg eers jou oond se eie handleiding. Hierdie gids bring saam wat kegel- en oondvervaardigers oor eenvoudige elektriese oonde publiseer; dit vervang nie die instruksies vir jou model nie, en waar die twee verskil, wen die handleiding.

'n **Pirometriese kegel** is 'n klein, slanke piramide van 'n gestandaardiseerde keramiekpoeier. Wanneer dit genoeg hitte gehad het, word dit sag en buig dit op 'n herhaalbare manier om. Jy sit kegels in die oond langs die ware en lees hoe ver hulle gebuig het.

Kegels meet **hittewerk**, die gesamentlike uitwerking van temperatuur en tyd. In die woorde van Orton, die vernaamste Amerikaanse kegelmaker: “Kegels meet nie temperatuur alleen nie.” 'n Kegel wat stadig verhit word, buig by 'n laer temperatuur as een wat vinnig verhit word, en 'n glasuur{{en: glaze}} gedra hom net so. Daarom gee Orton elke kegel se temperatuur vir 'n vermelde verhittingstempo oor die laaste {{180 °F; 100 °C}} van die bak. Sodra 'n kegel begin beweeg, buig dit oor 'n nou reeks, “gewoonlik minder as 40° F” (22 °C).

### Kegelnommers

Kegelnommers loop van 022, die koelste, tot 42. 'n Voorste nul dui die koeler reeks aan en word as “nul” gelees: kegel 06 (“nul-ses”) is koeler as kegel 04, en kegel 01 het minder hitte nodig as kegel 1. Orton waarsku dat dit belangrik is om nie die twee reekse deurmekaar te maak nie. Die gaping is groot: kegel 06 buig meer as {{400 °F; 220 °C}} koeler as kegel 6.

Table: Algemene bakreekse, vir selfdraende kegels teen {{108 °F/h; 60 °C/h}}
Label: Bakreekse

| Reeks     | Kegels |                    Temperatuur | Tipiese gebruik                            |
| --------- | ------ | -----------------------------: | ------------------------------------------ |
| Laagbak   | 06–04  |  {{1828–1945 °F; 998–1063 °C}} | Erdewerkglasure; biskwiet                  |
| Middelbak | 5–6    | {{2167–2232 °F; 1186–1222 °C}} | Steengoed en porselein in elektriese oonde |
| Hoogbak   | 9–10   | {{2300–2345 °F; 1260–1285 °C}} | Meestal steengoed en porselein in gasoonde |

Verskaffers in die VK, Europa, Australië en Nieu-Seeland gee dikwels 'n temperatuur in °C in plaas van 'n kegel: soek die naaste kegel in die tabel hieronder en bevestig dit met 'n getuiekegel. Seger- en Staffordshire-kegels, die ouer Europese reekse, moet nie veronderstel word dieselfde nommers as Orton s'n te hê nie, so hierdie gids gebruik Orton-kegels.

### Houtyd voeg hittewerk by

'n **Houtyd** (ook 'n **soak** genoem) hou die oond 'n rukkie by een temperatuur. Omdat kegels hittewerk meet, kan 'n houtyd aan die bopunt 'n warmer piek vervang. Orton gee hierdie growwe ekwivalente:

Table: Wat 'n houtyd by die piek werd is
Label: Houtye en hittewerk

| Houtyd            | Ongeveer dieselfde hittewerk as                |
| ----------------- | ---------------------------------------------- |
| Omtrent 20 minute | 'n Piek wat {{18 °F; 10 °C}} warmer is         |
| 40–60 minute      | 'n Piek wat {{36 °F; 20 °C}} warmer is         |
| Omtrent 2 uur     | 'n Piek wat {{54 °F; 30 °C}} warmer is         |
| 4–6 uur           | Genoeg om 'n kegel twee nommers warmer te buig |

Orton voeg by dat 'n houtyd van 1–2 uur “genoeg kan wees om die volgende hoër kegelnommer te vervorm”.

'n Houtyd is dus nooit gratis nie: as jy een byvoeg, verwag dat die kegels verder sal buig, en verlaag die piek dienooreenkomstig.

### Soorte kegels

Orton maak vier soorte. Twee staan op die rak om te wys wat die ware ontvang het; twee is vir die kiln sitter.

Table: Orton se vier soorte kegels
Label: Soorte kegels

| Soort          | Gebruik vir            | Hoe dit staan                                                                                    |
| -------------- | ---------------------- | ------------------------------------------------------------------------------------------------ |
| Selfdraend     | Getuiekegel op die rak | 'n Ingeboude basis bepaal die hoogte, 1¾ duim (44 mm), en die 8°-helling; geen houer nodig nie   |
| Groot          | Getuiekegel op die rak | In 'n plaat of 'n klompie klei gesit met presies 2 duim (51 mm) sigbaar, 8° van regop af leunend |
| Klein (junior) | Kiln sitter            | Lê oor die kiln sitter se steunpunte; 15/16 duim (24 mm) sigbaar as dit op 'n rak gesit word     |
| Staaf          | Kiln sitter            | Dieselfde poeier as klein kegels, in 'n egalige staafvorm                                        |

Hoogte maak saak: 'n verskil van ¼ duim (6 mm) in die hoogte van 'n groot kegel “kan meer as 'n halwe kegel verskil in buiging veroorsaak”. Kegels word nie sleg of oud nie, en klam berging raak hulle nie.

### Wat “kegel 6” in die praktyk beteken

Die tabel gee 'n selfdraende kegel 6 as {{2232 °F; 1222 °C}}, maar net wanneer die laaste {{180 °F; 100 °C}} teen {{108 °F/h; 60 °C/h}} styg. Teen {{270 °F/h; 150 °C/h}} buig dieselfde kegel by {{2269 °F; 1243 °C}}. Regte oonde verskil weer: Digitalfire meld dat “Die meeste oonde kegel 6 by 2200°F bereik, nie 2232°F nie”. “Kegel 6” beteken dus dat die ware die hittewerk ontvang het wat 'n kegel 6 buig, wat ook al 'n termometer op daardie tydstip gelees het.

:::orton

> [!NOTE]
> Bak volgens die kegel, nie die horlosie of die wyserplaat nie. Stel 'n beheereenheid volgens kegelnommer, en laat 'n getuiekegel op die rak elke bak bevestig.

:::

:::temperature

> [!NOTE]
> As jy volgens temperatuur bak, hou die einde van elke bak dieselfde: dieselfde laaste stygingstempo, dieselfde piek en dieselfde houtyd. Dan werk 'n glasuur wat een keer gewerk het, weer.

:::

## Die kegeltabel {#cone-chart}

Hierdie syfers kom uit Orton se kegeltabel (©2001) vir selfdraende kegels; kegels 11 tot 14 kom uit die tabelle wat Orton nou publiseer, wat dieselfde syfers gee waar hulle oorvleuel, en kegels 13 en 14 net in °C (hul °F hier is omgesit). Kies die kolom wat ooreenstem met hoe vinnig jou oond oor die laaste {{180 °F; 100 °C}} gestyg het. Orton se vuistreël is die {{270 °F/h; 150 °C/h}}-kolom vir 'n vinnige bak, die {{108 °F/h; 60 °C/h}}-kolom vir 'n gemiddelde een en die {{27 °F/h; 15 °C/h}}-kolom vir 'n stadige een. Om 'n tempo uit te werk, deel die temperatuur wat gestyg is deur die ure wat dit geneem het: 'n oond wat {{900 °F; 500 °C}} in 3 uur styg, verhit teen omtrent {{300 °F/h; 167 °C/h}}.

Table: Orton se selfdraende kegels: die temperatuur waarby elkeen buig, volgens verhittingstempo oor die laaste {{180 °F; 100 °C}}
Label: Orton-kegeltabel

| Kegel | Stadig, {{27 °F/h; 15 °C/h}} | Gemiddeld, {{108 °F/h; 60 °C/h}} | Vinnig, {{270 °F/h; 150 °C/h}} |
| ----- | ---------------------------: | -------------------------------: | -----------------------------: |
| 022   |                            – |              {{1087 °F; 586 °C}} |            {{1094 °F; 590 °C}} |
| 018   |          {{1267 °F; 686 °C}} |              {{1319 °F; 715 °C}} |            {{1353 °F; 734 °C}} |
| 015   |          {{1382 °F; 750 °C}} |              {{1456 °F; 791 °C}} |            {{1504 °F; 818 °C}} |
| 010   |          {{1636 °F; 891 °C}} |              {{1657 °F; 903 °C}} |            {{1679 °F; 915 °C}} |
| 08    |          {{1692 °F; 922 °C}} |              {{1728 °F; 942 °C}} |            {{1753 °F; 956 °C}} |
| 07    |          {{1764 °F; 962 °C}} |              {{1789 °F; 976 °C}} |            {{1809 °F; 987 °C}} |
| 06    |          {{1798 °F; 981 °C}} |              {{1828 °F; 998 °C}} |           {{1855 °F; 1013 °C}} |
| 05    |         {{1870 °F; 1021 °C}} |             {{1888 °F; 1031 °C}} |           {{1911 °F; 1044 °C}} |
| 04    |         {{1915 °F; 1046 °C}} |             {{1945 °F; 1063 °C}} |           {{1971 °F; 1077 °C}} |
| 03    |         {{1960 °F; 1071 °C}} |             {{1987 °F; 1086 °C}} |           {{2019 °F; 1104 °C}} |
| 02    |         {{1972 °F; 1078 °C}} |             {{2016 °F; 1102 °C}} |           {{2052 °F; 1122 °C}} |
| 01    |         {{1999 °F; 1093 °C}} |             {{2046 °F; 1119 °C}} |           {{2080 °F; 1138 °C}} |
| 1     |         {{2028 °F; 1109 °C}} |             {{2079 °F; 1137 °C}} |           {{2109 °F; 1154 °C}} |
| 4     |         {{2086 °F; 1141 °C}} |             {{2124 °F; 1162 °C}} |           {{2161 °F; 1183 °C}} |
| 5     |         {{2118 °F; 1159 °C}} |             {{2167 °F; 1186 °C}} |           {{2205 °F; 1207 °C}} |
| 6     |         {{2165 °F; 1185 °C}} |             {{2232 °F; 1222 °C}} |           {{2269 °F; 1243 °C}} |
| 7     |         {{2194 °F; 1201 °C}} |             {{2262 °F; 1239 °C}} |           {{2295 °F; 1257 °C}} |
| 8     |         {{2212 °F; 1211 °C}} |             {{2280 °F; 1249 °C}} |           {{2320 °F; 1271 °C}} |
| 9     |         {{2235 °F; 1224 °C}} |             {{2300 °F; 1260 °C}} |           {{2336 °F; 1280 °C}} |
| 10    |         {{2284 °F; 1251 °C}} |             {{2345 °F; 1285 °C}} |           {{2381 °F; 1305 °C}} |
| 11    |         {{2322 °F; 1272 °C}} |             {{2361 °F; 1294 °C}} |           {{2399 °F; 1315 °C}} |
| 12    |         {{2345 °F; 1285 °C}} |             {{2383 °F; 1306 °C}} |           {{2419 °F; 1326 °C}} |
| 13    |         {{2390 °F; 1310 °C}} |             {{2428 °F; 1331 °C}} |           {{2458 °F; 1348 °C}} |
| 14    |         {{2464 °F; 1351 °C}} |             {{2489 °F; 1365 °C}} |           {{2523 °F; 1384 °C}} |

'n Streepie dui 'n syfer aan wat nie hier gekopieer is nie; sien Orton se volledige tabel daarvoor.

Orton maak kegels tot 42 vir hoëtemperatuurwerk, maar publiseer net temperature tot kegel 14; vir warmer kegels is sy tabelle “beskikbaar (op aanvraag)”. 'n Ouer Orton-tabel, soos oondvervaardigers dit herdruk, gee 'n groot kegel 15 as {{2608 °F; 1431 °C}} teen {{270 °F/h; 150 °C/h}}, en ons het geen gepubliseerde syfer vir kegel 16 of hoër gevind nie. Verby kegel 14, sit getuiekegels in en gaan daarvolgens, en maak seker jou oond is vir daardie hitte gegradeer.

Groot kegels lees binne 'n paar grade van hierdie syfers: 'n groot kegel 6 teen {{108 °F/h; 60 °C/h}} is {{2228 °F; 1220 °C}}. Klein kegels, die soort wat in 'n kiln sitter gebruik word, word net by {{540 °F/h; 300 °C/h}} gelys, so die tabel gee 'n klein kegel 6 as {{2291 °F; 1255 °C}}. Dit is nie die temperatuur waarby 'n kiln sitter die oond afskakel nie. Die kiln sitter-kegel se taak is om by die rakkegel te pas, en die rakkegel het die laaste sê.

Twee waarskuwings. Orton se 2019-boekie gee kegel 06 teen die vinnige tempo as {{1875 °F; 1024 °C}}, maar die tabel en Orton se FAQ gee albei {{1855 °F; 1013 °C}}, wat hier gebruik word. En die tabel vir groot kegels agter in die Dawson kiln sitter-handleiding het kopieerfoute (kegel 5 warmer as kegel 6), so moenie dit gebruik nie.

:::temperature

## Bak volgens temperatuur {#by-temperature}

'n Oond met 'n **beheereenheid** bak tot 'n temperatuur wat jy instel, gelees deur 'n voeler naby die muur. Verskaffers in die VK, Europa, Australië en Nieu-Seeland gee dikwels 'n baktemperatuur in plaas van 'n kegel.

'n Temperatuur alleen sê nie hoeveel die ware gebak het nie. Glasure{{en: glaze}}, soos kegels, reageer op **hittewerk**: dieselfde piek gee 'n warmer resultaat ná 'n stadige styging of 'n houtyd, en 'n koeler een ná 'n vinnige styging. Orton se tabel wys die grootte daarvan: kegel 6 buig by {{2165 °F; 1185 °C}} met 'n styging van {{27 °F/h; 15 °C/h}} en by {{2269 °F; 1243 °C}} met 'n styging van {{270 °F/h; 150 °C/h}}. 'n Baktemperatuur beteken dus daardie temperatuur wat teen 'n vermelde tempo bereik word, met enige houtyd wat die maker gee.

Wanneer 'n resep eerder 'n kegel gee, soek dit in die tabel hierbo, in die kolom vir die tempo waarteen jou oond aan die einde van die bak styg. 'n Houtyd voeg ook hittewerk by: sien Houtyd voeg hittewerk by, hierbo.

Die voeler lees die lug naby die muur, nie die ware nie. As bakke warmer of koeler uitkom as wat hulle moet, verduidelik jou beheereenheid se handleiding sy **afwyking**, wat die lesing regstel.

:::

:::orton

## 'n Kegelstel opstel {#cone-pack}

'n **Getuiekegel** is 'n kegel wat op 'n rak langs die ware gesit word, waar dit dieselfde hitte kry. Orton is duidelik oor sy rol: “Die enigste ware meting van hittewerk kom van 'n groot of selfdraende kegel wat op die rak langs die ware geplaas is.” 'n Kiln sitter sit naby die muur, en 'n beheereenheid of pirometer se voeler lees die temperatuur naby die muur; 'n getuiekegel lees waar die potte is.

'n **Kegelstel** is drie getuiekegels wat saam gesit word, een nommer uitmekaar:

Table: Die driekegelstel
Label: Driekegelstel

| Kegel     | Watter nommer                  | Kegel 04-biskwiet | Kegel 6-glasuur | Wanneer dit buig             |
| --------- | ------------------------------ | ----------------- | --------------- | ---------------------------- |
| Leidkegel | Een kegel koeler as die teiken | 05                | 5               | Die ware nader volwassenheid |
| Bakkegel  | Die teiken                     | 04                | 6               | Die bak is by die regte punt |
| Wagkegel  | Een kegel warmer               | 03                | 7               | Die bak het te ver gegaan    |

### Selfdraende kegels of 'n plaat

L&L, 'n Amerikaanse oondmaker, beveel selfdraende kegels vir die stel aan “omdat hulle die maklikste is om te gebruik en die konsekwentste resultate gee”: hul hoogte en helling is ingebou.

Groot kegels het 'n **plaat** nodig ('n klaargemaakte houer) of 'n **klompie** sagte, poreuse klei met potloodgaatjies daarin geprik. Sit elkeen met presies 2 duim (51 mm) sigbaar, 8° van regop af leunend na sy **buigkant**. Om daardie kant te vind, sit die kegel op sy basis op 'n gelyk oppervlak, hou dit by die punt vas en los: dit val na die buigkant.

### Waar om die stelle te sit

1. Sit die stel “diep in die oond, tog... sigbaar deur 'n kykgat” (Orton), naby die middel van die lading en weg van trekke (L&L). Nie reg by die kykgat nie: die kegels moet dieselfde hitte voel as die ware.
2. Voor jy die deksel toemaak, kyk deur die kykgat en maak seker jy kan al drie kegels sien.
3. In 'n oond met 'n kiln sitter, hou die stel se rak minstens 1 duim (25 mm) bo of onder die kiln sitter-buis, sodat 'n rak wat kantel nie die kiln sitter kan vaskeer nie.
4. Vir jou eerste bakke, sit 'n stel op die boonste, middelste en onderste rakke. L&L se kalibreertoets gaan verder: twee stelle van kegels 07, 06 en 05 op elke rak, een aan die rand en een in die middel.

Verwag verskille: Orton sê “Gewoonlik sal jy minstens een kegel se verskil van bo na onder in die oond sien”, en dig gepakte areas bak koeler. Stelle wat jy nie tydens die bak kan sien nie, gee steeds agterna 'n rekord.

:::

:::orton

## Die kiln sitter {#kiln-sitter}

'n **Kiln sitter** (oondafskakelaar) is die meganiese skakelaar, aan die buitekant van baie eenvoudige en ouer oonde, wat die oond afskakel wanneer 'n klein kegel buig. Die bekendste is die Dawson Kiln-Sitter. Dit maak bak makliker, maar dit is 'n gemak, nie 'n veiligheidstoestel nie.

### Hoe dit werk

'n Porseleinbuis reik in die oond in. Aan sy einde lê 'n klein kegel of 'n staaf oor twee metaalsteunpunte, onder 'n **voelstaaf** wat soos 'n wipplank draai. Buite die oond hou die ander einde van die staaf 'n gewig met 'n klein klou omhoog. Wanneer die kegel sag word en tot omtrent 90° buig, sak die staaf ver genoeg om die gewig los te laat, die gewig val, en die krag na die elemente word afgesny.

Klein kegels en stawe “gee gelykwaardige hittebehandeling”. Orton merk op dat baie beginners stawe kies, omdat hul egalige vorm dit maklik maak om hulle elke keer dieselfde te plaas. 'n Klein kegel loop spits toe, so waar dit sit maak saak: met sy dun deel onder die staaf skakel die oond koeler af, en met sy dik deel warmer, 'n verskuiwing van “soveel as 1/2 kegel”.

### Watter kegel in die kiln sitter gaan

Bronne verskil. Dawson, wat die kiln sitter gemaak het, sê gebruik dieselfde nommer as die bakkegel op die rak, en gaan net een nommer warmer as die rakkegel ongebuig bly. L&L sê gebruik een nommer warmer as die rakkegels, omdat die kiln sitter naby die muur en die elemente sit, meer hitte kry en geneig is om vroeg af te skakel. Orton besleg die beginsel: “Die rakkegel is die finale regter van die bakproses, nie die Kiln-Sitter-kegel of -staaf nie.”

> [!NOTE]
> Ons beginpunt: sit 'n klein kegel van dieselfde nommer as jou teiken in die kiln sitter, met 'n kegelstel op die rak. As die bakkegel op die rak onderbuig is wanneer die oond afskakel, gaan die volgende keer een nommer warmer in die kiln sitter, of sit die dikker deel van die kegel onder die staaf. As dit oorbuig is, doen die teenoorgestelde.

### Opstelling, en nagaan voor elke bak

Dawson se prosedure, wat ook as 'n nagaan voor elke bak dien:

1. Skakel al die skakelaars af. Kyk dat die voelstaaf vrylik beweeg, in die middel van die buis sit en nie gebuig of gekorrodeer is nie. As dit traag is, sê Dawson vervang die buisinstallasie.
2. Borsel 'n dun laag hoëtemperatuur-**rakdeklaag** (kiln wash: 'n laag wat keer dat gesmelte materiaal vassit) op die kegelsteunpunte en die staaf waar dit die kegel raak. Sit nooit rakdeklaag op die kegel of die porseleinbuis nie.
3. Pak rakke en ware minstens 1 duim (25 mm) bo of onder die buis, sodat niks dit kan raak, daarteen val of dit kan blokkeer nie.
4. Lig die gewig, druk die klou af op die snellers, en lê die kegel of staaf plat op die steunpunte teen die metaalstap, soos jou kiln sitter se handleiding wys, elke keer dieselfde. Gaan dit weer na voor jy die deksel toemaak: “'N VERKEERD GEPLAASTE KEGEL OF STAAF KAN 'N OORBAK VEROORSAAK.”
5. Stel die limiettimer en druk die plunjer in totdat dit sluit. Hou die oond gelyk en die spasie onder die gewig oop, sodat die gewig kan val.

### Die limiettimer

Baie kiln sitters, insluitend Dawson se LT-modelle, het 'n **limiettimer**: 'n horlosie wat die oond ná 'n gestelde tyd afskakel, as 'n rugsteun “ingeval die KILN-SITTER faal”. Dit moet altyd langer gestel word as wat die bak na verwagting sal duur. Bronne stel die marge verskillend:

Table: Hoe lank om die limiettimer te stel
Label: Limiettimer-instellings

| Bron      | Instelling                                                                                                      |
| --------- | --------------------------------------------------------------------------------------------------------------- |
| Dawson    | ½ uur langer as die verwagte baktyd totdat jy die oond ken, later ¼ uur langer; stel dit nooit verby 20 uur nie |
| L&L       | Die eerste keer baie hoog, en let op hoe lank die bak neem; daarna omtrent 1 uur langer                         |
| Bracker's | 30 minute tot 1 uur langer as die baktyd                                                                        |

> [!NOTE]
> Ons beginpunt: die eerste keer ruim (binne die wyserplaat se 20 uur), dan ½ tot 1 uur langer as die tyd wat jy aangeteken het. Die timer vertel jou ook hoe lank 'n bak geneem het: gestel op 7 en geëindig op 1 beteken 6 uur.

### As dit te vroeg of te laat afskakel

Lees ná elke bak die kiln sitter-kegel langs die rakkegels.

Table: Die kiln sitter ná 'n bak lees
Label: Kiln sitter-probleme

| Wat jy sien                                                   | Waarskynlike oorsaak                                                                                                    | Wat om te doen                                                                 |
| ------------------------------------------------------------- | ----------------------------------------------------------------------------------------------------------------------- | ------------------------------------------------------------------------------ |
| Kiln sitter het geskakel, rakbakkegel onderbuig               | Die kiln sitter het warmer geloop as die rak (dit sit naby die muur)                                                    | Een kegel warmer in die kiln sitter, of die dikker deel onder die staaf        |
| Kiln sitter-kegel het ver verby 90° gesak                     | Die oond het te vinnig naby die einde gestyg                                                                            | Verlaag die skakelaarinstellings, sodat die styging stadiger is (Dawson)       |
| Kiln sitter-kegel het nie gebuig nie, of tot 'n klont gesmelt | Die kiln sitter self: swak instelling, 'n gebuigde of gekorrodeerde staaf, of iets wat in of teen die buis vasgesit het | Gaan die kiln sitter na en stel dit volgens sy handleiding in voor jy weer bak |
| Elke keer te vroeg of te laat                                 | Verstel, of 'n verslete staaf                                                                                           | Gaan met die baktoetsmeter na; skuif die snellerplaat                          |

Om die instelling na te gaan, gebruik Dawson 'n **baktoetsmeter** wat die staaf hou waar 'n volledig gebuigde kegel dit sou los; daar moet dan “1/16 duim speling” (omtrent 1,6 mm) by die klou wees. Gaan dit elke 30 bakke na. Ceramics Monthly se reël: as die oond vroeg afskakel, skuif die snellerplaat effens op; as dit laat afskakel, effens af. Wat die kiln sitter ook al doen, “Vertrou altyd groot getuiekegels bo klein kiln sitter-kegels.”

> [!WARNING]
> **'n Kiln sitter is nie 'n veiligheidstoestel nie.** Dawson se handleiding sê dit “is NIE bedoel om as 'n faalveilige afskakeltoestel te dien nie en jou oond moet NIE onbewaak gelaat word verby die beraamde baktyd nie.” Iets so eenvoudigs soos ongebakte ware wat teen die buis val “kan 'n oorbak veroorsaak”. Wees daar om die oond na te gaan wanneer dit moet klaarmaak, en bak dit nooit op of naby enigiets wat brand nie, soos 'n houtvloer of mat.

Die kiln sitter is gebou vir bakke “tot en met kegel 8”. Dit kan nie self 'n temperatuur hou of stadig afkoel nie. Met oefening en 'n logboek kan jy egter “die beheereenheid word”, soos Digitalfire dit stel: kyk na die kegels en draai die skakelaars met die hand.

:::

:::orton

## Kegels lees {#reading-cones}

Kegels word twee keer gelees: deur die kykgat terwyl die oond bak, en in jou hand nadat dit afgekoel het.

### Tydens die bak

'n **Kykgat** is 'n klein gat deur die oondmuur, met 'n verwyderbare prop toegemaak. Moet nooit inkyk sonder oogbeskerming nie. Orton sê “Sweisbrille moet gebruik word om moontlike oogbeserings te voorkom. Sonbrille word nie aanbeveel nie.” Skaduwee 3-sweisbrille, vir infrarooi gegradeer, word die meeste aanbeveel; gaan donkerder as jy daarna kolle sien.

- Wanneer die **leidkegel** begin buig, is die einde naby: kyk van hier af mooi dop.
- Sodra 'n kegel begin, neem dit 15 tot 25 minute om te buig (Orton se nuwer boekie sê 15 tot 22), eers stadig, dan vinnig sodra dit verby die helfte is, by 3 uur.
- Die **bakkegel** is klaar wanneer sy punt gelyk is met sy basis.

By 'n handbediende oond is die kykgat jou enigste regte intydse sein, en daarom moet die stel sit waar jy dit kan sien.

### Ná die bak

Orton lees die buiging soos 'n horlosiewyserplaat. 'n Ongebuigde kegel wys op, by 12 uur; 'n kegel wat die rak raak, is by 6 uur. Die eindpunt is 'n buiging van 90°, die punt gelyk met die basis: die punt waarby die tabel se temperature gemeet word, en Orton tel 'n kegel enige plek van 5 tot 6 uur as behoorlik gebak. Tussen 4 uur en die rak raak, is die verskil klein, “gewoonlik 1 of 2 grade”.

Table: 'n Kegelstel ná die bak lees (voorbeeld: kegels 5, 6 en 7 vir 'n kegel 6-glasuur)
Label: 'n Kegelstel lees

| Wat jy sien                                                                                     | Wat dit beteken                                                   |
| ----------------------------------------------------------------------------------------------- | ----------------------------------------------------------------- |
| Kegel 5 af; kegel 6 se punt gelyk met sy basis of 'n bietjie laer; kegel 7 regop of net leunend | Op teiken: kegel 6 bereik                                         |
| Kegel 5 gebuig; kegel 6 net gedeeltelik, by 2 of 3 uur, of regop                                | Ondergebak: die bak het te gou gestop                             |
| Selfs kegel 5 het skaars beweeg                                                                 | Swaar ondergebak, met 'n kegel of meer                            |
| Kegels 5 en 6 plat; kegel 7 gebuig                                                              | Oorgebak: “jy het die beste tyd-temperatuurverhouding oorskry”    |
| Al drie plat gesak of op die plaat gesmelt                                                      | Swaar oorgebak; gaan die kiln sitter en timer na voor jy weer bak |
| Groenerige kegels, of grys biskwiet                                                             | Swak ventilasie, of te vinnig gebak                               |
| Boonste stel het meer gebuig as die onderste                                                    | 'n Ongelyke oond; 'n verskil van een kegel is tipies              |

### Pas dit volgende keer aan

Table: Wat om volgende keer te verander
Label: Die volgende bak aanpas

| Die kegels het gesê                      | Kiln sitter                                                                                                                              | Beheereenheid                                                                                                                      |
| ---------------------------------------- | ---------------------------------------------------------------------------------------------------------------------------------------- | ---------------------------------------------------------------------------------------------------------------------------------- |
| Ondergebak                               | Een kegel warmer in die kiln sitter, of die dikker deel onder die staaf                                                                  | Gebruik die kegelafwyking om 'n bietjie warmer te bak, of voeg 'n kort houtyd by (omtrent 20 minute is {{18 °F; 10 °C}} piek werd) |
| Oorgebak                                 | Een kegel koeler, of die dunner deel onder die staaf; as die kiln sitter-kegel ver verby 90° gesak het, verlaag die skakelaarinstellings | Gebruik die kegelafwyking om 'n bietjie koeler te bak, of verkort of verwyder die houtyd                                           |
| Bo en onder verskil met meer as 'n kegel | Verander die skakelaarpatroon (sien Handbediende oonde in besonderhede)                                                                  | Pak die koeler area ligter; volg jou handleiding                                                                                   |

'n **Kegelafwyking** is 'n instelling van die beheereenheid wat sy temperatuur vir 'n kegel op of af skuif om te pas by wat jou getuiekegels wys. Hou elke gebakte stel en skryf neer hoe elkeen gebuig het (sien Ná die bak, hieronder).

:::

:::sk

## Bak tot SK-kegels {#sk-cones}

SK-kegels is die pirometriese kegels wat volgens Japan se standaard, JIS R 8101, gemaak word en in Japan verkoop word deur handelaars soos Yuko Trading (有恒商事). Soos enige kegel meet 'n SK-kegel hittewerk, nie temperatuur alleen nie: dit word sag en buig om wanneer die ware genoeg hitte gehad het, en jy lees hoe ver dit gebuig het. Getuiekegels, om te lees hoe ver 'n kegel gebuig het, en houtye werk daarvoor soos vir enige kegel. Hierdie afdeling noem elke kegel se stelsel, en verander nooit 'n SK-nommer in 'n ander stelsel se nommer nie: die nommers van verskillende kegelreekse is nie uitruilbaar nie.

> [!NOTE]
> Skryf altyd “SK” voor die nommer. Baie ouer Japannese resepte sê net “SK 8” of “SK 9” sonder om te sê wie se kegel. Kyoto-kegels en SK-kegels volgens JIS dra dieselfde nommers maar buig by verskillende temperature (sien Kyoto-kegels, hieronder).

### Die groot kegels

Die standaard het twee groottes. Groot kegels (大型コーン) word “hoofsaaklik gebruik om die mate van bak te meet” (焼度測定), wat is wat 'n pottebakker wil hê. Klein kegels (SK 26 tot SK 42, aan die bopunt van die reeks) word “hoofsaaklik vir vuurvastheidstoetse gebruik” en word nie hier gedek nie. Die tabel hieronder gee die groot kegels van SK 022 tot SK 20.

Die nommers loop van SK 022, die koelste, tot SK 20 hier. Tussen SK 015 en SK 6 dra die gedrukte nommers 'n “a” (SK 015a, SK 6a); skryf dit soos gedruk.

### Groot kegels opstel

Sit elke groot kegel in 'n plaat of 'n klompie klei, leunend na sy buigkant. Soos by enige kegel, hou die hoogte en die helling van bak tot bak dieselfde, want 'n verskil in enige een verander hoe ver dit buig. Sit die drie kegels van die stel (hieronder) saam, diep in die oond naby die middel van die lading, waar hulle die hitte kry wat die ware kry, maar tog waar jy hulle deur 'n kykgat kan sien; voor jy die oond toemaak, maak seker jy kan al drie sien.

Ons het geen maker of verkoper se instruksies gevind oor hoe diep of teen watter hoek SK-kegels gesit moet word nie. Die naaste is 'n laboratoriumstandaard, JIS R 2204, Japan se toets van hoeveel hitte 'n vuurvaste materiaal verduur: dit sit elke SK-kegel met sy gemerkte vlak teen 80° op 'n plat staander en sy voet omtrent 4 mm daarin. Dit is 'n toets vir vuurvaste materiale, nie 'n reël vir die bak van potte nie, en ons het dit in 'n transkripsie van die standaard gelees, nie in die standaard self nie.

### Leidkegel, bakkegel en wagkegel

Kegels word as drie verkoop en gesit: 'n leidkegel, 'n bakkegel by die teiken, en 'n wagkegel. Neem die bakkegel as die SK-nommer wat jou resep of klei noem, die leidkegel as die volgende koeler kegel (een ry op in die tabel) en die wagkegel as die volgende warmer een. Wanneer die leidkegel begin buig, is die einde naby; wanneer die wagkegel buig, het die bak te ver gegaan.

### Die SK-tabel

Table: SK-groot kegels (JIS R 8101): die nominale (JIS) temperatuur van elkeen
Label: SK-tabel

| Kegel   | Nominale (JIS) temperatuur |
| ------- | -------------------------: |
| SK 022  |        {{1112 °F; 600 °C}} |
| SK 021  |        {{1202 °F; 650 °C}} |
| SK 020  |        {{1238 °F; 670 °C}} |
| SK 019  |        {{1274 °F; 690 °C}} |
| SK 018  |        {{1310 °F; 710 °C}} |
| SK 017  |        {{1346 °F; 730 °C}} |
| SK 016  |        {{1382 °F; 750 °C}} |
| SK 015a |        {{1454 °F; 790 °C}} |
| SK 014a |        {{1499 °F; 815 °C}} |
| SK 013a |        {{1535 °F; 835 °C}} |
| SK 012a |        {{1571 °F; 855 °C}} |
| SK 011a |        {{1616 °F; 880 °C}} |
| SK 010a |        {{1652 °F; 900 °C}} |
| SK 09a  |        {{1688 °F; 920 °C}} |
| SK 08a  |        {{1724 °F; 940 °C}} |
| SK 07a  |        {{1760 °F; 960 °C}} |
| SK 06a  |        {{1796 °F; 980 °C}} |
| SK 05a  |       {{1832 °F; 1000 °C}} |
| SK 04a  |       {{1868 °F; 1020 °C}} |
| SK 03a  |       {{1904 °F; 1040 °C}} |
| SK 02a  |       {{1940 °F; 1060 °C}} |
| SK 01a  |       {{1976 °F; 1080 °C}} |
| SK 1a   |       {{2012 °F; 1100 °C}} |
| SK 2a   |       {{2048 °F; 1120 °C}} |
| SK 3a   |       {{2084 °F; 1140 °C}} |
| SK 4a   |       {{2120 °F; 1160 °C}} |
| SK 5a   |       {{2156 °F; 1180 °C}} |
| SK 6a   |       {{2192 °F; 1200 °C}} |
| SK 7    |       {{2246 °F; 1230 °C}} |
| SK 8    |       {{2282 °F; 1250 °C}} |
| SK 9    |       {{2336 °F; 1280 °C}} |
| SK 10   |       {{2372 °F; 1300 °C}} |
| SK 11   |       {{2408 °F; 1320 °C}} |
| SK 12   |       {{2462 °F; 1350 °C}} |
| SK 13   |       {{2516 °F; 1380 °C}} |
| SK 14   |       {{2570 °F; 1410 °C}} |
| SK 15   |       {{2615 °F; 1435 °C}} |
| SK 16   |       {{2660 °F; 1460 °C}} |
| SK 17   |       {{2696 °F; 1480 °C}} |
| SK 18   |       {{2732 °F; 1500 °C}} |
| SK 19   |       {{2768 °F; 1520 °C}} |
| SK 20   |       {{2786 °F; 1530 °C}} |

Elke syfer is nominaal (JIS): die temperatuur wat die standaard vir die kegel gee, soos gedruk in Yuko Trading se tabel. Die tabel druk nie 'n verhittingstempo nie. Die standaard gee verwysingstemperature. By 'n pottebakkerstempo van omtrent 100 °C/h het Kyoto se munisipale instituut gemeet dat sy eie Kyoto-kegels 47–79 °C koeler buig as die JIS-syfer vir dieselfde nommer; ons het geen sulke metings vir SK-kegels volgens JIS gevind nie. Sit 'n getuiekegel in en vergelyk.

### Kyoto-kegels

Kyoto-kegels (京都ゼーゲル), gemaak deur Kyoto se munisipale instituut, word nie meer gemaak nie: nuusberigte sê die instituut het produksie aan die einde van fiskale jaar 2009 gestaak. Hulle dra dieselfde nommers as SK-kegels volgens JIS maar buig koeler: 'n Kyoto-kegel buig by omtrent die temperatuur van die SK-kegel volgens JIS twee of drie nommers laer. 'n Resep uit Kyoto wat “SK 8” sê, kan 'n Kyoto-kegel bedoel. Die instituut het advies gepubliseer vir pottebakkers wat van Kyoto-kegels na Orton-kegels oorskakel, en vervang sy eie Kyoto SK 12 met Orton-kegel 10. Dit is die instituut se keuse uit sy eie metings: dit het Kyoto-kegels en Orton-kegels in dieselfde oond teen 100 °C/h gebuig, en Kyoto SK 12 (1290 °C) het gebuig waar Orton 10 (1290 °C) dit gedoen het. In dieselfde tabel het Kyoto SK 8 (1198 °C) naby Orton 5 (1207 °C) gebuig, en Kyoto SK 10 (1232 °C) waar Orton 7 (1232 °C) dit gedoen het. Glazecalc gebruik hierdie tabel, nie die Orton-tabel teen 60 °C/h nie, wanneer dit 'n SK-kegel langs 'n Orton-kegel wys, en sê elke ooreenstemming is benaderd.

### Orton-kegels wat in Japan verkoop word

Orton se selfdraende kegels word in Japan onder die naam 立つゼーゲル (“staande Seger”) verkoop, omdat hulle geen plaat of staander nodig het nie. Hulle is Orton-kegels, met Orton se nommers en Orton se tabel (hierbo): bak net volgens 'n Orton-nommer tot een, en hou SK- en Orton-kegels in aparte stelle, nooit in dieselfde een nie.

### Bronne vir SK-kegels

- [Yuko Trading (有恒商事株式会社): 標準溶倒温度表 (die SK-tabel, nagegaan 2026-10-14)](http://www.yukotrading.co.jp/pdf/segercone_table.pdf)
- [JSA: JIS R 8101:1999, 耐火度試験用標準コーン (van krag, herbevestig 2023-10-20)](https://webdesk.jsa.or.jp/books/W11M0090/index/?bunsyo_id=JIS+R+8101:1999)
- [JSA: JIS R 2204:1999, 耐火物及び耐火物原料の耐火度試験方法 (van krag, herbevestig 2023-10-20)](https://webdesk.jsa.or.jp/books/W11M0090/index/?bunsyo_id=JIS+R+2204:1999)
- [kikakurui.com: 'n transkripsie van JIS R 2204:1999, waar klousule 5 a) die kegels stel (gelees 2026-10-19)](https://kikakurui.com/r2/R2204-1999-01.html)
- [Kyoto Municipal Institute of Industrial Technology and Culture: points to note when moving from Kyoto cones to Orton cones](https://tc-kyoto.or.jp/app/uploads/2025/07/OrtonCorn.pdf)

:::

## Biskwietbak {#bisque}

Die **biskwietbak** (biscuit in die VK) is die eerste, laer bak wat droë klei in harde, poreuse ware omskep wat gereed is om te glasuur. Dit word gewoonlik tot kegel 06–04 gebak, {{1828–1945 °F; 998–1063 °C}} op Orton se tabel; VK-pottebakkers bak dikwels tot omtrent {{1000 °C; 1832 °F}}, naby kegel 06. Die biskwiet moet poreus bly, “oor die algemeen meer as 15%” (Digitalfire), sodat dit water uit die glasuur suig. 'n Biskwiet wat te sag is, neem glasuur te dik op, wat dan krake kry en **kruip** (in eilande terugtrek en kaal klei laat). Ondergebakte biskwiet “krimp ook tydens die glasuurbak aan”, wat die glasuurpassing bederf. Inpak is vergewensgesind: stukke mag raak, deksels kan op hul potte gebak word, en bakke gaan rand teen rand eerder as in mekaar.

### Hoekom die begin stadig gaan

Water brei meer as duisendvoudig uit wanneer dit stoom word, so klam ware moet stadig droog gemaak word. L&L en Orton raai aan dat “Spesiale sorg onder 1500°F (815°C) geneem moet word om die klei egalig te verhit”, en dat koolstof voor omtrent {{1200 °F; 650 °C}} uitgebrand moet wees. Bo {{1500 °F; 816 °C}} kan die oond vinniger styg.

Table: Wat gebeur soos 'n biskwiet verhit
Label: Wat in 'n biskwiet gebeur

|                      Temperatuur | Wat gebeur                                                         |
| -------------------------------: | ------------------------------------------------------------------ |
|       {{300–500 °F; 149–260 °C}} | Bindmiddels brand weg                                              |
|       Omtrent {{450 °F; 232 °C}} | Organiese materiaal begin brand                                    |
|           Tot {{700 °F; 371 °C}} | Water bly die klei verlaat totdat dit bo hierdie temperatuur is    |
|      {{842–1022 °F; 450–550 °C}} | Chemies gebinde water verlaat die klei                             |
|              {{1063 °F; 573 °C}} | Kwartsinversie: silika in die klei brei skielik uit                |
|           Bo {{1112 °F; 600 °C}} | Swawel brand uit                                                   |
| Tot {{1200–1400 °F; 649–760 °C}} | Natuurlike koolstof brand weg; dit moet onder rooihitte klaar wees |
|           Bo {{1544 °F; 840 °C}} | Kalsiumkarbonaat breek af                                          |

**Kwartsinversie** is die skielike verandering in grootte van die silika in klei by {{1063 °F; 573 °C}}: dit brei op pad op uit en trek op pad af saam. L&L se Slow Bisque gaan stadig daardeur, tussen {{1000 °F; 538 °C}} en {{1100 °F; 593 °C}}. Digitalfire het dit “onnodig vir biskwietbakke” gevind, en Ceramics Monthly sê dit maak hoofsaaklik saak wanneer digte ware afkoel. Stadiger gaan kos min, so ons voorstel is om dit vir dik stukke te hou.

### Voordroog: in die oond droogmaak

**Voordroog** (candling) beteken die oond by 'n lae temperatuur hou, met die deksel op 'n skrefie of die lugafvoer aan, totdat die laaste vog uit die ware is. Bronne verskil oor die temperatuur:

Table: Voordroogtemperature

| Bron               | Voordroog                                                                          |
| ------------------ | ---------------------------------------------------------------------------------- |
| Ceramics Monthly   | Net onder kookpunt; byvoorbeeld, styg teen {{25 °F/h; 14 °C/h}} vir 4–6 uur        |
| L&L voorverhitting | Hou by {{150–200 °F; 66–93 °C}}                                                    |
| Digitalfire        | Hou by {{250 °F; 121 °C}}, omdat hou onder kookpunt “nie al die water verdryf nie” |

> [!NOTE]
> Ons beginpunt: styg stadig tot hoogstens omtrent {{250 °F; 121 °C}}, en hou totdat 'n spieël by die lugafvoer helder bly. Hou oornag vir dik of klam ware.

Die **spieëltoets**: hou 'n spieël van kamertemperatuur by 'n lugafvoergat of by die gaping onder 'n deksel op 'n skrefie. As dit aanslaan, verlaat water nog: wag, en toets dan weer.

### Skedules vir die beheereenheid

'n **Beheereenheid** is 'n elektroniese eenheid wat die oond deur 'n **skedule** bak: 'n lys **segmente**, elk 'n styg-tempo (die **styging**), 'n teikentemperatuur en 'n opsionele houtyd. Hieronder is twee voorafinstellings van L&L se DynaTrol- en Bartlett-beheereenhede, en 'n skedule wat Digitalfire gepubliseer het. “Piek” is die beheereenheid se eie temperatuur vir die kegel wat jy kies: vir kegel 04 is dit {{1926 °F; 1052 °C}}, en vir kegel 06, {{1819 °F; 993 °C}}.

Table: L&L- en Bartlett-biskwietvoorafinstellings
Label: Biskwietvoorafinstellings

| Segment                  |                                                            Styg tot |            Slow Bisque |            Fast Bisque |
| ------------------------ | ------------------------------------------------------------------: | ---------------------: | ---------------------: |
| 1                        |                                                  {{250 °F; 121 °C}} |   {{80 °F/h; 44 °C/h}} |  {{120 °F/h; 67 °C/h}} |
| 2                        |                                                 {{1000 °F; 538 °C}} | {{200 °F/h; 111 °C/h}} | {{300 °F/h; 167 °C/h}} |
| 3                        |                                                 {{1100 °F; 593 °C}} |  {{100 °F/h; 56 °C/h}} |  {{150 °F/h; 83 °C/h}} |
| 4                        | {{250 °F; 139 °C}} onder die piek: {{1676 °F; 913 °C}} vir kegel 04 | {{180 °F/h; 100 °C/h}} | {{180 °F/h; 100 °C/h}} |
