Repository: AaronFilson/glazecalc

# Glazecalc

**Free glaze chemistry for potters.** Enter a glaze recipe and see its unity molecular formula
(UMF): the fluxes, alumina and silica it becomes in the kiln, and their ratio. Keep your recipes,
materials, colorants, firing logs and notes together in one private notebook.

**[glazecalcapp.com](https://glazecalcapp.com)**: try it without an account. A free, non-commercial project by
Aaron Filson, in 57 languages, and usable from AI assistants through its MCP server.
<table>
  <tr>

## At a glance

For anyone reading the code; the [highlights](#highlights) below give the details.

- **Stack:** Angular 22 (standalone components, signals, zoneless), TypeScript on Node 24 with Express

File: client/public/i18n/guides/firing/am.md (part 1 of 2)
---
title: ቀላል እቶን ማቃጠል
lead: የኤሌክትሪክ እቶንን በkiln sitter ወይም በእጅ ማብሪያዎች እንዴት ማቃጠል እንደሚቻል፤ ኮኖችን መምረጥ፣ ማስቀመጥ እና ማንበብ፣ እንዲሁም ለመጀመሪያ ማቃጠል (bisque) እና ለግላዝ ማቃጠል የታተሙ የማቃጠያ ፕሮግራሞች።
---

## ኮኖች፥ የሚለኩት ምንድን ነው {#cones}

> [!NOTE]
> በመጀመሪያ የእቶንዎን የራሱን መመሪያ መጽሐፍ ይከተሉ። ይህ መመሪያ የኮን እና የእቶን አምራቾች ስለ ቀላል የኤሌክትሪክ እቶኖች ያሳተሙትን ይሰበስባል፤ ለእቶንዎ ሞዴል የተሰጡትን መመሪያዎች አይተካም፣ ሁለቱ በሚለያዩበትም የእቶኑ መመሪያ መጽሐፍ ይበልጣል።

**ፓይሮሜትሪክ ኮን** (pyrometric cone) ደረጃውን ከጠበቀ የሴራሚክ ዱቄት የተሠራ ትንሽ፣ ቀጭን ፒራሚድ ነው። በቂ ሙቀት ሲያገኝ ይለሰልሳል፣ በተደጋጋሚ በሚገኝ መንገድም ይታጠፋል። ኮኖችን በእቶኑ ውስጥ ከሸክላ ዕቃዎቹ አጠገብ ያስቀምጣሉ፣ ምን ያህል እንደታጠፉም ያነባሉ።

ኮኖች **የሙቀት ሥራን** (heatwork) ይለካሉ፤ ይህም የሙቀት መጠን እና የጊዜ ጥምር ውጤት ነው። የአሜሪካ ዋናው የኮን አምራች Orton እንደሚለው፣ «ኮኖች የሙቀት መጠንን ብቻ አይለኩም።» በዝግታ የሚሞቅ ኮን በፍጥነት ከሚሞቅ ኮን ባነሰ የሙቀት መጠን ይታጠፋል፣ ግላዝም በዚሁ መንገድ ይሠራል። ስለዚህ Orton የእያንዳንዱን ኮን የሙቀት መጠን የሚሰጠው በማቃጠሉ የመጨረሻ {{180 °F; 100 °C}} ላይ ለተገለጸ የማሞቂያ ፍጥነት ነው። ኮኑ መንቀሳቀስ ከጀመረ በኋላ በጠባብ ክልል ውስጥ ይታጠፋል፣ «ብዙውን ጊዜ ከ40° F ያነሰ» (22 °C)።

### የኮን ቁጥሮች

የኮን ቁጥሮች ከ022፣ ከሁሉ ቀዝቃዛው፣ እስከ 42 ይደርሳሉ። ፊት ለፊት ያለ ዜሮ ቀዝቃዛውን ተከታታይ ያመለክታል፣ በእንግሊዝኛም «ኦ» ተብሎ ይነበባል፤ ኮን 06 («ኦ-ስድስት») ከኮን 04 የበለጠ ቀዝቃዛ ነው፣ ኮን 01 ደግሞ ከኮን 1 ያነሰ ሙቀት ይፈልጋል። Orton ሁለቱን ተከታታዮች አለማደባለቅ አስፈላጊ መሆኑን ያስጠነቅቃል። ልዩነቱ ትልቅ ነው፤ ኮን 06 ከኮን 6 ከ{{400 °F; 220 °C}} በላይ ቀዝቅዞ ይታጠፋል።

Table: የተለመዱ የማቃጠያ ክልሎች፣ በ{{108 °F/h; 60 °C/h}} ለሚቆሙ ኮኖች (self-supporting)
Label: የማቃጠያ ክልሎች

| ክልል                  | ኮኖች   |                       የሙቀት መጠን | የተለመደ አጠቃቀም                             |
| -------------------- | ----- | -----------------------------: | --------------------------------------- |
| ዝቅተኛ ሙቀት (low fire)  | 06–04 |  {{1828–1945 °F; 998–1063 °C}} | የearthenware ግላዞች፤ የመጀመሪያ ማቃጠል (bisque) |
| መካከለኛ ሙቀት (mid fire) | 5–6   | {{2167–2232 °F; 1186–1222 °C}} | በኤሌክትሪክ እቶን የሚቃጠሉ stoneware እና ፖርሲሊን    |
| ከፍተኛ ሙቀት (high fire) | 9–10  | {{2300–2345 °F; 1260–1285 °C}} | በአብዛኛው በጋዝ የሚቃጠሉ stoneware እና ፖርሲሊን     |

በዩናይትድ ኪንግደም፣ በአውሮፓ፣ በአውስትራሊያ እና በኒውዚላንድ ያሉ አቅራቢዎች ብዙ ጊዜ ከኮን ይልቅ የሙቀት መጠንን በ°C ይሰጣሉ፤ በታች ባለው ሠንጠረዥ ውስጥ በጣም የሚቀርበውን ኮን ይፈልጉ፣ በምስክር ኮንም ያረጋግጡ። የቆዩት የአውሮፓ ተከታታዮች የሆኑት Seger እና Staffordshire ኮኖች ከOrton ጋር አንድ ዓይነት ቁጥር አላቸው ተብሎ መገመት የለበትም፤ ስለዚህ ይህ መመሪያ የOrton ኮኖችን ይጠቀማል።

### ማቆየት የሙቀት ሥራን ይጨምራል

**ማቆየት** (hold፣ soak ተብሎም ይጠራል) እቶኑን ለተወሰነ ጊዜ በአንድ የሙቀት መጠን ያቆያል። ኮኖች የሙቀት ሥራን ስለሚለኩ፣ በላይኛው ሙቀት ላይ ማቆየት የበለጠ ሞቃት ከፍተኛ ሙቀትን ሊተካ ይችላል። Orton እነዚህን ግምታዊ አቻዎች ይሰጣል፥

Table: በከፍተኛው ሙቀት ላይ ማቆየት የሚያስገኘው
Label: ማቆየት እና የሙቀት ሥራ

| ማቆየት       | በግምት ከዚህ ጋር እኩል የሙቀት ሥራ             |
| ---------- | ----------------------------------- |
| 20 ደቂቃ ገደማ | በ{{18 °F; 10 °C}} የበለጠ ሞቃት ከፍተኛ ሙቀት |
| 40–60 ደቂቃ  | በ{{36 °F; 20 °C}} የበለጠ ሞቃት ከፍተኛ ሙቀት |
| 2 ሰዓት ገደማ  | በ{{54 °F; 30 °C}} የበለጠ ሞቃት ከፍተኛ ሙቀት |
| 4–6 ሰዓት    | ሁለት ቁጥር የበለጠ ሞቃት ኮንን ለማጠፍ በቂ        |

Orton አክሎ፣ ከ1–2 ሰዓት ማቆየት «የሚቀጥለውን ከፍ ያለ ቁጥር ያለው ኮን ለማጠፍ በቂ ሊሆን ይችላል» ይላል።

ስለዚህ ማቆየት ፈጽሞ ያለ ዋጋ አይደለም፤ ቢጨምሩት ኮኖቹ የበለጠ እንዲታጠፉ ይጠብቁ፣ ከፍተኛውን ሙቀትም በዚያው መጠን ዝቅ ያድርጉ።

### የኮን ዓይነቶች

Orton አራት ዓይነቶችን ይሠራል። ሁለቱ ዕቃዎቹ ያገኙትን ለማሳየት በመደርደሪያው ላይ ይቆማሉ፤ ሁለቱ ለkiln sitter ናቸው።

Table: የOrton አራቱ የኮን ዓይነቶች
Label: የኮን ዓይነቶች

| ዓይነት                   | የሚያገለግለው            | እንዴት እንደሚቆም                                                                        |
| ---------------------- | ------------------- | ---------------------------------------------------------------------------------- |
| የሚቆም (self-supporting) | በመደርደሪያው ላይ ምስክር ኮን | አብሮ የተሠራ መሠረት ቁመቱን፣ 1¾ ኢንች (44 mm)፣ እና የ8° ዝንባሌውን ይወስናል፤ መያዣ አያስፈልገውም              |
| ትልቅ (large)            | በመደርደሪያው ላይ ምስክር ኮን | በመቆሚያ ሰሌዳ (plaque) ወይም በሸክላ ጉብታ ውስጥ በትክክል 2 ኢንች (51 mm) ታይቶ፣ ከቀጥታ 8° ዘንበል ብሎ ይቀመጣል |
| ትንሽ (junior)           | kiln sitter         | በሲተሩ ድጋፎች ላይ በአግድም ይተኛል፤ በመደርደሪያ ላይ ከቆመ 15/16 ኢንች (24 mm) ይታያል                     |
| ዘንግ (bar)              | kiln sitter         | ከትናንሽ ኮኖች ጋር አንድ ዓይነት ዱቄት፣ በእኩል የዘንግ ቅርጽ                                           |

ቁመት አስፈላጊ ነው፤ በትልቅ ኮን ቁመት ላይ የ¼ ኢንች (6 mm) ልዩነት «በመታጠፍ ላይ ከግማሽ ኮን በላይ ልዩነት ሊያስከትል ይችላል»። ኮኖች አይበላሹም ወይም አያረጁም፣ እርጥብ ቦታ መቀመጥም አይጎዳቸውም።

### «ኮን 6» በተግባር ምን ማለት ነው

ሠንጠረዡ የሚቆም ኮን 6ን {{2232 °F; 1222 °C}} ብሎ ይሰጣል፣ ነገር ግን የመጨረሻው {{180 °F; 100 °C}} በ{{108 °F/h; 60 °C/h}} ሲወጣ ብቻ ነው። በ{{270 °F/h; 150 °C/h}} ሲወጣ ያው ኮን በ{{2269 °F; 1243 °C}} ይታጠፋል። እውነተኛ እቶኖች ደግሞ ይለያያሉ፤ Digitalfire «አብዛኞቹ እቶኖች ኮን 6 ላይ የሚደርሱት በ2232°F ሳይሆን በ2200°F ነው» ይላል። ስለዚህ «ኮን 6» ማለት ቴርሞሜትሩ በወቅቱ ምንም ቢያነብ፣ ዕቃዎቹ ኮን 6ን የሚያጥፍ የሙቀት ሥራ አግኝተዋል ማለት ነው።

:::orton

> [!NOTE]
> በሰዓት ወይም በመደወያው ሳይሆን በኮኑ ያቃጥሉ። ኮንትሮለርን በኮን ቁጥር ያዘጋጁ፣ በመደርደሪያው ላይ ያለ ምስክር ኮንም እያንዳንዱን ማቃጠል ያረጋግጥ።

:::

:::temperature

> [!NOTE]
> በሙቀት መጠን ሲያቃጥሉ፣ የእያንዳንዱን ማቃጠል መጨረሻ አንድ ዓይነት ያድርጉ፤ ያው የመጨረሻ የመውጫ ፍጥነት፣ ያው ከፍተኛ ሙቀት እና ያው ማቆየት። ያኔ አንድ ጊዜ የሠራ ግላዝ እንደገና ይሠራል።

:::

## የኮን ሠንጠረዥ {#cone-chart}

እነዚህ አኃዞች ለሚቆሙ ኮኖች ከOrton የኮን ሠንጠረዥ (©2001) የተወሰዱ ናቸው፤ ከኮን 11 እስከ 14 ያሉት Orton አሁን ከሚያሳትማቸው ሠንጠረዦች ናቸው፣ እነዚህም በሚደራረቡበት ቦታ ተመሳሳይ አኃዞችን ይሰጣሉ፣ ለኮን 13 እና 14 ደግሞ በ°C ብቻ (እዚህ ያለው °F የተቀየረ ነው)። እቶንዎ በመጨረሻው {{180 °F; 100 °C}} ላይ ምን ያህል በፍጥነት እንደወጣ የሚስማማውን ዓምድ ይምረጡ። የOrton ግምታዊ ደንብ ለፈጣን ማቃጠል የ{{270 °F/h; 150 °C/h}} ዓምድ፣ ለመካከለኛ የ{{108 °F/h; 60 °C/h}} ዓምድ፣ ለዝግተኛ ደግሞ የ{{27 °F/h; 15 °C/h}} ዓምድ ነው። ፍጥነትን ለማስላት፣ የወጣውን የሙቀት መጠን በፈጀው ሰዓት ያካፍሉ፤ በ3 ሰዓት {{900 °F; 500 °C}} የሚወጣ እቶን በ{{300 °F/h; 167 °C/h}} ገደማ እየሞቀ ነው።

Table: የOrton የሚቆሙ ኮኖች፥ እያንዳንዱ የሚታጠፍበት የሙቀት መጠን፣ በመጨረሻው {{180 °F; 100 °C}} የማሞቂያ ፍጥነት
Label: የOrton የኮን ሠንጠረዥ

| ኮን  | ዝግተኛ፣ {{27 °F/h; 15 °C/h}} | መካከለኛ፣ {{108 °F/h; 60 °C/h}} | ፈጣን፣ {{270 °F/h; 150 °C/h}} |
| --- | -------------------------: | ---------------------------: | --------------------------: |
| 022 |                          – |          {{1087 °F; 586 °C}} |         {{1094 °F; 590 °C}} |
| 018 |        {{1267 °F; 686 °C}} |          {{1319 °F; 715 °C}} |         {{1353 °F; 734 °C}} |
| 015 |        {{1382 °F; 750 °C}} |          {{1456 °F; 791 °C}} |         {{1504 °F; 818 °C}} |
| 010 |        {{1636 °F; 891 °C}} |          {{1657 °F; 903 °C}} |         {{1679 °F; 915 °C}} |
| 08  |        {{1692 °F; 922 °C}} |          {{1728 °F; 942 °C}} |         {{1753 °F; 956 °C}} |
| 07  |        {{1764 °F; 962 °C}} |          {{1789 °F; 976 °C}} |         {{1809 °F; 987 °C}} |
| 06  |        {{1798 °F; 981 °C}} |          {{1828 °F; 998 °C}} |        {{1855 °F; 1013 °C}} |
| 05  |       {{1870 °F; 1021 °C}} |         {{1888 °F; 1031 °C}} |        {{1911 °F; 1044 °C}} |
| 04  |       {{1915 °F; 1046 °C}} |         {{1945 °F; 1063 °C}} |        {{1971 °F; 1077 °C}} |
| 03  |       {{1960 °F; 1071 °C}} |         {{1987 °F; 1086 °C}} |        {{2019 °F; 1104 °C}} |
| 02  |       {{1972 °F; 1078 °C}} |         {{2016 °F; 1102 °C}} |        {{2052 °F; 1122 °C}} |
| 01  |       {{1999 °F; 1093 °C}} |         {{2046 °F; 1119 °C}} |        {{2080 °F; 1138 °C}} |
| 1   |       {{2028 °F; 1109 °C}} |         {{2079 °F; 1137 °C}} |        {{2109 °F; 1154 °C}} |
| 4   |       {{2086 °F; 1141 °C}} |         {{2124 °F; 1162 °C}} |        {{2161 °F; 1183 °C}} |
| 5   |       {{2118 °F; 1159 °C}} |         {{2167 °F; 1186 °C}} |        {{2205 °F; 1207 °C}} |
| 6   |       {{2165 °F; 1185 °C}} |         {{2232 °F; 1222 °C}} |        {{2269 °F; 1243 °C}} |
| 7   |       {{2194 °F; 1201 °C}} |         {{2262 °F; 1239 °C}} |        {{2295 °F; 1257 °C}} |
| 8   |       {{2212 °F; 1211 °C}} |         {{2280 °F; 1249 °C}} |        {{2320 °F; 1271 °C}} |
| 9   |       {{2235 °F; 1224 °C}} |         {{2300 °F; 1260 °C}} |        {{2336 °F; 1280 °C}} |
| 10  |       {{2284 °F; 1251 °C}} |         {{2345 °F; 1285 °C}} |        {{2381 °F; 1305 °C}} |
| 11  |       {{2322 °F; 1272 °C}} |         {{2361 °F; 1294 °C}} |        {{2399 °F; 1315 °C}} |
| 12  |       {{2345 °F; 1285 °C}} |         {{2383 °F; 1306 °C}} |        {{2419 °F; 1326 °C}} |
| 13  |       {{2390 °F; 1310 °C}} |         {{2428 °F; 1331 °C}} |        {{2458 °F; 1348 °C}} |
| 14  |       {{2464 °F; 1351 °C}} |         {{2489 °F; 1365 °C}} |        {{2523 °F; 1384 °C}} |

ሰረዝ (–) እዚህ ያልተገለበጠ አኃዝን ያመለክታል፤ ለእሱ የOrtonን ሙሉ ሠንጠረዥ ይመልከቱ።

Orton ለከፍተኛ ሙቀት ሥራ እስከ 42 ድረስ ኮኖችን ይሠራል፣ ነገር ግን የሙቀት መጠኖችን የሚያሳትመው እስከ ኮን 14 ብቻ ነው፤ ለበለጠ ሞቃት ኮኖች ሠንጠረዦቹ «(በጥያቄ) ይገኛሉ»። የእቶን አምራቾች እንደገና የሚያሳትሙት አንድ የቆየ የOrton ሠንጠረዥ ትልቅ ኮን 15ን በ{{270 °F/h; 150 °C/h}} {{2608 °F; 1431 °C}} ብሎ ይሰጣል፣ ለኮን 16 እና ከዚያ በላይ ደግሞ የታተመ አኃዝ አላገኘንም። ከኮን 14 በኋላ ምስክር ኮኖችን ያስቀምጡ እና በእነሱ ይመሩ፣ እቶንዎም ለዚያ ሙቀት የተሠራ መሆኑን ያረጋግጡ።

ትልልቅ ኮኖች ከእነዚህ አኃዞች በጥቂት ዲግሪዎች ልዩነት ይነበባሉ፤ በ{{108 °F/h; 60 °C/h}} ትልቅ ኮን 6 {{2228 °F; 1220 °C}} ነው። በkiln sitter ውስጥ የሚጠቀሙት ትናንሽ ኮኖች የተዘረዘሩት በ{{540 °F/h; 300 °C/h}} ብቻ ነው፣ ስለዚህ ሠንጠረዡ ትንሽ ኮን 6ን {{2291 °F; 1255 °C}} ብሎ ይሰጣል። ይህ ሲተሩ እቶኑን የሚያጠፋበት የሙቀት መጠን አይደለም። የሲተሩ ኮን ሥራ ከመደርደሪያው ኮን ጋር መስማማት ነው፣ የመጨረሻውን ቃል የሚናገረውም የመደርደሪያው ኮን ነው።

ሁለት ማስጠንቀቂያዎች። የOrton የ2019 ቡክሌት ኮን 06ን በፈጣኑ ፍጥነት {{1875 °F; 1024 °C}} ብሎ ይሰጣል፣ ነገር ግን ሠንጠረዡም የOrton ተደጋግመው የሚጠየቁ ጥያቄዎች (FAQ) ገጽም {{1855 °F; 1013 °C}} ይሰጣሉ፣ እዚህም ይህ ጥቅም ላይ ውሏል። እንዲሁም በDawson kiln sitter መመሪያ መጽሐፍ ጀርባ ያለው የትልልቅ ኮኖች ሠንጠረዥ የመገልበጥ ስህተቶች አሉበት (ኮን 5 ከኮን 6 የበለጠ ሞቃት)፣ ስለዚህ አይጠቀሙበት።

:::temperature

## በሙቀት መጠን ማቃጠል {#by-temperature}

**ኮንትሮለር** (controller) ያለው እቶን እርስዎ ወዳዘጋጁት የሙቀት መጠን ያቃጥላል፤ ሙቀቱን የሚያነበው ከግድግዳው አጠገብ ያለ መመርመሪያ (probe) ነው። በዩናይትድ ኪንግደም፣ በአውሮፓ፣ በአውስትራሊያ እና በኒውዚላንድ ያሉ አቅራቢዎች ብዙ ጊዜ ከኮን ይልቅ የማቃጠያ የሙቀት መጠን ይሰጣሉ።

የሙቀት መጠን ብቻውን ዕቃዎቹ ምን ያህል እንደተቃጠሉ አይናገርም። ግላዞች ልክ እንደ ኮኖች ለ**የሙቀት ሥራ** (heatwork) ምላሽ ይሰጣሉ፤ ያው ከፍተኛ ሙቀት ከዝግተኛ መውጫ ወይም ከማቆየት በኋላ የበለጠ ሞቃት ውጤት፣ ከፈጣን መውጫ በኋላ ደግሞ የበለጠ ቀዝቃዛ ውጤት ይሰጣል። የOrton ሠንጠረዥ የልዩነቱን መጠን ያሳያል፤ ኮን 6 በ{{27 °F/h; 15 °C/h}} ሲወጣ በ{{2165 °F; 1185 °C}}፣ በ{{270 °F/h; 150 °C/h}} ሲወጣ ደግሞ በ{{2269 °F; 1243 °C}} ይታጠፋል። ስለዚህ የማቃጠያ የሙቀት መጠን ማለት ያ የሙቀት መጠን በተገለጸ ፍጥነት፣ አምራቹ ከሚሰጠው ማንኛውም ማቆየት ጋር፣ ሲደረስበት ነው።

የግላዝ አዘገጃጀት በምትኩ ኮን ሲሰጥ፣ ከላይ ባለው ሠንጠረዥ ውስጥ እቶንዎ በማቃጠሉ መጨረሻ በሚወጣበት ፍጥነት ዓምድ ውስጥ ይፈልጉት። ማቆየትም የሙቀት ሥራን ይጨምራል፤ ከላይ ያለውን «ማቆየት የሙቀት ሥራን ይጨምራል» ይመልከቱ።

መመርመሪያው የሚያነበው ከግድግዳው አጠገብ ያለውን አየር እንጂ ዕቃዎቹን አይደለም። ማቃጠሎቹ ከሚገባቸው በላይ ሞቀው ወይም ቀዝቅዘው ከወጡ፣ የኮንትሮለርዎ መመሪያ መጽሐፍ ንባቡን የሚያስተካክለውን **ማስተካከያ** (offset) ያብራራል።

:::

:::orton

## የኮን ስብስብ ማዘጋጀት {#cone-pack}

**ምስክር ኮን** (witness cone) ከዕቃዎቹ አጠገብ በመደርደሪያ ላይ የሚቀመጥ ኮን ነው፤ እዚያም ያንኑ ሙቀት ያገኛል። Orton ስለ ሚናው ግልጽ ነው፤ «የሙቀት ሥራ ብቸኛው እውነተኛ መለኪያ ከዕቃዎቹ አጠገብ በመደርደሪያው ላይ ከተቀመጠ ትልቅ ወይም የሚቆም ኮን የሚገኘው ነው።» kiln sitter ከግድግዳው አጠገብ ይቀመጣል፣ የኮንትሮለር ወይም የፓይሮሜትር መመርመሪያም ከግድግዳው አጠገብ ያለውን ሙቀት ያነባል፤ ምስክር ኮን ግን ድስቶቹ ባሉበት ቦታ ያነባል።

**የኮን ስብስብ** (cone pack) በአንድ ቁጥር የሚለያዩ፣ በአንድ ላይ የሚቀመጡ ሦስት ምስክር ኮኖች ነው፥

Table: የሦስት ኮን ስብስብ
Label: የሦስት ኮን ስብስብ

| ኮን             | የትኛው ቁጥር                | ኮን 04 የመጀመሪያ ማቃጠል | ኮን 6 ግላዝ | ሲታጠፍ                   |
| -------------- | ----------------------- | ----------------- | -------- | ---------------------- |
| መሪ (guide)     | ከዒላማው አንድ ቁጥር የበለጠ ቀዝቃዛ | 05                | 5        | ዕቃዎቹ ወደ ብስለት እየተቃረቡ ነው |
| የማቃጠያ (firing) | ዒላማው                    | 04                | 6        | ማቃጠሉ ትክክለኛው ነጥብ ላይ ነው  |
| ጠባቂ (guard)    | አንድ ቁጥር የበለጠ ሞቃት        | 03                | 7        | ማቃጠሉ ከልክ አልፏል          |

### የሚቆሙ ኮኖች ወይም መቆሚያ ሰሌዳ

የአሜሪካ የእቶን አምራች L&L ለስብስቡ የሚቆሙ ኮኖችን ይመክራል፣ «ለመጠቀም በጣም ቀላሉ ስለሆኑ እና በጣም ወጥ የሆነ ውጤት ስለሚሰጡ»፤ ቁመታቸው እና ዝንባሌያቸው አብሮ የተሠራ ነው።

ትልልቅ ኮኖች **መቆሚያ ሰሌዳ** (plaque፣ በፋብሪካ የተሠራ መያዣ) ወይም በብዕር ጫፍ በሚያህሉ ቀዳዳዎች የተበሳ ለስላሳ፣ ቀዳዳማ የሆነ የ**ሸክላ ጉብታ** (pat) ያስፈልጋቸዋል። እያንዳንዱን በትክክል 2 ኢንች (51 mm) ታይቶ፣ ከቀጥታ 8° ወደ **የመታጠፊያ ገጹ** (bending face) ዘንበል ብሎ ያስቀምጡ። ያንን ገጽ ለማግኘት፣ ኮኑን በጠፍጣፋ ወለል ላይ በመሠረቱ ያቁሙት፣ በጫፉ ይያዙትና ይልቀቁት፤ ወደ መታጠፊያ ገጹ ይወድቃል።

### ስብስቦቹን የት ማስቀመጥ

1. ስብስቡን «በእቶኑ ውስጥ በጥልቀት፣ ሆኖም… በመመልከቻ ቀዳዳ በኩል በሚታይ ቦታ» (Orton)፣ ከጭነቱ መሃል አጠገብ እና ከአየር ፍሰት ርቆ (L&L) ያስቀምጡ። በመመልከቻ ቀዳዳው ፊት ለፊት በቅርብ አይደለም፤ ኮኖቹ ዕቃዎቹ የሚሰማቸውን ሙቀት ሊሰማቸው ይገባል።
2. ክዳኑን ከመዝጋትዎ በፊት በመመልከቻ ቀዳዳው በኩል ይመልከቱ፣ ሦስቱንም ኮኖች ማየት እንደሚችሉ ያረጋግጡ።
3. ሲተር ባለው እቶን ውስጥ፣ የስብስቡን መደርደሪያ ከሲተሩ ቱቦ ቢያንስ 1 ኢንች (25 mm) በላይ ወይም በታች ያድርጉ፤ ይህም የሚያዘነብል መደርደሪያ ሲተሩን እንዳይዘጋው ነው።
4. ለመጀመሪያዎቹ ማቃጠሎችዎ፣ በላይኛው፣ በመካከለኛው እና በታችኛው መደርደሪያ ላይ ስብስብ ያስቀምጡ። የL&L የማስተካከያ ሙከራ ከዚህም ይርቃል፤ በእያንዳንዱ መደርደሪያ ላይ የኮን 07፣ 06 እና 05 ሁለት ስብስቦች፣ አንዱ በጠርዙ አንዱ በመሃሉ።

ልዩነቶችን ይጠብቁ፤ Orton «በተለምዶ በእቶኑ ከላይ እስከ ታች ቢያንስ የአንድ ኮን ልዩነት ያያሉ» ይላል፣ በጥብቅ የተጫኑ ቦታዎችም ቀዝቅዘው ይቃጠላሉ። በማቃጠሉ ወቅት ማየት የማይችሏቸው ስብስቦችም በኋላ መዝገብ ይሰጣሉ።

:::

:::orton

## kiln sitter {#kiln-sitter}

**kiln sitter** በብዙ ቀላል እና የቆዩ እቶኖች ውጭ ያለ፣ ትንሽ ኮን ሲታጠፍ እቶኑን የሚያጠፋ ሜካኒካዊ ማብሪያ ነው። በጣም የሚታወቀው Dawson Kiln-Sitter ነው። ማቃጠልን ያቀላል፣ ነገር ግን የደህንነት መሣሪያ ሳይሆን ምቾት ብቻ ነው።

### እንዴት እንደሚሠራ

የፖርሲሊን ቱቦ ወደ እቶኑ ውስጥ ይዘልቃል። በጫፉ ላይ ትንሽ ኮን ወይም ዘንግ በሁለት የብረት ድጋፎች ላይ በአግድም ይተኛል፤ ከላዩም እንደ ሚዛን ጫወታ (seesaw) የሚሽከረከር **ዳሳሽ ዘንግ** (sensing rod) አለ። ከእቶኑ ውጭ፣ የዘንጉ ሌላኛው ጫፍ ክብደትን በትንሽ መንጠቆ ይይዛል። ኮኑ ሲለሰልስ እና 90° ገደማ ሲታጠፍ፣ ዘንጉ ክብደቱን ለመልቀቅ በቂ ዝቅ ይላል፣ ክብደቱ ይወድቃል፣ ወደ ማሞቂያ ኤለመንቶቹ የሚሄደው ኃይልም ይቋረጣል።

ትናንሽ ኮኖች እና ዘንጎች «እኩል የሙቀት ሕክምና ይሰጣሉ»። Orton ብዙ ጀማሪዎች ዘንጎችን እንደሚመርጡ ይገልጻል፤ ምክንያቱም እኩል ቅርጻቸው በእያንዳንዱ ጊዜ በአንድ ዓይነት መንገድ ማስቀመጥን ቀላል ያደርገዋል። ትንሽ ኮን እየቀጠነ ስለሚሄድ የሚቀመጥበት ቦታ አስፈላጊ ነው፤ ቀጭኑ ክፍሉ ከዘንጉ በታች ሲሆን እቶኑ ቀዝቀዝ ብሎ ይጠፋል፣ ወፍራሙ ክፍሉ ሲሆን ደግሞ ሞቅ ብሎ፤ ልዩነቱ «እስከ 1/2 ኮን» ሊደርስ ይችላል።

### በሲተሩ ውስጥ የትኛው ኮን ይገባል

ምንጮቹ አይስማሙም። ሲተሩን የሠራው Dawson በመደርደሪያው ላይ ካለው የማቃጠያ ኮን ጋር አንድ ዓይነት ቁጥር እንዲጠቀሙ፣ አንድ ቁጥር የበለጠ ሞቃት ወደሆነው የሚሄዱት የመደርደሪያው ኮን ሳይታጠፍ ከቀረ ብቻ እንዲሆን ይላል። L&L ከመደርደሪያው ኮኖች አንድ ቁጥር የበለጠ ሞቃት እንዲጠቀሙ ይላል፤ ምክንያቱም ሲተሩ ከግድግዳው እና ከኤለመንቶቹ አጠገብ ስለሚቀመጥ፣ የበለጠ ሙቀት ያገኛል፣ ቀደም ብሎም የማጥፋት ዝንባሌ አለው። Orton መርሁን ይወስናል፤ «የማቃጠሉ ሂደት የመጨረሻ ዳኛ የመደርደሪያው ኮን ነው እንጂ የKiln-Sitter ኮን ወይም ዘንግ አይደለም።»

> [!NOTE]
> የእኛ መነሻ፥ ከዒላማዎ ጋር አንድ ዓይነት ቁጥር ያለው ትንሽ ኮን በሲተሩ ውስጥ ያስገቡ፣ በመደርደሪያው ላይም የኮን ስብስብ ያስቀምጡ። እቶኑ ሲጠፋ የመደርደሪያው የማቃጠያ ኮን በቂ ካልታጠፈ፣ በሚቀጥለው ጊዜ በሲተሩ ውስጥ አንድ ቁጥር የበለጠ ሞቃት ይጠቀሙ፣ ወይም የኮኑን ወፍራም ክፍል ከዘንጉ በታች ያድርጉ። ከልክ በላይ ከታጠፈ ተቃራኒውን ያድርጉ።

### ማዘጋጀት፣ እና ከእያንዳንዱ ማቃጠል በፊት የሚደረጉ ፍተሻዎች

የDawson አሠራር፣ እሱም ከእያንዳንዱ ማቃጠል በፊት እንደ ፍተሻም ያገለግላል፥

1. ሁሉንም ማብሪያዎች ያጥፉ። ዳሳሽ ዘንጉ በነጻ እንደሚንቀሳቀስ፣ በቱቦው መሃል እንደሚቀመጥ እና እንዳልታጠፈ ወይም እንዳልዛገ ያረጋግጡ። ቀርፋፋ ከሆነ፣ Dawson የቱቦውን መገጣጠሚያ እንዲቀይሩ ይላል።
2. ለከፍተኛ ሙቀት የሚሆን ቀጭን **የእቶን ቅብ** (kiln wash፣ የቀለጠ ነገር እንዳይጣበቅ የሚከላከል ሽፋን) በኮን ድጋፎቹ ላይ እና ዘንጉ ኮኑን በሚነካበት ቦታ ላይ በብሩሽ ይቀቡ። በኮኑ ወይም በፖርሲሊን ቱቦው ላይ ቅቡን ፈጽሞ አይቀቡ።
3. መደርደሪያዎችን እና ዕቃዎችን ከቱቦው ቢያንስ 1 ኢንች (25 mm) በላይ ወይም በታች ይጫኑ፤ ይህም ምንም ነገር እንዳይነካው፣ በእሱ ላይ እንዳይወድቅ ወይም እንዳይዘጋው ነው።
4. ክብደቱን ያንሱ፣ መንጠቆውን ወደ ትሪገሩ (trigger) ይጫኑ፣ ኮኑን ወይም ዘንጉን የሲተርዎ መመሪያ መጽሐፍ እንደሚያሳየው በድጋፎቹ ላይ ከብረት ደረጃው ጋር ተጠግቶ በአግድም ያስተኙት፣ በእያንዳንዱ ጊዜ በአንድ ዓይነት መንገድ። ክዳኑን ከመዝጋትዎ በፊት እንደገና ያረጋግጡት፤ «በትክክል ያልተቀመጠ ኮን ወይም ዘንግ ከልክ በላይ ማቃጠልን ሊያስከትል ይችላል።»
5. ገደብ ሰዓት ቆጣሪውን ያዘጋጁ፣ መግፊያ ቁልፉንም (plunger) እስኪቆለፍ ድረስ ይግፉት። እቶኑን ደረጃውን ጠብቆ ያስቀምጡ፣ ከክብደቱ በታች ያለውንም ቦታ ክፍት ያድርጉ፤ ይህም ክብደቱ መውደቅ እንዲችል ነው።

### ገደብ ሰዓት ቆጣሪ

የDawson LT ሞዴሎችን ጨምሮ ብዙ ሲተሮች **ገደብ ሰዓት ቆጣሪ** (limit timer) አላቸው፤ ይህ ከተወሰነ ጊዜ በኋላ እቶኑን የሚያጠፋ ሰዓት ነው፣ «KILN-SITTER ካልሠራ» እንደ ተጠባባቂ። ሁልጊዜ ማቃጠሉ ይፈጃል ተብሎ ከሚጠበቀው በላይ ረዘም ብሎ መዘጋጀት አለበት። ምንጮቹ ትርፉን በተለያየ መንገድ ይወስናሉ፥

Table: ገደብ ሰዓት ቆጣሪውን ለምን ያህል ጊዜ ማዘጋጀት
Label: የገደብ ሰዓት ቆጣሪ ቅንብሮች

| ምንጭ       | ቅንብር                                                                                |
| --------- | ----------------------------------------------------------------------------------- |
| Dawson    | እቶኑን እስኪያውቁት ድረስ ከሚጠበቀው የማቃጠያ ጊዜ ½ ሰዓት የበለጠ፣ በኋላ ¼ ሰዓት የበለጠ፤ ከ20 ሰዓት በላይ ፈጽሞ አያዘጋጁት |
| L&L       | በመጀመሪያው ጊዜ በጣም ከፍ አድርገው፣ ማቃጠሉ ምን ያህል እንደሚፈጅ እየመዘገቡ፤ ከዚያ በኋላ 1 ሰዓት ገደማ የበለጠ          |
| Bracker's | ከማቃጠያ ጊዜው ከ30 ደቂቃ እስከ 1 ሰዓት የበለጠ                                                    |

> [!NOTE]
> የእኛ መነሻ፥ በመጀመሪያው ጊዜ በልግስና (በመደወያው 20 ሰዓት ውስጥ)፣ ከዚያም ከመዘገቡት ጊዜ ከ½ እስከ 1 ሰዓት የበለጠ። ሰዓት ቆጣሪው ማቃጠሉ ምን ያህል እንደፈጀም ይነግርዎታል፤ በ7 ተዘጋጅቶ በ1 ካለቀ 6 ሰዓት ማለት ነው።

### ቀደም ብሎ ወይም ዘግይቶ ሲጠፋ

ከእያንዳንዱ ማቃጠል በኋላ የሲተሩን ኮን ከመደርደሪያው ኮኖች አጠገብ ያንብቡ።

Table: ከማቃጠል በኋላ ሲተሩን ማንበብ
Label: የkiln sitter ችግሮች

| የሚያዩት                                  | ሊሆን የሚችል ምክንያት                                                            | ምን ማድረግ                                              |
| -------------------------------------- | ------------------------------------------------------------------------- | ---------------------------------------------------- |
| ሲተሩ አጥፍቷል፣ የመደርደሪያው የማቃጠያ ኮን በቂ አልታጠፈም | ሲተሩ ከመደርደሪያው የበለጠ ሞቋል (ከግድግዳው አጠገብ ይቀመጣል)                                 | በሲተሩ ውስጥ አንድ ኮን የበለጠ ሞቃት፣ ወይም ወፍራሙን ክፍል ከዘንጉ በታች     |
| የሲተሩ ኮን ከ90° በጣም አልፎ ዘንብሏል             | እቶኑ ወደ መጨረሻው በጣም በፍጥነት ወጥቷል                                               | መውጫው ዝግተኛ እንዲሆን የማብሪያ ቅንብሮቹን ዝቅ ያድርጉ (Dawson)        |
| የሲተሩ ኮን አልታጠፈም፣ ወይም ቀልጦ ጉብታ ሆኗል        | ሲተሩ ራሱ፥ ደካማ ማስተካከያ፣ የታጠፈ ወይም የዛገ ዘንግ፣ ወይም በቱቦው ውስጥ ወይም ከቱቦው ጋር የተቀረቀረ ነገር | እንደገና ከማቃጠልዎ በፊት ሲተሩን በመመሪያ መጽሐፉ መሠረት ይፈትሹ እና ያስተካክሉ |
| ሁልጊዜ ቀደም ብሎ ወይም ዘግይቶ                   | ማስተካከያው ተዛብቷል፣ ወይም ዘንጉ አልቋል                                               | በማስተካከያ መለኪያው (firing gauge) ይፈትሹ፤ የትሪገር ሳህኑን ያንቀሳቅሱ |

ማስተካከያውን ለመፈተሽ፣ Dawson ዘንጉን ሙሉ በሙሉ የታጠፈ ኮን በሚተወው ቦታ የሚይዝ **የማስተካከያ መለኪያ** (firing gauge) ይጠቀማል፤ ያኔ በመንጠቆው ላይ «የ1/16th-inch ክፍተት» (1.6 mm ገደማ) መኖር አለበት። በየ30 ማቃጠሎች ይፈትሹት። የCeramics Monthly ደንብ፥ እቶኑ ቀደም ብሎ ከጠፋ የትሪገር ሳህኑን በትንሹ ወደ ላይ ያንቀሳቅሱ፤ ዘግይቶ ከሆነ በትንሹ ወደ ታች። ሲተሩ ምንም ቢያደርግ፣ «ሁልጊዜ ከትናንሽ የሲተር ኮኖች ይልቅ ትልልቅ ምስክር ኮኖችን ይመኑ።»

> [!WARNING]
> **kiln sitter የደህንነት መሣሪያ አይደለም።** የDawson መመሪያ መጽሐፍ እሱ «እንደ አስተማማኝ የማጥፊያ መሣሪያ እንዲያገለግል የታሰበ አይደለም፣ እቶንዎም ከሚገመተው የማቃጠያ ጊዜ በላይ ያለ ተቆጣጣሪ መተው የለበትም» ይላል። ያልተቃጠለ ሸክላ (greenware) በቱቦው ላይ መውደቁን የመሰለ ቀላል ነገር እንኳ «ከልክ በላይ ማቃጠልን ሊያስከትል ይችላል»። እቶኑ መጨረስ ሲገባው ለመፈተሽ እዚያ ይሁኑ፣ እንደ እንጨት ወለል ወይም ምንጣፍ ባሉ በሚቃጠሉ ነገሮች ላይ ወይም አጠገብ ፈጽሞ አያቃጥሉት።

ሲተሩ የተሠራው «እስከ Cone 8 ድረስ እና ጨምሮ» ለሚደረጉ ማቃጠሎች ነው። በራሱ የሙቀት መጠንን ማቆየት ወይም በዝግታ ማቀዝቀዝ አይችልም። በልምምድ እና በመዝገብ ግን፣ Digitalfire እንደሚለው «ራስዎ ኮንትሮለር መሆን» ይችላሉ፤ ኮኖቹን ይመልከቱ እና ማብሪያዎቹን በእጅ ያዙሩ።

:::

:::orton

## ኮኖችን ማንበብ {#reading-cones}

ኮኖች ሁለት ጊዜ ይነበባሉ፤ እቶኑ እያቃጠለ በመመልከቻ ቀዳዳው በኩል፣ እና ከቀዘቀዘ በኋላ በእጅዎ ውስጥ።

### በማቃጠሉ ወቅት

**መመልከቻ ቀዳዳ** (peephole) በእቶኑ ግድግዳ ውስጥ ያለ፣ በሚነቀል መሰኪያ የሚዘጋ ትንሽ ቀዳዳ ነው። ያለ ዓይን መከላከያ ፈጽሞ ወደ ውስጥ አይመልከቱ። Orton «ሊደርስ የሚችል የዓይን ጉዳትን ለማስወገድ የብየዳ መነጽር መጠቀም አለበት። የፀሐይ መነጽር አይመከርም።» ይላል። ለኢንፍራሬድ (infrared) የተሰጠ ደረጃ 3 (shade 3) የብየዳ መነጽር በብዛት የሚመከረው ነው፤ ከዚያ በኋላ ነጠብጣቦችን ካዩ የበለጠ ጠቆር ያለውን ይጠቀሙ።

- **መሪ ኮኑ** (guide cone) መታጠፍ ሲጀምር መጨረሻው ቅርብ ነው ማለት ነው፤ ከዚህ ጀምሮ በቅርበት ይከታተሉ።
- ኮን መታጠፍ ከጀመረ ለመታጠፍ ከ15 እስከ 25 ደቂቃ ይፈጅበታል (የOrton አዲሱ ቡክሌት ከ15 እስከ 22 ይላል)፤ በመጀመሪያ በዝግታ፣ ከዚያም ግማሹን፣ በሰዓት ፊት 3 ላይ፣ ካለፈ በኋላ በፍጥነት።
- **የማቃጠያ ኮኑ** (firing cone) ጫፉ ከመሠረቱ ጋር እኩል ደረጃ ላይ ሲሆን ተጠናቋል።

በእጅ በሚሠራ እቶን ላይ፣ መመልከቻ ቀዳዳው በወቅቱ የሚያገኙት ብቸኛው እውነተኛ ምልክት ነው፤ ስብስቡ በሚታይበት ቦታ መቀመጥ ያለበትም ለዚህ ነው።

### ከማቃጠሉ በኋላ

Orton መታጠፉን እንደ ሰዓት ፊት ያነባል። ያልታጠፈ ኮን ወደ ላይ፣ ወደ 12 ሰዓት፣ ይጠቁማል፤ መደርደሪያውን የሚነካ ኮን 6 ሰዓት ላይ ነው። የመጨረሻው ነጥብ የ90° መታጠፍ ነው፣ ጫፉ ከመሠረቱ ጋር እኩል፤ የሠንጠረዡ የሙቀት መጠኖች የሚለኩበት ነጥብ ይህ ነው፣ Orton ከ5 እስከ 6 ሰዓት ባለ ማንኛውም ቦታ ያለን ኮን በትክክል እንደተቃጠለ ይቆጥረዋል። ከ4 ሰዓት እስከ መደርደሪያውን መንካት ያለው ልዩነት ትንሽ ነው፣ «ብዙውን ጊዜ 1 ወይም 2 ዲግሪ»።

Table: ከማቃጠሉ በኋላ የኮን ስብስብ ማንበብ (ምሳሌ፥ ለኮን 6 ግላዝ ኮን 5፣ 6 እና 7)
Label: የኮን ስብስብ ማንበብ

| የሚያዩት                                                                | ትርጉሙ                                                       |
| -------------------------------------------------------------------- | ---------------------------------------------------------- |
| ኮን 5 ወድቋል፤ የኮን 6 ጫፍ ከመሠረቱ ጋር እኩል ወይም ትንሽ ዝቅ፤ ኮን 7 ቀጥ ብሎ ወይም ጥቂት ዘንብሎ | ዒላማው ላይ፥ ኮን 6 ተደርሷል                                        |
| ኮን 5 ታጥፏል፤ ኮን 6 በከፊል ብቻ፣ በ2 ወይም 3 ሰዓት፣ ወይም ቀጥ ብሎ                     | በቂ ያልተቃጠለ፥ ማቃጠሉ በጣም ቀደም ብሎ ቆሟል                             |
| ኮን 5 እንኳ በጭንቅ ተንቀሳቅሷል                                                | በጣም በቂ ያልተቃጠለ፣ በአንድ ኮን ወይም ከዚያ በላይ                         |
| ኮን 5 እና 6 ተኝተዋል፤ ኮን 7 ታጥፏል                                           | ከልክ በላይ የተቃጠለ፥ «ምርጡን የጊዜ እና የሙቀት ግንኙነት አልፈዋል»              |
| ሦስቱም ተዘርረው ተኝተዋል ወይም በመቆሚያ ሰሌዳው ላይ ቀልጠዋል                             | በጣም ከልክ በላይ የተቃጠለ፤ እንደገና ከማቃጠልዎ በፊት ሲተሩን እና ሰዓት ቆጣሪውን ይፈትሹ |
| አረንጓዴ መሰል ኮኖች፣ ወይም ግራጫ የመጀመሪያ ማቃጠል ዕቃዎች                              | ደካማ ማናፈሻ፣ ወይም በጣም በፍጥነት ማቃጠል                               |
| የላይኛው ስብስብ ከታችኛው የበለጠ ታጥፏል                                           | ወጥ ያልሆነ እቶን፤ የአንድ ኮን ልዩነት የተለመደ ነው                         |

### በሚቀጥለው ጊዜ ማስተካከል

Table: በሚቀጥለው ጊዜ ምን መቀየር
Label: የሚቀጥለውን ማቃጠል ማስተካከል

| ኮኖቹ ያሉት                    | kiln sitter                                                                               | ኮንትሮለር                                                                                                                   |
| -------------------------- | ----------------------------------------------------------------------------------------- | ------------------------------------------------------------------------------------------------------------------------ |
| በቂ ያልተቃጠለ                  | በሲተሩ ውስጥ አንድ ኮን የበለጠ ሞቃት፣ ወይም ወፍራሙን ክፍል ከዘንጉ በታች                                          | ትንሽ የበለጠ ሞቅ አድርጎ ለማቃጠል የኮን ማስተካከያውን (cone offset) ይጠቀሙ፣ ወይም አጭር ማቆየት ይጨምሩ (20 ደቂቃ ገደማ የ{{18 °F; 10 °C}} ከፍተኛ ሙቀት ያህል ነው) |
| ከልክ በላይ የተቃጠለ              | አንድ ኮን የበለጠ ቀዝቃዛ፣ ወይም ቀጭኑን ክፍል ከዘንጉ በታች፤ የሲተሩ ኮን ከ90° በጣም አልፎ ከዘነበለ፣ የማብሪያ ቅንብሮቹን ዝቅ ያድርጉ | ትንሽ የበለጠ ቀዝቀዝ አድርጎ ለማቃጠል የኮን ማስተካከያውን ይጠቀሙ፣ ወይም ማቆየቱን ያሳጥሩ ወይም ያስወግዱ                                                     |
| ላይ እና ታች ከአንድ ኮን በላይ ይለያያሉ | የማብሪያዎቹን አቀማመጥ ይቀይሩ (በእጅ የሚሠሩ እቶኖች በዝርዝር ይመልከቱ)                                           | ቀዝቃዛውን ቦታ ቀለል አድርገው ይጫኑ፤ መመሪያ መጽሐፍዎን ይከተሉ                                                                                |

**የኮን ማስተካከያ** (cone offset) ምስክር ኮኖችዎ ከሚያሳዩት ጋር እንዲስማማ የኮንትሮለሩን የአንድ ኮን የሙቀት መጠን ወደ ላይ ወይም ወደ ታች የሚያንቀሳቅስ ቅንብር ነው። እያንዳንዱን የተቃጠለ ስብስብ ያስቀምጡ፣ እያንዳንዱም እንዴት እንደታጠፈ ይጻፉ (ከታች «ከማቃጠሉ በኋላ» ይመልከቱ)።

:::

:::sk

## በSK ኮኖች ማቃጠል {#sk-cones}

SK ኮኖች በጃፓን ደረጃ፣ JIS R 8101፣ የተሠሩ ፓይሮሜትሪክ ኮኖች ናቸው፤ በጃፓን እንደ Yuko Trading (有恒商事) ባሉ ነጋዴዎች ይሸጣሉ። እንደማንኛውም ኮን፣ SK ኮን የሙቀት መጠንን ብቻ ሳይሆን የሙቀት ሥራን ይለካል፤ ዕቃዎቹ በቂ ሙቀት ሲያገኙ ይለሰልሳል እና ይታጠፋል፣ እርስዎም ምን ያህል እንደታጠፈ ያነባሉ። ምስክር ኮኖች፣ ኮን ምን ያህል እንደታጠፈ ማንበብ እና ማቆየት ለእሱም እንደማንኛውም ኮን ይሠራሉ። ይህ ክፍል የእያንዳንዱን ኮን ሥርዓት ይጠቅሳል፣ የSK ቁጥርንም ፈጽሞ ወደ ሌላ ሥርዓት ቁጥር አይቀይርም፤ የተለያዩ የኮን ተከታታዮች ቁጥሮች እርስ በርስ አይተካኩም።

> [!NOTE]
> ሁልጊዜ ከቁጥሩ በፊት «SK» ብለው ይጻፉ። ብዙ የቆዩ የጃፓን የግላዝ አዘገጃጀቶች የማን ኮን እንደሆነ ሳይናገሩ «SK 8» ወይም «SK 9» ብቻ ይላሉ። የKyoto ኮኖች እና በJIS የተሠሩ SK ኮኖች ተመሳሳይ ቁጥሮች አሏቸው፣ ነገር ግን በተለያዩ የሙቀት መጠኖች ይታጠፋሉ (ከታች «የKyoto ኮኖች» ይመልከቱ)።

### ትልልቅ ኮኖች

ደረጃው ሁለት መጠኖች አሉት። ትልልቅ ኮኖች (大型コーン) «በዋናነት የማቃጠሉን ደረጃ ለመለካት ያገለግላሉ» (焼度測定)፤ ሸክላ ሠሪ የሚፈልገውም ይህንን ነው። ትናንሽ ኮኖች (ከSK 26 እስከ SK 42፣ በክልሉ አናት ላይ) «በዋናነት ለእሳት መቋቋም ሙከራዎች ያገለግላሉ»፣ እዚህም አልተሸፈኑም። ከታች ያለው ሠንጠረዥ ከSK 022 እስከ SK 20 ያሉትን ትልልቅ ኮኖች ይሰጣል።

ቁጥሮቹ እዚህ ከSK 022፣ ከሁሉ ቀዝቃዛው፣ እስከ SK 20 ይደርሳሉ። ከSK 015 እስከ SK 6 ባሉት መካከል የታተሙት ቁጥሮች «a» አላቸው (SK 015a፣ SK 6a)፤ እንደታተመው ይጻፉት።

### ትልልቅ ኮኖችን ማስቀመጥ

እያንዳንዱን ትልቅ ኮን በመቆሚያ ሰሌዳ ወይም በሸክላ ጉብታ ውስጥ፣ ወደ መታጠፊያ ገጹ ዘንበል አድርገው ያስቀምጡ። እንደማንኛውም ኮን፣ ቁመቱን እና ዝንባሌውን ከማቃጠል ወደ ማቃጠል አንድ ዓይነት ያድርጉ፤ በአንዱም ላይ ያለ ልዩነት ምን ያህል እንደሚታጠፍ ይቀይራል። የስብስቡን (ከታች) ሦስት ኮኖች በአንድ ላይ፣ በእቶኑ ውስጥ በጥልቀት፣ ከጭነቱ መሃል አጠገብ፣ ዕቃዎቹ የሚያገኙትን ሙቀት በሚያገኙበት፣ ሆኖም በመመልከቻ ቀዳዳ በኩል በሚያዩአቸው ቦታ ያስቀምጡ፤ እቶኑን ከመዝጋትዎ በፊት ሦስቱንም ማየት እንደሚችሉ ያረጋግጡ።

SK ኮኖችን በምን ያህል ጥልቀት ወይም በምን ማዕዘን ማስቀመጥ እንደሚገባ የአምራች ወይም የሻጭ መመሪያ አላገኘንም። በጣም የቀረበው የላቦራቶሪ ደረጃ የሆነው JIS R 2204 ነው፤ ይህ እሳት የሚቋቋም ቁሳቁስ ምን ያህል ሙቀት እንደሚችል የጃፓን ሙከራ ነው፤ እያንዳንዱን SK ኮን ምልክት ያለበት ገጹ ከጠፍጣፋ መቆሚያ ጋር 80° እንዲሆን፣ እግሩም 4 mm ገደማ ወደ ውስጡ እንዲገባ ያደርጋል። ይህ ለእሳት መቋቋም ቁሳቁሶች የሚደረግ ሙከራ እንጂ ድስቶችን ለማቃጠል የሚሆን ደንብ አይደለም፣ ያነበብነውም በደረጃው ግልባጭ ውስጥ እንጂ በደረጃው ራሱ አይደለም።

### መሪ፣ የማቃጠያ እና ጠባቂ ኮኖች

ኮኖች በሦስት ይሸጣሉ እና ይቀመጣሉ፤ መሪ ኮን፣ በዒላማው ላይ ያለ የማቃጠያ ኮን፣ እና ጠባቂ ኮን። የማቃጠያ ኮኑን የግላዝ አዘገጃጀትዎ ወይም ሸክላዎ የሚጠቅሰው የSK ቁጥር፣ መሪ ኮኑን የሚቀጥለው የበለጠ ቀዝቃዛ ኮን (በሠንጠረዡ አንድ ረድፍ ወደ ላይ)፣ ጠባቂ ኮኑን ደግሞ የሚቀጥለው የበለጠ ሞቃት ኮን አድርገው ይውሰዱ። መሪ ኮኑ መታጠፍ ሲጀምር መጨረሻው ቅርብ ነው፤ ጠባቂ ኮኑ ሲታጠፍ ማቃጠሉ ከልክ አልፏል።

### የSK ሠንጠረዥ

Table: SK ትልልቅ ኮኖች (JIS R 8101)፥ የእያንዳንዱ ስመ (JIS) የሙቀት መጠን
Label: የSK ሠንጠረዥ

| ኮን      |    ስመ (JIS) የሙቀት መጠን |
| ------- | -------------------: |
| SK 022  |  {{1112 °F; 600 °C}} |
| SK 021  |  {{1202 °F; 650 °C}} |
| SK 020  |  {{1238 °F; 670 °C}} |
| SK 019  |  {{1274 °F; 690 °C}} |
| SK 018  |  {{1310 °F; 710 °C}} |
| SK 017  |  {{1346 °F; 730 °C}} |
| SK 016  |  {{1382 °F; 750 °C}} |
| SK 015a |  {{1454 °F; 790 °C}} |
| SK 014a |  {{1499 °F; 815 °C}} |
| SK 013a |  {{1535 °F; 835 °C}} |
| SK 012a |  {{1571 °F; 855 °C}} |
| SK 011a |  {{1616 °F; 880 °C}} |
| SK 010a |  {{1652 °F; 900 °C}} |
| SK 09a  |  {{1688 °F; 920 °C}} |
| SK 08a  |  {{1724 °F; 940 °C}} |
| SK 07a  |  {{1760 °F; 960 °C}} |
| SK 06a  |  {{1796 °F; 980 °C}} |
| SK 05a  | {{1832 °F; 1000 °C}} |
| SK 04a  | {{1868 °F; 1020 °C}} |
| SK 03a  | {{1904 °F; 1040 °C}} |
| SK 02a  | {{1940 °F; 1060 °C}} |
| SK 01a  | {{1976 °F; 1080 °C}} |
| SK 1a   | {{2012 °F; 1100 °C}} |
| SK 2a   | {{2048 °F; 1120 °C}} |
| SK 3a   | {{2084 °F; 1140 °C}} |
| SK 4a   | {{2120 °F; 1160 °C}} |
| SK 5a   | {{2156 °F; 1180 °C}} |
| SK 6a   | {{2192 °F; 1200 °C}} |
| SK 7    | {{2246 °F; 1230 °C}} |
| SK 8    | {{2282 °F; 1250 °C}} |
| SK 9    | {{2336 °F; 1280 °C}} |
| SK 10   | {{2372 °F; 1300 °C}} |
| SK 11   | {{2408 °F; 1320 °C}} |
| SK 12   | {{2462 °F; 1350 °C}} |
| SK 13   | {{2516 °F; 1380 °C}} |
| SK 14   | {{2570 °F; 1410 °C}} |
| SK 15   | {{2615 °F; 1435 °C}} |
| SK 16   | {{2660 °F; 1460 °C}} |
| SK 17   | {{2696 °F; 1480 °C}} |
| SK 18   | {{2732 °F; 1500 °C}} |
| SK 19   | {{2768 °F; 1520 °C}} |
| SK 20   | {{2786 °F; 1530 °C}} |

እያንዳንዱ አኃዝ ስመ (JIS) ነው፤ በYuko Trading ሠንጠረዥ እንደታተመው ደረጃው ለኮኑ የሚሰጠው የሙቀት መጠን። ሠንጠረዡ የማሞቂያ ፍጥነትን አያትምም። ደረጃው የማጣቀሻ የሙቀት መጠኖችን ይሰጣል። በሸክላ ሠሪ የ100 °C/h ገደማ ፍጥነት፣ የKyoto ማዘጋጃ ቤት ተቋም የራሱን የKyoto ኮኖች ለተመሳሳይ ቁጥር ከJIS አኃዝ በ47–79 °C ቀዝቅዘው ሲታጠፉ ለክቷል፤ በJIS ለተሠሩ SK ኮኖች እንደዚህ ያሉ ልኬቶችን አላገኘንም። ምስክር ኮን ያስቀምጡ እና ያወዳድሩ።

### የKyoto ኮኖች

በKyoto ማዘጋጃ ቤት ተቋም የተሠሩት የKyoto ኮኖች (京都ゼーゲル) ከአሁን በኋላ አይሠሩም፤ የዜና ዘገባዎች ተቋሙ ምርቱን በ2009 የበጀት ዓመት መጨረሻ እንዳቆመ ይናገራሉ። በJIS ከተሠሩ SK ኮኖች ጋር ተመሳሳይ ቁጥሮች አሏቸው፣ ነገር ግን ቀዝቅዘው ይታጠፋሉ፤ የKyoto ኮን የሚታጠፈው በJIS ከተሠራው ከሁለት ወይም ከሦስት ቁጥር ዝቅ ያለ SK ኮን የሙቀት መጠን ገደማ ነው። «SK 8» የሚል የKyoto የግላዝ አዘገጃጀት የKyoto ኮንን ማለቱ ሊሆን ይችላል። ተቋሙ ከKyoto ኮኖች ወደ Orton ኮኖች ለሚቀይሩ ሸክላ ሠሪዎች ምክር አሳትሟል፣ ለራሱ Kyoto SK 12 ደግሞ Orton ኮን 10ን ይተካል። ይህ ተቋሙ ከራሱ ልኬቶች ያደረገው ምርጫ ነው፤ የKyoto ኮኖችን እና የOrton ኮኖችን በአንድ እቶን ውስጥ በ100 °C/h አጠፋቸው፣ Kyoto SK 12 (1290 °C) Orton 10 (1290 °C) በታጠፈበት ቦታ ታጠፈ። በዚያው ሠንጠረዥ Kyoto SK 8 (1198 °C) ከOrton 5 (1207 °C) አጠገብ ታጠፈ፣ Kyoto SK 10 (1232 °C) ደግሞ Orton 7 (1232 °C) በታጠፈበት ቦታ። Glazecalc SK ኮንን ከOrton ኮን አጠገብ ሲያሳይ በ60 °C/h ያለውን የOrton ሠንጠረዥ ሳይሆን ይህንን ሠንጠረዥ ይጠቀማል፣ እያንዳንዱ ማዛመድም ግምታዊ እንደሆነ ይናገራል።

### በጃፓን የሚሸጡ የOrton ኮኖች

የOrton የሚቆሙ ኮኖች በጃፓን 立つゼーゲል («የሚቆም Seger») በሚል ስም ይሸጣሉ፤ ምክንያቱም መቆሚያ ሰሌዳ ወይም መያዣ አያስፈልጋቸውም። እነሱ የOrton ኮኖች ናቸው፣ ከOrton ቁጥሮች እና ከOrton ሠንጠረዥ (ከላይ) ጋር፤ ወደ አንዱ የሚያቃጥሉት በOrton ቁጥሩ ብቻ ይሁን፣ SK እና Orton ኮኖችንም በተለያዩ ስብስቦች ያድርጉ፣ በአንድ ስብስብ ውስጥ ፈጽሞ አይደለም።

### ለSK ኮኖች ምንጮች

- [Yuko Trading (有恒商事株式会社)፥ 標準溶倒温度表 (የSK ሠንጠረዥ፣ 2026-10-14 የተፈተሸ)](http://www.yukotrading.co.jp/pdf/segercone_table.pdf)
- [JSA፥ JIS R 8101:1999፣ 耐火度試験用標準コーン (በሥራ ላይ ያለ፣ 2023-10-20 በድጋሚ የተረጋገጠ)](https://webdesk.jsa.or.jp/books/W11M0090/index/?bunsyo_id=JIS+R+8101:1999)
- [JSA፥ JIS R 2204:1999፣ 耐火物及び耐火物原料の耐火度試験方法 (በሥራ ላይ ያለ፣ 2023-10-20 በድጋሚ የተረጋገጠ)](https://webdesk.jsa.or.jp/books/W11M0090/index/?bunsyo_id=JIS+R+2204:1999)
- [kikakurui.com፥ የJIS R 2204:1999 ግልባጭ፣ አንቀጽ 5 a) ኮኖቹን የሚያስቀምጥበት (2026-10-19 የተነበበ)](https://kikakurui.com/r2/R2204-1999-01.html)
- [Kyoto Municipal Institute of Industrial Technology and Culture፥ ከKyoto ኮኖች ወደ Orton ኮኖች ሲቀየር ልብ የሚባሉ ነጥቦች](https://tc-kyoto.or.jp/app/uploads/2025/07/OrtonCorn.pdf)

:::

## የመጀመሪያ ማቃጠል (bisque) {#bisque}

**የመጀመሪያ ማቃጠል** (bisque፣ በዩናይትድ ኪንግደም biscuit) ደረቅ ሸክላን ለግላዝ ዝግጁ ወደሆነ ጠንካራ፣ ቀዳዳማ ዕቃ የሚቀይር የመጀመሪያው፣ ዝቅተኛ ማቃጠል ነው። ብዙውን ጊዜ የሚቃጠለው እስከ ኮን 06–04፣ በOrton ሠንጠረዥ {{1828–1945 °F; 998–1063 °C}} ነው፤ የዩናይትድ ኪንግደም ሸክላ ሠሪዎች ብዙ ጊዜ እስከ {{1000 °C; 1832 °F}} ገደማ፣ ከኮን 06 አጠገብ ያቃጥላሉ። የመጀመሪያ ማቃጠል ዕቃዎች ቀዳዳማ ሆነው መቆየት አለባቸው፣ «በአጠቃላይ ከ15% በላይ» (Digitalfire)፣ ይህም ከግላዙ ውስጥ ውሃ እንዲመጥጡ ነው። በጣም ለስላሳ የሆነ የመጀመሪያ ማቃጠል ዕቃ ግላዙን በጣም ወፍራም አድርጎ ይይዛል፣ ያም ይሰነጠቃል እና **ይሰበሰባል** (crawling፣ ወደ ደሴቶች ተሰብስቦ ባዶ ሸክላ ይተዋል)። በቂ ያልተቃጠለ የመጀመሪያ ማቃጠል ዕቃ ደግሞ «በግላዝ ማቃጠል ወቅት መጨማደዱን ይቀጥላል»፣ ይህም የግላዙን መስማማት ያበላሻል። መጫኑ ይቅር ባይ ነው፤ ቁርጥራጮቹ ሊነካኩ ይችላሉ፣ ክዳኖች በድስቶቻቸው ላይ ሊቃጠሉ ይችላሉ፣ ሳህኖችም አንዱ በሌላው ውስጥ ከመደራረብ ይልቅ ከንፈር ለከንፈር ይቀመጣሉ።

### የመጀመሪያው ክፍል ለምን በዝግታ ይሄዳል

ውሃ ወደ እንፋሎት ሲቀየር ከሺህ እጥፍ በላይ ይስፋፋል፣ ስለዚህ እርጥብ ዕቃ በዝግታ መድረቅ አለበት። L&L እና Orton «ከ1500°F (815°C) በታች አካሉን በእኩል ለማሞቅ ልዩ ጥንቃቄ መደረግ አለበት» ብለው ይመክራሉ፣ ካርቦንም ከ{{1200 °F; 650 °C}} ገደማ በፊት መቃጠል አለበት ይላሉ። ከ{{1500 °F; 816 °C}} በላይ እቶኑ በፍጥነት መውጣት ይችላል።

Table: የመጀመሪያ ማቃጠል ሲሞቅ የሚሆነው
Label: በመጀመሪያ ማቃጠል የሚሆነው

|                         የሙቀት መጠን | የሚሆነው                                                       |
| -------------------------------: | ----------------------------------------------------------- |
|       {{300–500 °F; 149–260 °C}} | ማያያዣዎች (binders) ይቃጠላሉ                                      |
|           {{450 °F; 232 °C}} ገደማ | ኦርጋኒክ ነገሮች መቃጠል ይጀምራሉ                                       |
|           እስከ {{700 °F; 371 °C}} | ውሃ ከዚህ የሙቀት መጠን በላይ እስኪሆን ድረስ ከሸክላው መውጣቱን ይቀጥላል             |
|      {{842–1022 °F; 450–550 °C}} | በኬሚካል የተሳሰረ ውሃ ከሸክላው ይወጣል                                   |
|              {{1063 °F; 573 °C}} | የኳርትዝ ለውጥ (quartz inversion)፥ በሸክላው ውስጥ ያለው ሲሊካ በድንገት ይስፋፋል |
|         ከ{{1112 °F; 600 °C}} በላይ | ሰልፈር ተቃጥሎ ይወጣል                                              |
| እስከ {{1200–1400 °F; 649–760 °C}} | የተፈጥሮ ካርቦን ይቃጠላል፤ ይህ ከቀይ ሙቀት በታች መጠናቀቅ አለበት                 |
|         ከ{{1544 °F; 840 °C}} በላይ | ካልሲየም ካርቦኔት ይፈርሳል                                           |

**የኳርትዝ ለውጥ** (quartz inversion) በሸክላ ውስጥ ያለው ሲሊካ በ{{1063 °F; 573 °C}} የሚያደርገው ድንገተኛ የመጠን ለውጥ ነው፤ ሲሞቅ ይስፋፋል፣ ሲቀዘቅዝ ይኮማተራል። የL&L Slow Bisque በእሱ ውስጥ፣ በ{{1000 °F; 538 °C}} እና በ{{1100 °F; 593 °C}} መካከል፣ ፍጥነቱን ይቀንሳል። Digitalfire ይህ «ለመጀመሪያ ማቃጠሎች አላስፈላጊ» ሆኖ አግኝቶታል፣ Ceramics Monthly ደግሞ በዋናነት አስፈላጊ የሚሆነው ጥቅጥቅ ያሉ ዕቃዎችን ሲያቀዘቅዙ ነው ይላል። ፍጥነትን መቀነስ ብዙ አያስከፍልም፣ ስለዚህ የእኛ ሐሳብ ለወፍራም ቁርጥራጮች እንዲቆይ ነው።

### Candling፥ በእቶን ውስጥ ማድረቅ

**Candling** ማለት የመጨረሻው እርጥበት ከዕቃዎቹ እስኪወጣ ድረስ፣ ክዳኑ ተደግፎ ተከፍቶ ወይም ማናፈሻው እየሠራ፣ እቶኑን በዝቅተኛ የሙቀት መጠን ማቆየት ነው። ምንጮቹ ስለ የሙቀት መጠኑ አይስማሙም፥

Table: የCandling የሙቀት መጠኖች

| ምንጭ              | Candling                                                          |
| ---------------- | ----------------------------------------------------------------- |
| Ceramics Monthly | ከመፍላት ትንሽ በታች፤ ለምሳሌ በ{{25 °F/h; 14 °C/h}} ለ4–6 ሰዓት መውጣት           |
| L&L ቅድመ ማሞቂያ     | በ{{150–200 °F; 66–93 °C}} ማቆየት                                    |
| Digitalfire      | በ{{250 °F; 121 °C}} ማቆየት፣ ምክንያቱም ከመፍላት በታች ማቆየት «ውሃውን በሙሉ አያስወጣም» |

> [!NOTE]
> የእኛ መነሻ፥ ቢበዛ እስከ {{250 °F; 121 °C}} ገደማ በዝግታ ይውጡ፣ በማናፈሻው ላይ ያለ መስታወት ጭጋግ ሳይይዝ እስኪቀር ድረስም ያቆዩ። ለወፍራም ወይም እርጥብ ዕቃዎች ሌሊቱን በሙሉ ያቆዩ።

**የመስታወት ሙከራ** (mirror test)፥ በክፍል ሙቀት ያለ መስታወት በማናፈሻ ቀዳዳ ወይም በተደገፈ ክዳን ስር ባለው ክፍተት ላይ ይያዙ። ጭጋግ ከያዘ ውሃ አሁንም እየወጣ ነው፤ ይጠብቁ፣ ከዚያም እንደገና ይሞክሩ።

### የኮንትሮለር የማቃጠያ ፕሮግራሞች

**ኮንትሮለር** (controller) እቶኑን በ**የማቃጠያ ፕሮግራም** (schedule) የሚያቃጥል የኤሌክትሮኒክ መሣሪያ ነው፤ ፕሮግራሙ የ**ደረጃዎች** (segments) ዝርዝር ሲሆን፣ እያንዳንዱ የመውጫ ፍጥነት (**ramp**)፣ የዒላማ የሙቀት መጠን እና አማራጭ ማቆየት ነው። ከታች ከL&L DynaTrol እና ከBartlett ኮንትሮለሮች ሁለት ቀድመው የተዘጋጁ ፕሮግራሞች፣ እና በDigitalfire የታተመ የማቃጠያ ፕሮግራም አሉ። «ከፍተኛ ሙቀት» ማለት ለሚመርጡት ኮን የኮንትሮለሩ የራሱ የሙቀት መጠን ነው፤ ለኮን 04 {{1926 °F; 1052 °C}}፣ ለኮን 06 ደግሞ {{1819 °F; 993 °C}} ነው።

Table: የL&L እና የBartlett የመጀመሪያ ማቃጠል ፕሮግራሞች
Label: የመጀመሪያ ማቃጠል ፕሮግራሞች

| ደረጃ              |                                                        የሚወጣበት |            Slow Bisque |            Fast Bisque |
| ---------------- | ------------------------------------------------------------: | ---------------------: | ---------------------: |
| 1                |                                            {{250 °F; 121 °C}} |   {{80 °F/h; 44 °C/h}} |  {{120 °F/h; 67 °C/h}} |
| 2                |                                           {{1000 °F; 538 °C}} | {{200 °F/h; 111 °C/h}} | {{300 °F/h; 167 °C/h}} |
| 3                |                                           {{1100 °F; 593 °C}} |  {{100 °F/h; 56 °C/h}} |  {{150 °F/h; 83 °C/h}} |
| 4                | ከከፍተኛው ሙቀት {{250 °F; 139 °C}} በታች፥ ለኮን 04 {{1676 °F; 913 °C}} | {{180 °F/h; 100 °C/h}} | {{180 °F/h; 100 °C/h}} |
| 5                |                                                     ከፍተኛው ሙቀት |   {{80 °F/h; 44 °C/h}} |  {{108 °F/h; 60 °C/h}} |
| የማሞቂያ ጊዜ፣ ባዶ እቶን |                                                               | 13 ሰዓት ገደማ ወይም ከዚያ በላይ |         10–11½ ሰዓት ገደማ |

የL&L ጊዜያት «ለሚቻሉት በጣም ፈጣን ባዶ እቶኖች» ናቸው፤ የተጫነ እቶን እስከ አራት እጥፍ ረዘም ሊል ይችላል፣ የሚጨምሩት ማንኛውም ማቆየትም ፕሮግራሞቹ ያላሰቡት ተጨማሪ የሙቀት ሥራ ነው። L&L ለትልልቅ ወይም እርጥብ ቁርጥራጮች Slow Bisqueን ከ2–3 ሰዓት ወይም ከዚያ በላይ ቅድመ ማሞቂያ ጋር ይመክራል፣ ፈጣን ማቃጠልንም ያስጠነቅቃል፤ ይህ «እንደ ጥቃቅን ቀዳዳዎች፣ መሰንጠቅ እና በቂ ያልሆነ መቃጠል ያሉ ጉድለቶችን ሊያስከትል ይችላል»።

Table: Digitalfire BQ1000 የመጀመሪያ ማቃጠል፣ እስከ ኮን 06 ገደማ
Label: Digitalfire BQ1000

| ደረጃ |                   ፍጥነት |                  ዒላማ | ማቆየት                         |
| --- | ---------------------: | -------------------: | ---------------------------- |
| 1   | {{306 °F/h; 170 °C/h}} |   {{248 °F; 120 °C}} | 60 ደቂቃ፤ ለከባድ ዕቃዎች እስከ 10 ሰዓት |
| 2   | {{306 °F/h; 170 °C/h}} |  {{1733 °F; 945 °C}} | የለም                          |
| 3   |  {{108 °F/h; 60 °C/h}} | {{1832 °F; 1000 °C}} | 15 ደቂቃ                       |

BQ1000 7 ሰዓት ከ44 ደቂቃ ገደማ ይፈጃል። ደራሲው ለቀጭን፣ ደረቅ ዕቃዎች እስከ {{500 °F/h; 278 °C/h}} ጥሩ ሆኖ ያገኘዋል፣ በጭነቱ ውስጥ የሙቀት መጠኑን ለማስተካከልም የመጨረሻውን ደረጃ ፍጥነት ይቀንሳል።

### የኮንትሮለር ኮኖች እና የOrton ሠንጠረዥ

የL&L እና የBartlett ኮንትሮለሮች ለኮን 04 {{1926 °F; 1052 °C}}፣ ለኮን 06 ደግሞ {{1819 °F; 993 °C}} ይጠቀማሉ፤ ይህም ከOrton {{1945 °F; 1063 °C}} እና {{1828 °F; 998 °C}} ትንሽ በታች ነው፤ በኮን 6 እና በኮን 10 ይስማማሉ። ምስክር ኮኖች ልዩነቱን ይወስናሉ፤ ከኮንትሮለሩ ጋር ካልተስማሙ በኮን ማስተካከያው ያስተካክሉት።

### በእጅ በሚሠራ እቶን ላይ

በእጅ የሚሠራ እቶን ያንኑ ዕቅድ በእጅ ይከተላል፤ ክዳኑ ተደግፎ እና መመልከቻ ቀዳዳዎቹ ክፍት ሆነው በዝግታ ያድርቁ፣ ማብሪያዎቹን ከዝቅተኛ (Low) ወደ መካከለኛ (Medium) ወደ ከፍተኛ (High) በደረጃ ከፍ ያድርጉ፣ ሲተሩም ማቃጠሉን ያጠናቅቅ። የታተሙት አሠራሮች ከታች «በእጅ የሚሠሩ እቶኖች በዝርዝር» ስር ይገኛሉ።

## Glaze firing {#glaze lang=en}

The glaze firing melts the glaze into glass on the bisque. Most low-fire glazes on the market are made for cone 06 or 05 (the low-fire band runs cone 06–04), and most mid-fire glazes for cone 5–6. Fire to the cone on your glaze and clay labels, with a cone pack around that number. For what happens inside the glaze as it melts, see [Glazing from first principles](/guides/glazing-basics).

### Loading for a glaze firing

- Glazed pieces must not touch each other or the walls: leave about ½ in (13 mm).
- Keep glaze off the foot (**dry-footing**), or set low-fire ware on **stilts**, small stands with points. Stoneware and porcelain should not stand on stilts, which embed at those temperatures; use high-fire kiln wash or silica sand instead.
- Leave at least 1 in (25 mm) between the shelf edges and the wall or sitter.

### Controller schedules

Table: L&L and Bartlett glaze presets
Label: Glaze presets

| Segment                  |                          Climb to |             Slow Glaze |             Fast Glaze |
| ------------------------ | --------------------------------: | ---------------------: | ---------------------: |
| 1                        |                {{250 °F; 121 °C}} |  {{150 °F/h; 83 °C/h}} |       No separate step |
| 2                        | {{250 °F; 139 °C}} below the peak | {{400 °F/h; 222 °C/h}} | {{570 °F/h; 317 °C/h}} |
| 3                        |                          The peak |  {{120 °F/h; 67 °C/h}} | {{200 °F/h; 111 °C/h}} |
| Heating time, empty kiln |                                   |      About 6½–7½ hours |        About 3–4 hours |

Table: Where segments 2 and 3 end, by cone (L&L and Bartlett)
Label: Preset targets

| Cone |       Segment 2 ends |                 Peak |
| ---- | -------------------: | -------------------: |
| 06   |  {{1569 °F; 854 °C}} |  {{1819 °F; 993 °C}} |
| 04   |  {{1676 °F; 913 °C}} | {{1926 °F; 1052 °C}} |
| 6    | {{1982 °F; 1083 °C}} | {{2232 °F; 1222 °C}} |

Slow Glaze is the safer default, given L&L's warning about fast firing. If you add a hold of more than 5–10 minutes at the peak, L&L says to lower the target or the cone offset to match, and notes that "Soaking at high temperatures accelerates element and thermocouple wear."

### Cone 6: drop-and-hold

Mid-fire glazes sometimes come out with **pinholes** (tiny holes in the surface) or blisters, left by gas bubbling out of the melt. A **drop-and-hold** schedule fires to the top, cools quickly by about {{100 °F; 56 °C}} and holds there. In Digitalfire's words, "Dropping 100°F and holding gives the melt enough viscosity to burst bubbles while still letting them heal."

Table: Digitalfire PLC6DS, cone 6 drop-and-hold
Label: Digitalfire PLC6DS

| Step |                           Rate |               Target | Hold                                            |
| ---- | -----------------------------: | -------------------: | ----------------------------------------------- |
| 1    |          {{108 °F/h; 60 °C/h}} |   {{250 °F; 121 °C}} | 60 minutes                                      |
| 2    |         {{350 °F/h; 194 °C/h}} | {{2100 °F; 1148 °C}} | Optional 30 minutes, to clear clouds of bubbles |
| 3    |          {{108 °F/h; 60 °C/h}} | {{2200 °F; 1204 °C}} | 10 minutes; longer in big kilns                 |
| 4    | Down at {{900 °F/h; 500 °C/h}} | {{2100 °F; 1148 °C}} | 30 minutes                                      |

PLC6DS takes about 9 hours 36 minutes. For more fluid glazes, Digitalfire drops about {{200 °F; 111 °C}} instead; dropping too far "risks crystallization during the hold". Its peak of {{2200 °F; 1204 °C}} is below the chart's {{2232 °F; 1222 °C}} for cone 6; Digitalfire reports that most kilns reach cone 6 at about {{2200 °F; 1204 °C}}. Check it with a cone pack in your own kiln.

### Slow cooling

**Slow cooling** means the controller cools the kiln at a set rate instead of letting it fall freely. Digitalfire's C6DHSC is PLC6DS followed by cooling at {{150 °F/h; 83 °C/h}} from {{2100 °F; 1148 °C}} down to {{1400 °F; 760 °C}}, then off. It "improves brilliance and surface quality" and helps rutile blues, but slow cooling "can increase matteness" (one matte glaze went dry) and can shorten the life of the kiln's relays. L&L ships a slow-cool program for cone 6 as well:

Table: L&L "User 6": slow cooling for cone 6 glazes
Label: L and L slow cool

| Step |                          Rate |               Target |
| ---- | ----------------------------: | -------------------: |
| 1    |                 Full speed up | {{2232 °F; 1222 °C}} |
| 2    |               Full speed down | {{1900 °F; 1038 °C}} |
| 3    | Down at {{150 °F/h; 83 °C/h}} |  {{1500 °F; 816 °C}} |

Skutt's controllers likewise offer a preheat and a one-step cooling option.

### On a manual kiln

A manual kiln cannot follow these schedules exactly, but the plan is the same: gentle at first, steady through the middle, and a watched finish. Bracker's low-fire glaze schedule is under Manual kilns in detail, below; for hotter cones it adds "an average of 15–30 minutes per cone number". With a pyrometer, practice and a log, you can roughly copy a drop-and-hold or a slow cool by turning the switches down by hand, as Digitalfire suggests.

## በእጅ የሚሠሩ እቶኖች በዝርዝር {#manual-kilns}

### ማብሪያዎቹ እንዴት እንደሚሠሩ

የቆዩ እቶኖች (L&L በአብዛኛው ከ1975 በፊት የተሠሩትን ይላል) አራት ቦታ ያላቸው ማብሪያዎች አሏቸው፤ ጠፍቷል (Off)፣ ዝቅተኛ (Low)፣ መካከለኛ (Medium) እና ከፍተኛ (High)፣ በመካከላቸው ምንም ሳይኖር። በኋላ የመጡ እቶኖች **ደረጃ የሌላቸው ማብሪያዎችን** (infinite switches) ይጠቀማሉ፤ በL&L እቶኖች ላይ Off፣ ከዚያም ከ1 እስከ 11፣ ከዚያም High ተብለው ምልክት ተደርጎባቸዋል። ደረጃ የሌለው ማብሪያ ያነሰ ኃይል አይልክም። ኤለመንቶቹን በሚደጋገም ዑደት ሙሉ በሙሉ ያበራል እና ያጠፋል፤ L&L እንደሚለው በዝቅተኛ (Low) ላይ «በ30 ሰከንድ ዑደት ውስጥ 7 ሰከንድ ገደማ በርተው 23 ሰከንድ ጠፍተው ሊሆኑ ይችላሉ»። ቅንብሩ ከፍ ባለ ቁጥር ረዘም ላለ ጊዜ በርተው ይቆያሉ፣ በከፍተኛ (High) ላይም ሁልጊዜ በርተዋል። ቁጥሮቹ ትክክለኛ መቶኛዎች አይደሉም፣ ስለዚህ የራስዎን እቶን በኮኖች እና በመዝገቦች ይወቁት።

### የL&L አጠቃላይ አሠራር

L&L ሦስት ማብሪያዎች፣ ሲተር እና ማናፈሻ የሌለው እቶን የሚጠቁመው አሠራር፥

Table: የL&L በእጅ የማቃጠያ አሠራር
Label: የL እና L አሠራር

| ደረጃ                                | ምን ማድረግ                                                                                                                                                                                                                |
| ---------------------------------- | ---------------------------------------------------------------------------------------------------------------------------------------------------------------------------------------------------------------------- |
| ማዘጋጀት                              | የሲተሩ ኮን ከመደርደሪያው ኮኖች አንድ ቁጥር የበለጠ ሞቃት (የL&L ምክር፤ «kiln sitter» ይመልከቱ)። ክዳኑን «ወደ 4 ወይም 5 ኢንች ገደማ» (10–13 cm) ደግፈው ይክፈቱ፣ የመመልከቻ ቀዳዳ መሰኪያዎቹንም በሙሉ ያውጡ። በመጀመሪያው ጊዜ ሰዓት ቆጣሪውን በጣም ከፍ አድርገው ያዘጋጁ፣ ማቃጠሉ ምን ያህል እንደሚፈጅም ይመዝግቡ። |
