Repository: AaronFilson/glazecalc

# Glazecalc

**Free glaze chemistry for potters.** Enter a glaze recipe and see its unity molecular formula
(UMF): the fluxes, alumina and silica it becomes in the kiln, and their ratio. Keep your recipes,
materials, colorants, firing logs and notes together in one private notebook.

**[glazecalcapp.com](https://glazecalcapp.com)**: try it without an account. A free, non-commercial project by
Aaron Filson, in 57 languages, and usable from AI assistants through its MCP server.
<table>
  <tr>

## At a glance

For anyone reading the code; the [highlights](#highlights) below give the details.

- **Stack:** Angular 22 (standalone components, signals, zoneless), TypeScript on Node 24 with Express

File: client/public/i18n/guides/firing/ar.md (part 1 of 2)
---
title: الحرق في فرن بسيط
lead: طريقة حرق فرن كهربائي مزوَّد بجهاز Kiln-Sitter أو بمفاتيح يدوية: اختيار المخاريط الحرارية ووضعها وقراءتها، مع برامج منشورة للحرق الأول وحرق الطلاء.
---

## المخاريط: ماذا تقيس {#cones}

> [!NOTE]
> يُتَّبع كتيّب تعليمات الفرن نفسه أولاً. يجمع هذا الدليل ما ينشره صانعو المخاريط والأفران عن الأفران الكهربائية البسيطة؛ وهو لا يحل محل تعليمات الطراز المستخدم، وحيث يختلف الاثنان، يُؤخذ بكتيّب التعليمات.

**المخروط الحراري**{{en: pyrometric cone}} هرم صغير نحيل مصنوع من مسحوق خزفي موحَّد التركيب. عندما يتلقى ما يكفي من الحرارة، يلين وينحني بطريقة قابلة للتكرار. توضع المخاريط في الفرن بجانب القطع الخزفية، ثم يُقرأ مقدار انحنائها.

تقيس المخاريط **الشغل الحراري**{{en: heatwork}}، أي الأثر المشترك لدرجة الحرارة والزمن. وبعبارة Orton، الصانع الرئيسي للمخاريط في الولايات المتحدة: «لا تقيس المخاريط درجة الحرارة وحدها». المخروط الذي يُسخَّن ببطء ينحني عند درجة حرارة أدنى من مخروط يُسخَّن بسرعة، والطلاء الزجاجي{{en: glaze}} يسلك السلوك نفسه. لذلك تعطي Orton درجة حرارة كل مخروط عند معدل تسخين محدد خلال آخر {{180 °F; 100 °C}} من الحرق. وما إن يبدأ المخروط بالحركة حتى ينحني خلال مدى ضيق، «عادةً أقل من 40° F» (22 °C).

### أرقام المخاريط

تمتد أرقام المخاريط من 022، الأبرد، إلى 42. يدل الصفر في البداية على السلسلة الأبرد، ويُقرأ «صفر»: المخروط 06 («صفر ستة») أبرد من المخروط 04، والمخروط 01 يحتاج إلى حرارة أقل مما يحتاج إليه المخروط 1. وتحذّر Orton من أنه من المهم عدم الخلط بين السلسلتين. والفرق كبير: ينحني المخروط 06 عند حرارة تقل عن حرارة انحناء المخروط 6 بأكثر من {{400 °F; 220 °C}}.

Table: نطاقات الحرق الشائعة، للمخاريط ذاتية الوقوف عند {{108 °F/h; 60 °C/h}}
Label: نطاقات الحرق

| النطاق        | المخاريط |                   درجة الحرارة | الاستخدام المعتاد                                        |
| ------------- | -------- | -----------------------------: | -------------------------------------------------------- |
| منخفض الحرارة | 06–04    |  {{1828–1945 °F; 998–1063 °C}} | طلاءات الفخار؛ الحرق الأول                               |
| متوسط الحرارة | 5–6      | {{2167–2232 °F; 1186–1222 °C}} | الخزف الحجري والبورسلين في الأفران الكهربائية            |
| عالي الحرارة  | 9–10     | {{2300–2345 °F; 1260–1285 °C}} | الخزف الحجري والبورسلين المحروقان في الغالب بأفران الغاز |

كثيراً ما يذكر الموردون في المملكة المتحدة وأوروبا وأستراليا ونيوزيلندا درجة حرارة بوحدة °C بدلاً من رقم مخروط: يُبحث عن أقرب مخروط في الجدول أدناه، ويُتحقق منه بمخروط شاهد{{en: witness cone}}. ولا ينبغي افتراض أن مخاريط سيجر (Seger) ومخاريط Staffordshire، وهي السلاسل الأوروبية الأقدم، تشترك مع Orton في أرقامها، لذلك يستخدم هذا الدليل مخاريط Orton.

### التثبيت يضيف شغلاً حرارياً

**التثبيت**{{en: hold}} (ويُسمى أيضاً **الإنضاج**{{en: soak}}) هو إبقاء الفرن عند درجة حرارة واحدة مدةً من الزمن. ولأن المخاريط تقيس الشغل الحراري، يمكن للتثبيت عند الذروة أن يقوم مقام ذروة أسخن. وتعطي Orton هذه المكافئات التقريبية:

Table: قيمة التثبيت عند الذروة
Label: التثبيت والشغل الحراري

| التثبيت      | يعادل تقريباً من الشغل الحراري    |
| ------------ | --------------------------------- |
| نحو 20 دقيقة | ذروة أسخن بمقدار {{18 °F; 10 °C}} |
| 40–60 دقيقة  | ذروة أسخن بمقدار {{36 °F; 20 °C}} |
| نحو 2 ساعة   | ذروة أسخن بمقدار {{54 °F; 30 °C}} |
| 4–6 ساعات    | ما يكفي لثني مخروط أسخن برقمين    |

وتضيف Orton أن التثبيت مدة 1–2 ساعة «قد يكفي لتشويه المخروط التالي الأسخن».

لذلك فالتثبيت لا يأتي مجاناً أبداً: عند إضافته، يُتوقع أن تنحني المخاريط أكثر، وتُخفَّض الذروة بما يوازن ذلك.

### أنواع المخاريط

تصنع Orton أربعة أنواع. نوعان يوضعان على الرف ليُظهرا ما تلقته القطع، ونوعان لجهاز Kiln-Sitter.

Table: أنواع المخاريط الأربعة من Orton
Label: أنواع المخاريط

| النوع         | الاستخدام           | طريقة الوقوف                                                                                        |
| ------------- | ------------------- | --------------------------------------------------------------------------------------------------- |
| ذاتي الوقوف   | مخروط شاهد على الرف | قاعدة مدمجة تحدد الارتفاع، 1¾ بوصة (44 mm)، والميل بزاوية 8°؛ لا حاجة إلى حامل                      |
| كبير          | مخروط شاهد على الرف | يُثبَّت في قاعدة مخاريط أو كتلة طين بحيث يظهر منه 2 بوصة (51 mm) بالضبط، مائلاً 8° عن الوضع العمودي |
| صغير (junior) | جهاز Kiln-Sitter    | يرقد عرضياً على حاملَي الجهاز؛ ويظهر منه 15/16 بوصة (24 mm) إذا وُقِّف على رف                       |
| قضيب          | جهاز Kiln-Sitter    | المسحوق نفسه الذي تُصنع منه المخاريط الصغيرة، على شكل قضيب منتظم                                    |

الارتفاع مهم: فرق ¼ بوصة (6 mm) في ارتفاع مخروط كبير «قد يسبب فرقاً في الانحناء يزيد على نصف مخروط». والمخاريط لا تفسد ولا تتقادم، والتخزين في مكان رطب لا يؤثر فيها.

### ما يعنيه «المخروط 6» عملياً

يعطي الجدول للمخروط 6 ذاتي الوقوف درجة {{2232 °F; 1222 °C}}، ولكن فقط عندما ترتفع الحرارة في آخر {{180 °F; 100 °C}} بمعدل {{108 °F/h; 60 °C/h}}. وعند الارتفاع بمعدل {{270 °F/h; 150 °C/h}}، ينحني المخروط نفسه عند {{2269 °F; 1243 °C}}. والأفران الحقيقية تختلف مرة أخرى: تذكر Digitalfire أن «معظم الأفران تبلغ المخروط 6 عند 2200°F، لا عند 2232°F». لذلك يعني «المخروط 6» أن القطع تلقت الشغل الحراري الذي يثني مخروطاً رقمه 6، أياً كانت قراءة مقياس الحرارة حينها.

:::orton

> [!NOTE]
> الحرق بحسب المخروط، لا بحسب الساعة أو المؤشر. تُضبط وحدة التحكم برقم المخروط، ويُترك لمخروط شاهد على الرف تأكيد كل عملية حرق.

:::

:::temperature

> [!NOTE]
> عند الحرق بحسب درجة الحرارة، تُبقى نهاية كل حرق كما هي: معدل الارتفاع الأخير نفسه، والذروة نفسها، والتثبيت نفسه. عندها يعمل الطلاء الذي نجح مرة مرةً أخرى.

:::

## جدول المخاريط {#cone-chart}

هذه الأرقام من جدول مخاريط Orton (©2001) للمخاريط ذاتية الوقوف؛ أما المخاريط 11 إلى 14 فمن الجداول التي تنشرها Orton حالياً، وهي تعطي الأرقام نفسها حيث تتداخل، ولا تعطي المخروطين 13 و 14 إلا بوحدة °C (وقيمتهما بوحدة °F هنا محوَّلة). يُختار العمود الذي يطابق سرعة ارتفاع حرارة الفرن خلال آخر {{180 °F; 100 °C}}. والقاعدة العملية لدى Orton: العمود {{270 °F/h; 150 °C/h}} للحرق السريع، والعمود {{108 °F/h; 60 °C/h}} للمتوسط، والعمود {{27 °F/h; 15 °C/h}} للبطيء. ولحساب المعدل، تُقسم الحرارة التي ارتفعها الفرن على عدد الساعات التي استغرقها: الفرن الذي يرتفع {{900 °F; 500 °C}} في 3 ساعات يسخن بمعدل {{300 °F/h; 167 °C/h}} تقريباً.

Table: مخاريط Orton ذاتية الوقوف: درجة الحرارة التي ينحني عندها كل مخروط، بحسب معدل التسخين خلال آخر {{180 °F; 100 °C}}
Label: جدول مخاريط Orton

| المخروط | بطيء، {{27 °F/h; 15 °C/h}} | متوسط، {{108 °F/h; 60 °C/h}} | سريع، {{270 °F/h; 150 °C/h}} |
| ------- | -------------------------: | ---------------------------: | ---------------------------: |
| 022     |                          – |          {{1087 °F; 586 °C}} |          {{1094 °F; 590 °C}} |
| 018     |        {{1267 °F; 686 °C}} |          {{1319 °F; 715 °C}} |          {{1353 °F; 734 °C}} |
| 015     |        {{1382 °F; 750 °C}} |          {{1456 °F; 791 °C}} |          {{1504 °F; 818 °C}} |
| 010     |        {{1636 °F; 891 °C}} |          {{1657 °F; 903 °C}} |          {{1679 °F; 915 °C}} |
| 08      |        {{1692 °F; 922 °C}} |          {{1728 °F; 942 °C}} |          {{1753 °F; 956 °C}} |
| 07      |        {{1764 °F; 962 °C}} |          {{1789 °F; 976 °C}} |          {{1809 °F; 987 °C}} |
| 06      |        {{1798 °F; 981 °C}} |          {{1828 °F; 998 °C}} |         {{1855 °F; 1013 °C}} |
| 05      |       {{1870 °F; 1021 °C}} |         {{1888 °F; 1031 °C}} |         {{1911 °F; 1044 °C}} |
| 04      |       {{1915 °F; 1046 °C}} |         {{1945 °F; 1063 °C}} |         {{1971 °F; 1077 °C}} |
| 03      |       {{1960 °F; 1071 °C}} |         {{1987 °F; 1086 °C}} |         {{2019 °F; 1104 °C}} |
| 02      |       {{1972 °F; 1078 °C}} |         {{2016 °F; 1102 °C}} |         {{2052 °F; 1122 °C}} |
| 01      |       {{1999 °F; 1093 °C}} |         {{2046 °F; 1119 °C}} |         {{2080 °F; 1138 °C}} |
| 1       |       {{2028 °F; 1109 °C}} |         {{2079 °F; 1137 °C}} |         {{2109 °F; 1154 °C}} |
| 4       |       {{2086 °F; 1141 °C}} |         {{2124 °F; 1162 °C}} |         {{2161 °F; 1183 °C}} |
| 5       |       {{2118 °F; 1159 °C}} |         {{2167 °F; 1186 °C}} |         {{2205 °F; 1207 °C}} |
| 6       |       {{2165 °F; 1185 °C}} |         {{2232 °F; 1222 °C}} |         {{2269 °F; 1243 °C}} |
| 7       |       {{2194 °F; 1201 °C}} |         {{2262 °F; 1239 °C}} |         {{2295 °F; 1257 °C}} |
| 8       |       {{2212 °F; 1211 °C}} |         {{2280 °F; 1249 °C}} |         {{2320 °F; 1271 °C}} |
| 9       |       {{2235 °F; 1224 °C}} |         {{2300 °F; 1260 °C}} |         {{2336 °F; 1280 °C}} |
| 10      |       {{2284 °F; 1251 °C}} |         {{2345 °F; 1285 °C}} |         {{2381 °F; 1305 °C}} |
| 11      |       {{2322 °F; 1272 °C}} |         {{2361 °F; 1294 °C}} |         {{2399 °F; 1315 °C}} |
| 12      |       {{2345 °F; 1285 °C}} |         {{2383 °F; 1306 °C}} |         {{2419 °F; 1326 °C}} |
| 13      |       {{2390 °F; 1310 °C}} |         {{2428 °F; 1331 °C}} |         {{2458 °F; 1348 °C}} |
| 14      |       {{2464 °F; 1351 °C}} |         {{2489 °F; 1365 °C}} |         {{2523 °F; 1384 °C}} |

تدل الشَّرطة على رقم لم يُنقل هنا؛ ويُرجع إلى جدول Orton الكامل لمعرفته.

تصنع Orton مخاريط حتى الرقم 42 للأعمال العالية الحرارة، لكنها لا تنشر درجات الحرارة إلا حتى المخروط 14؛ أما المخاريط الأسخن فجداولها «متاحة (عند الطلب)». ويعطي جدول أقدم من Orton، كما يعيد صانعو الأفران طباعته، للمخروط الكبير 15 درجة {{2608 °F; 1431 °C}} عند {{270 °F/h; 150 °C/h}}، ولم نجد رقماً منشوراً للمخروط 16 أو لأي مخروط أسخن منه. وبعد المخروط 14، توضع مخاريط شاهدة ويُعتمد عليها، ويُتحقق من أن الفرن مصنَّف لتحمل تلك الحرارة.

تقرأ المخاريط الكبيرة في حدود درجات قليلة من هذه الأرقام: المخروط الكبير 6 عند {{108 °F/h; 60 °C/h}} يساوي {{2228 °F; 1220 °C}}. أما المخاريط الصغيرة، وهي النوع المستخدم في جهاز Kiln-Sitter، فلا تُذكر إلا عند {{540 °F/h; 300 °C/h}}، لذلك يعطي الجدول للمخروط الصغير 6 درجة {{2291 °F; 1255 °C}}. وليست هذه درجة الحرارة التي يطفئ عندها جهاز Kiln-Sitter الفرن. فمهمة مخروط الجهاز أن يطابق مخروط الرف، ولمخروط الرف الكلمة الأخيرة.

تنبيهان. يعطي كتيّب Orton لعام 2019 المخروط 06 عند المعدل السريع درجة {{1875 °F; 1024 °C}}، لكن الجدول وصفحة الأسئلة الشائعة لدى Orton يعطيان كلاهما {{1855 °F; 1013 °C}}، وهي المستخدمة هنا. كما أن جدول المخاريط الكبيرة في آخر كتيّب تعليمات جهاز Kiln-Sitter من Dawson فيه أخطاء نسخ (المخروط 5 أسخن من المخروط 6)، لذلك لا يُستخدم.

:::temperature

## الحرق بحسب درجة الحرارة {#by-temperature}

الفرن الذي فيه **وحدة تحكم** يُحرق حتى درجة الحرارة المضبوطة، كما يقرؤها مسبار قرب الجدار. وكثيراً ما يذكر الموردون في المملكة المتحدة وأوروبا وأستراليا ونيوزيلندا درجة حرارة للحرق بدلاً من مخروط.

درجة الحرارة وحدها لا تبيّن مقدار ما تلقته القطع من حرق. فالطلاءات، مثل المخاريط، تتأثر **بالشغل الحراري**{{en: heatwork}}: الذروة نفسها تعطي نتيجة أسخن بعد ارتفاع بطيء أو تثبيت، ونتيجة أبرد بعد ارتفاع سريع. ويُظهر جدول Orton حجم ذلك: ينحني المخروط 6 عند {{2165 °F; 1185 °C}} مع ارتفاع بمعدل {{27 °F/h; 15 °C/h}}، وعند {{2269 °F; 1243 °C}} مع ارتفاع بمعدل {{270 °F/h; 150 °C/h}}. لذلك تعني درجة حرارة الحرق بلوغ تلك الدرجة بمعدل محدد، مع أي تثبيت يذكره الصانع.

عندما تذكر الخلطة مخروطاً بدلاً من ذلك، يُبحث عنه في الجدول أعلاه، في عمود المعدل الذي يرتفع به الفرن في نهاية الحرق. والتثبيت يضيف شغلاً حرارياً أيضاً: يُنظر «التثبيت يضيف شغلاً حرارياً» أعلاه.

يقرأ المسبار الهواء قرب الجدار، لا القطع. وإذا خرجت عمليات الحرق أسخن أو أبرد مما ينبغي، فإن كتيّب تعليمات وحدة التحكم يشرح **التعويض** الخاص بها، الذي يصحح القراءة.

:::

:::orton

## إعداد مجموعة المخاريط {#cone-pack}

**المخروط الشاهد**{{en: witness cone}} مخروط يوضع على رف بجانب القطع، حيث يتلقى الحرارة نفسها. وتتحدث Orton بوضوح عن دوره: «القياس الحقيقي الوحيد للشغل الحراري هو من مخروط كبير أو ذاتي الوقوف موضوع على الرف بجانب القطع». يقع جهاز Kiln-Sitter قرب الجدار، ومسبار وحدة التحكم أو البيرومتر يقرأ درجة الحرارة قرب الجدار؛ أما المخروط الشاهد فيقرأ حيث توجد الأواني.

**مجموعة المخاريط**{{en: cone pack}} ثلاثة مخاريط شاهدة توضع معاً، بفارق رقم واحد بين كل مخروط والذي يليه:

Table: مجموعة المخاريط الثلاثة
Label: مجموعة المخاريط الثلاثة

| المخروط | أي رقم                  | الحرق الأول على المخروط 04 | حرق الطلاء على المخروط 6 | عندما ينحني              |
| ------- | ----------------------- | -------------------------- | ------------------------ | ------------------------ |
| المنذِر | أبرد برقم واحد من الهدف | 05                         | 5                        | القطع تقترب من النضج     |
| الحرق   | الهدف                   | 04                         | 6                        | الحرق عند النقطة الصحيحة |
| الحارس  | أسخن برقم واحد          | 03                         | 7                        | تجاوز الحرق الحد         |

### المخاريط ذاتية الوقوف أو قاعدة المخاريط

توصي L&L، وهي شركة أمريكية لصناعة الأفران، بالمخاريط ذاتية الوقوف للمجموعة «لأنها الأسهل استخداماً وتعطي أكثر النتائج ثباتاً»: فارتفاعها وميلها مدمجان فيها.

تحتاج المخاريط الكبيرة إلى **قاعدة مخاريط** (حامل جاهز) أو **كتلة** من الطين الطري المسامي فيها ثقوب مصنوعة بقلم رصاص. يُثبَّت كل مخروط بحيث يظهر منه 2 بوصة (51 mm) بالضبط، مائلاً 8° عن الوضع العمودي نحو **وجهه المنحني**. ولمعرفة هذا الوجه، يوقَف المخروط على قاعدته فوق سطح مستوٍ، ويُمسك من رأسه ثم يُترك: فيسقط نحو الوجه المنحني.

### أين توضع المجموعات

1. توضع المجموعة «في عمق الفرن، ولكن... بحيث تُرى من فتحة المراقبة» (Orton)، قرب وسط الشحنة وبعيداً عن تيارات الهواء (L&L). ولا توضع عند فتحة المراقبة مباشرة: ينبغي أن تتلقى المخاريط الحرارة التي تتلقاها القطع.
2. قبل إغلاق الغطاء، يُنظر من فتحة المراقبة للتحقق من رؤية المخاريط الثلاثة كلها.
3. في الفرن المزوَّد بجهاز Kiln-Sitter، يُبقى رف المجموعة على بعد 1 بوصة (25 mm) على الأقل فوق أنبوب الجهاز أو تحته، حتى لا يستطيع رف مائل أن يعطّل الجهاز.
4. في عمليات الحرق الأولى، توضع مجموعة على كل من الرف العلوي والأوسط والسفلي. ويذهب اختبار المعايرة لدى L&L أبعد من ذلك: مجموعتان من المخاريط 07 و 06 و 05 على كل رف، واحدة عند الحافة وواحدة في الوسط.

يُتوقع وجود فروق: تقول Orton: «عادةً ما يُلاحظ فرق لا يقل عن مخروط واحد بين أعلى الفرن وأسفله»، والمناطق المكتظة بالقطع تحترق أبرد. والمجموعات التي لا تُرى أثناء الحرق تبقى سجلاً بعده.

:::

:::orton

## جهاز Kiln-Sitter {#kiln-sitter}

**جهاز Kiln-Sitter**{{en: kiln sitter}} هو المفتاح الميكانيكي الموجود على السطح الخارجي لكثير من الأفران البسيطة والقديمة، والذي يطفئ الفرن عندما ينحني مخروط صغير. وأشهر هذه الأجهزة Kiln-Sitter من Dawson. وهو يسهّل الحرق، لكنه وسيلة للراحة، لا جهاز أمان.

### طريقة عمله

يمتد أنبوب من البورسلين إلى داخل الفرن. وعند طرفه يرقد مخروط صغير أو قضيب عرضياً على حاملين معدنيين، تحت **قضيب الاستشعار** الذي يتأرجح على محور كالأرجوحة. وخارج الفرن، يحمل الطرف الآخر للقضيب ثقلاً بواسطة مخلب صغير. عندما يلين المخروط وينحني إلى نحو 90°، ينخفض القضيب بما يكفي لتحرير الثقل، فيسقط الثقل، وتنقطع الكهرباء عن عناصر التسخين.

المخاريط الصغيرة والقضبان «تعطي معالجة حرارية متكافئة». وتشير Orton إلى أن كثيراً من المبتدئين يختارون القضبان، لأن شكلها المنتظم يسهّل وضعها بالطريقة نفسها كل مرة. أما المخروط الصغير فمستدق، لذلك يهم موضعه: إذا كان جزؤه الرفيع تحت القضيب انطفأ الفرن أبرد، وإذا كان جزؤه السميك تحته انطفأ أسخن، بفارق يصل إلى «1/2 مخروط».

### أي مخروط يوضع في جهاز Kiln-Sitter

تختلف المصادر. تقول Dawson، صانعة الجهاز، باستخدام الرقم نفسه الذي يحمله مخروط الحرق على الرف، وبالانتقال إلى مخروط أسخن برقم واحد فقط إذا بقي مخروط الرف دون انحناء. وتقول L&L باستخدام مخروط أسخن برقم واحد من مخاريط الرف، لأن الجهاز يقع قرب الجدار وعناصر التسخين، فيتلقى حرارة أكثر، ويميل إلى الإطفاء مبكراً. وتحسم Orton المبدأ: «مخروط الرف هو الحكم النهائي على عملية الحرق، لا مخروط Kiln-Sitter أو قضيبه».

> [!NOTE]
> نقطة انطلاقنا: يوضع في جهاز Kiln-Sitter مخروط صغير يحمل رقم الهدف نفسه، مع مجموعة مخاريط على الرف. وإذا كان انحناء مخروط الحرق على الرف أقل من اللازم عند انطفاء الفرن، يُستخدم في الجهاز في المرة القادمة مخروط أسخن برقم واحد، أو يوضع الجزء الأسمك من المخروط تحت القضيب. وإذا كان انحناؤه أكثر من اللازم، يُفعل العكس.

### الإعداد، والفحوص قبل كل حرق

إجراء Dawson، وهو يصلح فحصاً قبل كل عملية حرق أيضاً:

1. تُطفأ جميع المفاتيح. يُتحقق من أن قضيب الاستشعار يتحرك بحرية، ويستقر في منتصف الأنبوب، وغير منحنٍ أو متآكل. وإذا كانت حركته بطيئة، تقول Dawson باستبدال مجموعة الأنبوب.
2. تُدهن بالفرشاة طبقة رقيقة من **طلاء الأرفف الواقي** (kiln wash) العالي الحرارة (طبقة تمنع التصاق المواد المنصهرة) على حوامل المخروط وعلى القضيب حيث يلامس المخروط. ولا يوضع هذا الطلاء أبداً على المخروط أو على أنبوب البورسلين.
3. تُحمَّل الأرفف والقطع على بعد 1 بوصة (25 mm) على الأقل فوق الأنبوب أو تحته، حتى لا يلمسه شيء أو يسقط عليه أو يسدّه.
4. يُرفع الثقل، ويُضغط المخلب إلى الأسفل على الزناد، ويوضع المخروط أو القضيب مسطحاً على الحوامل مستنداً إلى الدرجة المعدنية، كما يبيّن كتيّب تعليمات الجهاز، وبالطريقة نفسها كل مرة. ويُفحص مرة أخرى قبل إغلاق الغطاء: «المخروط أو القضيب الموضوع بطريقة غير صحيحة قد يسبب حرقاً زائداً».
5. يُضبط مؤقت الحد ويُدفع المكبس إلى الداخل حتى يثبت. ويُبقى الفرن مستوياً والمساحة تحت الثقل خالية، حتى يتمكن الثقل من السقوط.

### مؤقت الحد

لكثير من أجهزة Kiln-Sitter، ومنها طرازات LT من Dawson، **مؤقت حد**: ساعة تطفئ الفرن بعد زمن محدد، كاحتياط «في حال تعطل جهاز KILN-SITTER». وينبغي دائماً ضبطه على مدة أطول من المدة المتوقعة للحرق. وتختلف المصادر في تحديد الهامش:

Table: مدة ضبط مؤقت الحد
Label: إعدادات مؤقت الحد

| المصدر    | الإعداد                                                                                                                      |
| --------- | ---------------------------------------------------------------------------------------------------------------------------- |
| Dawson    | أطول من زمن الحرق المتوقع بمقدار ½ ساعة إلى أن يُعرف الفرن جيداً، ثم أطول بمقدار ¼ ساعة؛ ولا يُضبط أبداً على أكثر من 20 ساعة |
| L&L       | مرتفع جداً في المرة الأولى، مع تسجيل المدة التي يستغرقها الحرق؛ وبعد ذلك، أطول بنحو 1 ساعة                                   |
| Bracker's | أطول من زمن الحرق بمدة من 30 دقيقة إلى 1 ساعة                                                                                |

> [!NOTE]
> نقطة انطلاقنا: ضبط سخي في المرة الأولى (في حدود 20 ساعة التي يتيحها القرص)، ثم أطول من الزمن المسجَّل بمدة من ½ إلى 1 ساعة. ويبيّن المؤقت أيضاً المدة التي استغرقها الحرق: الضبط على 7 والتوقف عند 1 يعني 6 ساعات.

### عندما ينطفئ مبكراً أو متأخراً

بعد كل حرق، يُقرأ مخروط جهاز Kiln-Sitter بجانب مخاريط الرف.

Table: قراءة جهاز Kiln-Sitter بعد الحرق
Label: مشكلات جهاز Kiln-Sitter

| ما يُلاحظ                                             | السبب المحتمل                                                                      | الإجراء                                                    |
| ----------------------------------------------------- | ---------------------------------------------------------------------------------- | ---------------------------------------------------------- |
| فصل الجهاز الفرن، ومخروط الحرق على الرف ناقص الانحناء | كان الجهاز أسخن من الرف (فهو يقع قرب الجدار)                                       | مخروط أسخن برقم واحد في الجهاز، أو الجزء الأسمك تحت القضيب |
| ارتخى مخروط الجهاز إلى ما بعد 90° بكثير               | ارتفعت حرارة الفرن بسرعة كبيرة قرب النهاية                                         | خفض إعدادات المفاتيح، ليصبح الارتفاع أبطأ (Dawson)         |
| لم ينحنِ مخروط الجهاز، أو انصهر إلى كتلة              | الجهاز نفسه: ضبط سيئ، أو قضيب منحنٍ أو متآكل، أو شيء عالق في الأنبوب أو مستند إليه | فحص الجهاز وضبطه وفق كتيّب تعليماته قبل الحرق مرة أخرى     |
| مبكر أو متأخر في كل مرة                               | الضبط مختل، أو القضيب بالٍ                                                         | الفحص بمقياس الضبط؛ تحريك لوح التشغيل                      |

للتحقق من الضبط، تستخدم Dawson **مقياس الضبط** الذي يُبقي القضيب في الموضع الذي يتركه فيه مخروط منحنٍ تماماً؛ وينبغي عندها أن يكون هناك «خلوص قدره 1/16 بوصة» (نحو 1.6 mm) عند المخلب. ويُفحص ذلك كل 30 عملية حرق. وقاعدة Ceramics Monthly: إذا انطفأ الفرن مبكراً، يُحرَّك لوح التشغيل إلى الأعلى قليلاً؛ وإذا انطفأ متأخراً، يُحرَّك إلى الأسفل قليلاً. ومهما فعل الجهاز، «يُوثق دائماً بالمخاريط الشاهدة الكبيرة أكثر من مخاريط Kiln-Sitter الصغيرة».

> [!WARNING]
> **جهاز Kiln-Sitter ليس جهاز أمان.** يقول كتيّب تعليمات Dawson إنه «ليس مصمماً ليعمل جهازَ إيقاف آمناً عند العطل، ولا ينبغي أن يُترك الفرن دون مراقبة بعد انقضاء زمن الحرق المقدَّر». وشيء بسيط مثل قطعة نيئة تسقط على الأنبوب «قد يسبب حرقاً زائداً». المطلوب الحضور عند الفرن لفحصه في الموعد المتوقع لانتهائه، وعدم حرقه أبداً فوق أي شيء قابل للاشتعال أو قربه، مثل أرضية خشبية أو سجادة.

صُمم جهاز Kiln-Sitter لعمليات الحرق «حتى المخروط 8 ضمناً». ولا يستطيع بمفرده تثبيت درجة الحرارة أو التبريد ببطء. لكن مع الممارسة وسجل للحرق، يمكن أن «يصبح المرء وحدة التحكم»، كما تقول Digitalfire: بمراقبة المخاريط وتدوير المفاتيح يدوياً.

:::

:::orton

## قراءة المخاريط {#reading-cones}

تُقرأ المخاريط مرتين: من فتحة المراقبة أثناء الحرق، وباليد بعد أن يبرد الفرن.

### أثناء الحرق

**فتحة المراقبة** فتحة صغيرة في جدار الفرن، تُغلق بسدادة قابلة للنزع. ولا يُنظر من خلالها أبداً دون حماية للعينين. تقول Orton: «ينبغي استخدام نظارات اللحام لتجنب إصابة محتملة في العين. لا يُنصح بالنظارات الشمسية». ونظارات اللحام بدرجة التظليل 3، المصنَّفة للأشعة تحت الحمراء، هي الأكثر توصية؛ ويُختار ما هو أغمق منها إذا ظهرت بقع في الرؤية بعد ذلك.

- بدء انحناء **المخروط المنذِر** يعني أن النهاية قريبة: من هنا تكون المراقبة عن كثب.
- ما إن يبدأ المخروط حتى يستغرق انحناؤه من 15 إلى 25 دقيقة (يقول كتيّب Orton الأحدث من 15 إلى 22)، ببطء في البداية، ثم بسرعة بعد أن يتجاوز المنتصف، عند الساعة 3.
- يكتمل **مخروط الحرق** عندما يصبح رأسه في مستوى قاعدته.

في الفرن اليدوي التحكم، فتحة المراقبة هي الإشارة الحقيقية الوحيدة أثناء الحرق، ولهذا يجب أن توضع المجموعة حيث يمكن رؤيتها.

### بعد الحرق

تقرأ Orton الانحناء كوجه ساعة. المخروط غير المنحني يشير إلى الأعلى، عند الساعة 12؛ والمخروط الذي يلامس الرف عند الساعة 6. ونقطة النهاية انحناء بزاوية 90°، بحيث يكون الرأس في مستوى القاعدة: وهي النقطة التي تُقاس عندها درجات الحرارة في الجدول، وتَعُدّ Orton المخروط محروقاً بشكل صحيح إذا كان في أي موضع من الساعة 5 إلى الساعة 6. وبين الساعة 4 وملامسة الرف يكون الفرق صغيراً، «عادةً 1 أو 2 درجة».

Table: قراءة مجموعة المخاريط بعد الحرق (مثال: المخاريط 5 و 6 و 7 لطلاء على المخروط 6)
Label: قراءة مجموعة المخاريط

| ما يُلاحظ                                                                                           | ما يعنيه                                                         |
| --------------------------------------------------------------------------------------------------- | ---------------------------------------------------------------- |
| المخروط 5 منحنٍ تماماً؛ رأس المخروط 6 في مستوى قاعدته أو أدنى قليلاً؛ المخروط 7 قائم أو مائل قليلاً | على الهدف: بُلغ المخروط 6                                        |
| المخروط 5 منحنٍ؛ المخروط 6 منحنٍ جزئياً فقط، عند الساعة 2 أو 3، أو قائم                             | حرق ناقص: توقف الحرق مبكراً جداً                                 |
| حتى المخروط 5 بالكاد تحرك                                                                           | حرق ناقص كثيراً، بمخروط أو أكثر                                  |
| المخروطان 5 و 6 منبطحان؛ المخروط 7 منحنٍ                                                            | حرق زائد: «تجاوزت أفضل علاقة بين الزمن ودرجة الحرارة»            |
| المخاريط الثلاثة كلها منبطحة أو منصهرة على القاعدة                                                  | حرق زائد بشدة؛ يُفحص جهاز Kiln-Sitter والمؤقت قبل الحرق مرة أخرى |
| مخاريط مائلة إلى الخضرة، أو بسكويت رمادي                                                            | تهوية ضعيفة، أو حرق سريع جداً                                    |
| انحنت المجموعة العليا أكثر من السفلى                                                                | فرن غير متجانس الحرارة؛ الفرق بمخروط واحد أمر معتاد              |

### التعديل في المرة القادمة

Table: ما يُغيَّر في المرة القادمة
Label: تعديل الحرق التالي

| ما قالته المخاريط                     | جهاز Kiln-Sitter                                                                                                       | وحدة التحكم                                                                                                  |
| ------------------------------------- | ---------------------------------------------------------------------------------------------------------------------- | ------------------------------------------------------------------------------------------------------------ |
| حرق ناقص                              | مخروط أسخن برقم واحد في الجهاز، أو الجزء الأسمك تحت القضيب                                                             | استخدام تعويض المخروط للحرق أسخن قليلاً، أو إضافة تثبيت قصير (نحو 20 دقيقة تعادل {{18 °F; 10 °C}} من الذروة) |
| حرق زائد                              | مخروط أبرد برقم واحد، أو الجزء الأرفع تحت القضيب؛ وإذا ارتخى مخروط الجهاز إلى ما بعد 90° بكثير، تُخفض إعدادات المفاتيح | استخدام تعويض المخروط للحرق أبرد قليلاً، أو تقصير التثبيت أو إلغاؤه                                          |
| يختلف الأعلى عن الأسفل بأكثر من مخروط | تغيير نمط المفاتيح (يُنظر «الأفران اليدوية بالتفصيل»)                                                                  | تحميل المنطقة الأبرد بقطع أقل؛ اتباع كتيّب التعليمات                                                         |

**تعويض المخروط** إعداد في وحدة التحكم يرفع درجة الحرارة التي تعتمدها لمخروط ما أو يخفضها، لتطابق ما تُظهره المخاريط الشاهدة. وتُحفظ كل مجموعة محروقة، ويُدوَّن كيف انحنى كل مخروط فيها (يُنظر «بعد الحرق» أدناه).

:::

:::sk

## الحرق على مخاريط SK {#sk-cones}

مخاريط SK هي المخاريط الحرارية المصنوعة وفق المعيار الياباني JIS R 8101، ويبيعها في اليابان وكلاء مثل Yuko Trading. ومثل أي مخروط، يقيس مخروط SK الشغل الحراري، لا درجة الحرارة وحدها: فهو يلين وينحني عندما تتلقى القطع حرارة كافية، ثم يُقرأ مقدار انحنائه. والمخاريط الشاهدة، وقراءة مقدار انحناء المخروط، والتثبيت، كلها تنطبق عليه كما على أي مخروط. ويذكر هذا القسم نظام كل مخروط، ولا يحوّل أبداً رقم SK إلى رقم في نظام آخر: فأرقام سلاسل المخاريط المختلفة ليست قابلة للتبادل.

> [!NOTE]
> يُكتب «SK» دائماً قبل الرقم. كثير من الخلطات اليابانية القديمة تقول «SK 8» أو «SK 9» فقط دون ذكر صانع المخروط. ومخاريط كيوتو ومخاريط SK وفق JIS تحمل الأرقام نفسها لكنها تنحني عند درجات حرارة مختلفة (يُنظر «مخاريط كيوتو» أدناه).

### المخاريط الكبيرة

للمعيار حجمان. المخاريط الكبيرة (oogata kon) «تُستخدم أساساً لقياس درجة الحرق» (shoudo sokutei)، وهذا ما يريده الخزاف. أما المخاريط الصغيرة (من SK 26 إلى SK 42، في أعلى المدى) فهي «تُستخدم أساساً لاختبارات مقاومة الحرارة» ولا يتناولها هذا القسم. ويعطي الجدول أدناه المخاريط الكبيرة من SK 022 إلى SK 20.

تمتد الأرقام من SK 022، الأبرد، إلى SK 20 هنا. وبين SK 015 و SK 6 تحمل الأرقام المطبوعة الحرف «a» (SK 015a، SK 6a)؛ ويُكتب كما هو مطبوع.

### تثبيت المخاريط الكبيرة

يُثبَّت كل مخروط كبير في قاعدة مخاريط أو كتلة طين، مائلاً نحو وجهه المنحني. وكما في أي مخروط، يُحافَظ على الارتفاع والميل نفسيهما من حرق إلى آخر، لأن أي فرق في أيهما يغيّر مقدار الانحناء. وتوضع المخاريط الثلاثة للمجموعة (أدناه) معاً، في عمق الفرن قرب وسط الشحنة، حيث تتلقى الحرارة التي تتلقاها القطع، ولكن حيث يمكن رؤيتها من فتحة المراقبة؛ وقبل إغلاق الفرن، يُتحقق من رؤية المخاريط الثلاثة كلها.

لم نجد تعليمات من صانع أو بائع عن العمق أو الزاوية التي تُثبَّت بها مخاريط SK. وأقرب ما وجدناه معيار مخبري، JIS R 2204، وهو الاختبار الياباني لمقدار الحرارة التي تتحملها مادة حرارية: وهو يثبّت كل مخروط SK بحيث يكون وجهه المعلَّم بزاوية 80° على قاعدة مستوية، وقدمه مغروسة فيها نحو 4 mm. وهذا اختبار للمواد الحرارية، لا قاعدة لحرق الأواني، وقد قرأناه في نسخة منقولة من المعيار، لا في المعيار نفسه.

### المخروط المنذِر ومخروط الحرق والمخروط الحارس

تُباع المخاريط وتوضع ثلاثة معاً: مخروط منذِر، ومخروط حرق عند الهدف، ومخروط حارس. يُؤخذ مخروط الحرق برقم SK الذي تذكره الخلطة أو الطين، والمخروط المنذِر هو المخروط التالي الأبرد (صف واحد إلى الأعلى في الجدول)، والمخروط الحارس هو التالي الأسخن. عندما يبدأ المخروط المنذِر بالانحناء، تكون النهاية قريبة؛ وعندما ينحني المخروط الحارس، يكون الحرق قد تجاوز الحد.

### جدول SK

Table: مخاريط SK الكبيرة (JIS R 8101): درجة الحرارة الاسمية (JIS) لكل منها
Label: جدول SK

| المخروط | درجة الحرارة الاسمية (JIS) |
| ------- | -------------------------: |
| SK 022  |        {{1112 °F; 600 °C}} |
| SK 021  |        {{1202 °F; 650 °C}} |
| SK 020  |        {{1238 °F; 670 °C}} |
| SK 019  |        {{1274 °F; 690 °C}} |
| SK 018  |        {{1310 °F; 710 °C}} |
| SK 017  |        {{1346 °F; 730 °C}} |
| SK 016  |        {{1382 °F; 750 °C}} |
| SK 015a |        {{1454 °F; 790 °C}} |
| SK 014a |        {{1499 °F; 815 °C}} |
| SK 013a |        {{1535 °F; 835 °C}} |
| SK 012a |        {{1571 °F; 855 °C}} |
| SK 011a |        {{1616 °F; 880 °C}} |
| SK 010a |        {{1652 °F; 900 °C}} |
| SK 09a  |        {{1688 °F; 920 °C}} |
| SK 08a  |        {{1724 °F; 940 °C}} |
| SK 07a  |        {{1760 °F; 960 °C}} |
| SK 06a  |        {{1796 °F; 980 °C}} |
| SK 05a  |       {{1832 °F; 1000 °C}} |
| SK 04a  |       {{1868 °F; 1020 °C}} |
| SK 03a  |       {{1904 °F; 1040 °C}} |
| SK 02a  |       {{1940 °F; 1060 °C}} |
| SK 01a  |       {{1976 °F; 1080 °C}} |
| SK 1a   |       {{2012 °F; 1100 °C}} |
| SK 2a   |       {{2048 °F; 1120 °C}} |
| SK 3a   |       {{2084 °F; 1140 °C}} |
| SK 4a   |       {{2120 °F; 1160 °C}} |
| SK 5a   |       {{2156 °F; 1180 °C}} |
| SK 6a   |       {{2192 °F; 1200 °C}} |
| SK 7    |       {{2246 °F; 1230 °C}} |
| SK 8    |       {{2282 °F; 1250 °C}} |
| SK 9    |       {{2336 °F; 1280 °C}} |
| SK 10   |       {{2372 °F; 1300 °C}} |
| SK 11   |       {{2408 °F; 1320 °C}} |
| SK 12   |       {{2462 °F; 1350 °C}} |
| SK 13   |       {{2516 °F; 1380 °C}} |
| SK 14   |       {{2570 °F; 1410 °C}} |
| SK 15   |       {{2615 °F; 1435 °C}} |
| SK 16   |       {{2660 °F; 1460 °C}} |
| SK 17   |       {{2696 °F; 1480 °C}} |
| SK 18   |       {{2732 °F; 1500 °C}} |
| SK 19   |       {{2768 °F; 1520 °C}} |
| SK 20   |       {{2786 °F; 1530 °C}} |

كل رقم هنا اسمي (JIS): درجة الحرارة التي يعطيها المعيار للمخروط، كما هي مطبوعة في جدول Yuko Trading. ولا يذكر الجدول معدل تسخين. فالمعيار يعطي درجات حرارة مرجعية. وعند المعدل المعتاد لدى الخزافين، نحو 100 °C/h، قاس المعهد البلدي في كيوتو انحناء مخاريط كيوتو الخاصة به عند حرارة أبرد بمقدار 47–79 °C من رقم JIS للرقم نفسه؛ ولم نجد قياسات كهذه لمخاريط SK وفق JIS. يوضع مخروط شاهد وتُجرى المقارنة.

### مخاريط كيوتو

مخاريط كيوتو (Kyoto zeegeru)، التي كان يصنعها المعهد البلدي في كيوتو، لم تعد تُصنع: تفيد التقارير الإخبارية بأن المعهد أوقف إنتاجها في نهاية السنة المالية 2009. وهي تحمل الأرقام نفسها التي تحملها مخاريط SK وفق JIS لكنها تنحني عند حرارة أبرد: فمخروط كيوتو ينحني عند درجة حرارة مخروط SK وفق JIS الأبرد منه برقمين أو ثلاثة تقريباً. والخلطة القادمة من كيوتو التي تذكر «SK 8» قد تعني مخروط كيوتو. وقد نشر المعهد نصائح للخزافين الذين ينتقلون من مخاريط كيوتو إلى مخاريط Orton، ويستخدم مخروط Orton 10 بدلاً من مخروط كيوتو SK 12 الخاص به. وهذا اختيار المعهد بناءً على قياساته: فقد حرق مخاريط كيوتو ومخاريط Orton في الفرن نفسه بمعدل 100 °C/h، فانحنى مخروط كيوتو SK 12 (1290 °C) حيث انحنى مخروط Orton 10 (1290 °C). وفي الجدول نفسه انحنى مخروط كيوتو SK 8 (1198 °C) قرب مخروط Orton 5 (1207 °C)، ومخروط كيوتو SK 10 (1232 °C) حيث انحنى مخروط Orton 7 (1232 °C). ويستخدم Glazecalc هذا الجدول، لا جدول Orton عند 60 °C/h، عندما يعرض مخروط SK بجانب مخروط Orton، ويذكر أن كل مطابقة تقريبية.

### مخاريط Orton المبيعة في اليابان

تُباع مخاريط Orton ذاتية الوقوف في اليابان باسم tatsu zeegeru («سيجر القائمة»)، لأنها لا تحتاج إلى قاعدة مخاريط أو حامل. وهي مخاريط Orton، بأرقام Orton وجدول Orton (أعلاه): لا يُحرق عليها إلا بحسب رقم Orton الخاص بها، وتُبقى مخاريط SK ومخاريط Orton في مجموعات منفصلة، لا في المجموعة نفسها أبداً.

### مصادر مخاريط SK

- [Yuko Trading: Hyoujun youtou ondo hyou (جدول SK، رُوجع في 2026-10-14)](http://www.yukotrading.co.jp/pdf/segercone_table.pdf)
- [JSA: JIS R 8101:1999، Taikadoshiken-you hyoujun kon (المخاريط القياسية لاختبار مقاومة الحرارة؛ ساري المفعول، أُعيد تأكيده في 2023-10-20)](https://webdesk.jsa.or.jp/books/W11M0090/index/?bunsyo_id=JIS+R+8101:1999)
- [JSA: JIS R 2204:1999، Taikabutsu oyobi taikabutsu genryou no taikado shiken houhou (طرق اختبار مقاومة الحرارة للمواد الحرارية وخاماتها؛ ساري المفعول، أُعيد تأكيده في 2023-10-20)](https://webdesk.jsa.or.jp/books/W11M0090/index/?bunsyo_id=JIS+R+2204:1999)
- [kikakurui.com: نسخة منقولة من JIS R 2204:1999، يحدد فيها البند 5 a) تثبيت المخاريط (قُرئت في 2026-10-19)](https://kikakurui.com/r2/R2204-1999-01.html)
- [Kyoto Municipal Institute of Industrial Technology and Culture: نقاط يجب الانتباه إليها عند الانتقال من مخاريط كيوتو إلى مخاريط Orton](https://tc-kyoto.or.jp/app/uploads/2025/07/OrtonCorn.pdf)

:::

## الحرق الأول {#bisque}

**الحرق الأول**{{en: bisque}} (biscuit في المملكة المتحدة) هو أول عملية حرق، وهو أقل حرارة، ويحوّل الطين الجاف إلى قطع صلبة مسامية جاهزة للطلاء. ويُحرق عادةً إلى المخروط 06–04، أي {{1828–1945 °F; 998–1063 °C}} في جدول Orton؛ وكثيراً ما يحرق الخزافون في المملكة المتحدة إلى نحو {{1000 °C; 1832 °F}}، قرب المخروط 06. وينبغي أن يبقى البسكويت مسامياً، «أكثر من 15% عموماً» (Digitalfire)، حتى يمتص الماء من الطلاء. والبسكويت الطري أكثر من اللازم يحمل طبقة طلاء أسمك من اللازم، فيتشقق الطلاء ثم **ينحسر**{{en: crawling}} (ينكمش في جزر تاركاً الطين مكشوفاً). كما أن البسكويت ناقص الحرق «يستمر في الانكماش أثناء حرق الطلاء»، مما يفسد توافق الطلاء مع الجسم. والتحميل متسامح: يمكن أن تتلامس القطع، ويمكن حرق الأغطية على أوانيها، وتوضع الأوعية حافة على حافة بدلاً من وضع بعضها داخل بعض.

### لماذا يكون الجزء الأول بطيئاً

يتمدد الماء أكثر من ألف مرة عندما يتحول إلى بخار، لذلك يجب تجفيف القطع الرطبة ببطء. وتنصح L&L و Orton بأنه «ينبغي الحرص بشكل خاص تحت 1500°F (815°C) على تسخين الجسم بالتساوي»، وبأنه يجب حرق الكربون قبل نحو {{1200 °F; 650 °C}}. وفوق {{1500 °F; 816 °C}} يمكن للفرن أن يرتفع بسرعة أكبر.

Table: ما يحدث أثناء تسخين الحرق الأول
Label: ما يحدث في الحرق الأول

|                     درجة الحرارة | ما يحدث                                                      |
| -------------------------------: | ------------------------------------------------------------ |
|       {{300–500 °F; 149–260 °C}} | تحترق المواد الرابطة                                         |
|           نحو {{450 °F; 232 °C}} | تبدأ المواد العضوية بالاحتراق                                |
|           حتى {{700 °F; 371 °C}} | يستمر الماء في مغادرة الطين حتى تتجاوز الحرارة هذه الدرجة    |
|      {{842–1022 °F; 450–550 °C}} | يغادر الماء المرتبط كيميائياً الطين                          |
|              {{1063 °F; 573 °C}} | انقلاب الكوارتز: تتمدد السيليكا في الطين فجأة                |
|          فوق {{1112 °F; 600 °C}} | يحترق الكبريت                                                |
| حتى {{1200–1400 °F; 649–760 °C}} | يحترق الكربون الطبيعي؛ وينبغي أن ينتهي ذلك قبل التوهج الأحمر |
|          فوق {{1544 °F; 840 °C}} | تتفكك كربونات الكالسيوم                                      |

**انقلاب الكوارتز**{{en: quartz inversion}} هو التغير المفاجئ في حجم السيليكا الموجودة في الطين عند {{1063 °F; 573 °C}}: تتمدد أثناء التسخين وتنكمش أثناء التبريد. ويُبطئ برنامج Slow Bisque من L&L الحرق خلاله، بين {{1000 °F; 538 °C}} و {{1100 °F; 593 °C}}. ووجدت Digitalfire أن هذا «غير ضروري في الحرق الأول»، وتقول Ceramics Monthly إنه يهم أساساً عند تبريد القطع الكثيفة. والإبطاء لا يكلف كثيراً، لذلك نقترح الإبقاء عليه للقطع السميكة.

### التجفيف المسبق: التجفيف داخل الفرن

**التجفيف المسبق**{{en: candling}} يعني إبقاء الفرن عند درجة حرارة منخفضة، مع رفع الغطاء قليلاً على مسند أو تشغيل مروحة التهوية، حتى تغادر آخر رطوبة القطع. وتختلف المصادر بشأن درجة الحرارة:

Table: درجات حرارة التجفيف المسبق

| المصدر               | التجفيف المسبق                                                                  |
| -------------------- | ------------------------------------------------------------------------------- |
| Ceramics Monthly     | دون الغليان بقليل؛ مثلاً، الارتفاع بمعدل {{25 °F/h; 14 °C/h}} لمدة 4–6 ساعات    |
| L&L (التسخين المسبق) | التثبيت عند {{150–200 °F; 66–93 °C}}                                            |
| Digitalfire          | التثبيت عند {{250 °F; 121 °C}}، لأن التثبيت دون درجة الغليان «لا يطرد كل الماء» |

> [!NOTE]
> نقطة انطلاقنا: الارتفاع ببطء إلى ما لا يزيد على نحو {{250 °F; 121 °C}}، والتثبيت إلى أن تبقى مرآة موضوعة عند فتحة التهوية صافية. وللقطع السميكة أو الرطبة، يمتد التثبيت طوال الليل.

**اختبار المرآة**: تُمسك مرآة بدرجة حرارة الغرفة عند فتحة تهوية أو عند الفجوة تحت غطاء مرفوع على مسند. إذا تكاثف عليها البخار، فالماء لا يزال يغادر؛ يُنتظر، ثم يُعاد الاختبار.

### برامج وحدة التحكم

**وحدة التحكم** جهاز إلكتروني يحرق الفرن وفق **برنامج حرق**: قائمة من **المراحل**، لكل منها معدل ارتفاع (**مرحلة التسخين**{{en: ramp}})، ودرجة حرارة مستهدفة، وتثبيت اختياري. وفيما يلي برنامجان مسبقان من وحدتي التحكم DynaTrol و Bartlett لدى L&L، وبرنامج نشرته Digitalfire. و«الذروة» هي درجة الحرارة التي تعتمدها وحدة التحكم نفسها للمخروط المختار: للمخروط 04 هي {{1926 °F; 1052 °C}}، وللمخروط 06 هي {{1819 °F; 993 °C}}.

Table: برامج الحرق الأول المسبقة من L&L و Bartlett
Label: برامج الحرق الأول المسبقة

| المرحلة               |                                                             الارتفاع إلى |            Slow Bisque |            Fast Bisque |
| --------------------- | -----------------------------------------------------------------------: | ---------------------: | ---------------------: |
| 1                     |                                                       {{250 °F; 121 °C}} |   {{80 °F/h; 44 °C/h}} |  {{120 °F/h; 67 °C/h}} |
| 2                     |                                                      {{1000 °F; 538 °C}} | {{200 °F/h; 111 °C/h}} | {{300 °F/h; 167 °C/h}} |
| 3                     |                                                      {{1100 °F; 593 °C}} |  {{100 °F/h; 56 °C/h}} |  {{150 °F/h; 83 °C/h}} |
| 4                     | أدنى من الذروة بمقدار {{250 °F; 139 °C}}: {{1676 °F; 913 °C}} للمخروط 04 | {{180 °F/h; 100 °C/h}} | {{180 °F/h; 100 °C/h}} |
| 5                     |                                                                   الذروة |   {{80 °F/h; 44 °C/h}} |  {{108 °F/h; 60 °C/h}} |
| زمن التسخين، فرن فارغ |                                                                          |    نحو 13 ساعة أو أكثر |        نحو 10–11½ ساعة |

الأزمنة التي تذكرها L&L هي «لأسرع الأفران الفارغة الممكنة»؛ وقد يستغرق الفرن المحمَّل وقتاً أطول بما يصل إلى أربعة أضعاف، وأي تثبيت يُضاف هو شغل حراري إضافي لا تحسب البرامج المسبقة حسابه. وتنصح L&L ببرنامج Slow Bisque، مع تسخين مسبق لمدة 2–3 ساعات أو أكثر، للقطع الكبيرة أو الرطبة، وتحذّر من الحرق السريع الذي «قد يسبب عيوباً مثل الثقوب الإبرية والتشقق وعدم اكتمال حرق المواد العضوية».

Table: برنامج الحرق الأول BQ1000 من Digitalfire، حتى نحو المخروط 06
Label: برنامج BQ1000 من Digitalfire

| الخطوة |                 المعدل |                الهدف | التثبيت                                   |
| ------ | ---------------------: | -------------------: | ----------------------------------------- |
| 1      | {{306 °F/h; 170 °C/h}} |   {{248 °F; 120 °C}} | 60 دقيقة؛ 10 ساعات بحد أقصى للقطع الثقيلة |
| 2      | {{306 °F/h; 170 °C/h}} |  {{1733 °F; 945 °C}} | لا يوجد                                   |
| 3      |  {{108 °F/h; 60 °C/h}} | {{1832 °F; 1000 °C}} | 15 دقيقة                                  |

يستغرق برنامج BQ1000 نحو 7 ساعات و 44 دقيقة. ويرى واضعه أن معدلاً لا يزيد على {{500 °F/h; 278 °C/h}} مناسب للقطع الرقيقة الجافة، ويُبطئ الخطوة الأخيرة لتوحيد درجة الحرارة في أنحاء الشحنة.

### مخاريط وحدة التحكم وجدول Orton

تستخدم وحدات التحكم من L&L و Bartlett درجة {{1926 °F; 1052 °C}} للمخروط 04 و {{1819 °F; 993 °C}} للمخروط 06، وهما أدنى قليلاً من {{1945 °F; 1063 °C}} و {{1828 °F; 998 °C}} في جدول Orton؛ وتتفق معه عند المخروط 6 والمخروط 10. والمخاريط الشاهدة تحسم الفرق: إذا خالفت وحدة التحكم، تُصحَّح بتعويض المخروط.

### في الفرن اليدوي التحكم

يتبع الفرن اليدوي التحكم الخطة نفسها يدوياً: تجفيف بطيء مع رفع الغطاء على مسند وفتح فتحات المراقبة، ورفع المفاتيح تدريجياً من «منخفض» إلى «متوسط» إلى «مرتفع»، وترك جهاز Kiln-Sitter ينهي الحرق. والإجراءات المنشورة مذكورة في «الأفران اليدوية بالتفصيل» أدناه.

## حرق الطلاء {#glaze}

حرق الطلاء{{en: glaze firing}} يصهر الطلاء ليصبح زجاجاً على البسكويت. ومعظم الطلاءات المنخفضة الحرارة المعروضة في السوق مصنوعة للمخروط 06 أو 05 (ضمن نطاق الحرارة المنخفضة، المخروط 06–04)، ومعظم الطلاءات المتوسطة الحرارة للمخروط 5–6. ويُحرق إلى المخروط المذكور على ملصقات الطلاء والطين، مع مجموعة مخاريط حول ذلك الرقم. ولمعرفة ما يحدث داخل الطلاء أثناء انصهاره، يُنظر [الطلاء الزجاجي من المبادئ الأولى](/guides/glazing-basics).

### التحميل لحرق الطلاء
