Repository: AaronFilson/glazecalc

# Glazecalc

**Free glaze chemistry for potters.** Enter a glaze recipe and see its unity molecular formula
(UMF): the fluxes, alumina and silica it becomes in the kiln, and their ratio. Keep your recipes,
materials, colorants, firing logs and notes together in one private notebook.

**[glazecalcapp.com](https://glazecalcapp.com)**: try it without an account. A free, non-commercial project by
Aaron Filson, in 57 languages, and usable from AI assistants through its MCP server.
<table>
  <tr>

## At a glance

For anyone reading the code; the [highlights](#highlights) below give the details.

- **Stack:** Angular 22 (standalone components, signals, zoneless), TypeScript on Node 24 with Express

File: client/public/i18n/guides/firing/bg.md (part 1 of 2)
---
title: Изпичане в обикновена пещ
lead: Как да изпичате в електрическа пещ с механичен изключвател Kiln-Sitter или с ръчни превключватели: избор, поставяне и отчитане на конусите, с публикувани програми за бисквитно и глазурно изпичане.
---

## Конуси: какво измерват {#cones}

> [!NOTE]
> Преди всичко следвайте ръководството за експлоатация на собствената си пещ. Този наръчник събира какво публикуват производителите на конуси и пещи за обикновените електрически пещи; той не замества инструкциите за Вашия модел и където двете се различават, предимство има ръководството за експлоатация.

**Пирометричният конус**{{en: pyrometric cone}} е малка, тънка пирамида от стандартизиран керамичен прах. Когато получи достатъчно топлина, той омеква и се огъва по повторяем начин. Поставяте конусите в пещта до изделията и отчитате колко са се огънали.

Конусите измерват **топлинното въздействие**{{en: heatwork}} – съчетаното действие на температурата и времето. По думите на Orton, основния производител на конуси в САЩ: „Конусите не измерват само температурата.“ Конус, нагряван бавно, се огъва при по-ниска температура от конус, нагряван бързо, и глазурата{{en: glaze}} се държи по същия начин. Затова Orton дава температурата на всеки конус за определена скорост на нагряване през последните {{180 °F; 100 °C}} от изпичането. Щом конусът започне да се движи, той се огъва в тесен интервал, „обикновено по-малко от 40° F“ (22 °C).

### Номера на конусите

Номерата на конусите вървят от 022, най-хладния, до 42. Водещата нула отбелязва по-хладната серия и се чете „нула“: конус 06 („нула шест“) е по-хладен от конус 04, а конус 01 изисква по-малко топлина от конус 1. Orton предупреждава, че е важно двете серии да не се бъркат. Разликата е голяма: конус 06 се огъва при температура с повече от {{400 °F; 220 °C}} по-ниска от тази на конус 6.

Table: Обичайни диапазони на изпичане, за самостоящи конуси при {{108 °F/h; 60 °C/h}}
Label: Диапазони на изпичане

| Диапазон                    | Конуси |                    Температура | Типична употреба                                                                                 |
| --------------------------- | ------ | -----------------------------: | ------------------------------------------------------------------------------------------------ |
| Нискотемпературно изпичане  | 06–04  |  {{1828–1945 °F; 998–1063 °C}} | Глазури за фаянс{{en: earthenware}} (нискотемпературна, пореста керамика); бисквит{{en: bisque}} |
| Среднотемпературно изпичане | 5–6    | {{2167–2232 °F; 1186–1222 °C}} | Каменина{{en: stoneware}} и порцелан в електрическа пещ                                          |
| Високотемпературно изпичане | 9–10   | {{2300–2345 °F; 1260–1285 °C}} | Предимно каменина и порцелан в газова пещ                                                        |

Доставчиците в Обединеното кралство, Европа, Австралия и Нова Зеландия често дават температура в °C вместо конус: намерете най-близкия конус в таблицата по-долу и го потвърдете с контролен конус{{en: witness cone}} на плочата до изделията. Не следва да се приема, че конусите на Зегер (Seger) и конусите Staffordshire, по-старите европейски серии, имат същите номера като конусите Orton, затова този наръчник използва конуси Orton.

### Задържането добавя топлинно въздействие

**Задържането**{{en: hold}} (наричано още **задръжка**) поддържа пещта известно време на една температура. Тъй като конусите измерват топлинното въздействие, задържането при максималната температура може да замести по-висока максимална температура. Orton дава следните приблизителни съответствия:

Table: На какво се равнява задържането при максималната температура
Label: Задържане и топлинно въздействие

| Задържане       | Приблизително същото топлинно въздействие като       |
| --------------- | ---------------------------------------------------- |
| Около 20 минути | Максимална температура, по-висока с {{18 °F; 10 °C}} |
| 40–60 минути    | Максимална температура, по-висока с {{36 °F; 20 °C}} |
| Около 2 часа    | Максимална температура, по-висока с {{54 °F; 30 °C}} |
| 4–6 часа        | Достатъчно, за да огъне конус с два номера по-горещ  |

Orton допълва, че задържане от 1–2 часа „може да е достатъчно, за да деформира конуса със следващия, по-горещ номер“.

Затова задържането никога не е без последствия: ако добавите такова, очаквайте конусите да се огънат повече и съответно понижете максималната температура.

### Видове конуси

Orton прави четири вида. Два стоят на плочата и показват какво са получили изделията; два са за механичния изключвател Kiln-Sitter.

Table: Четирите вида конуси на Orton
Label: Видове конуси

| Вид            | За какво се използва       | Как стои                                                                                                   |
| -------------- | -------------------------- | ---------------------------------------------------------------------------------------------------------- |
| Самостоящ      | Контролен конус на плочата | Вградената основа задава височината, 1¾ инча (44 mm), и наклона от 8°; не е нужен държач                   |
| Голям          | Контролен конус на плочата | Забожда се в държач или в питка глина така, че да стърчат точно 2 инча (51 mm), с наклон 8° от вертикалата |
| Малък (junior) | Kiln-Sitter                | Лежи напречно върху опорите на Kiln-Sitter; ако се постави на плоча, стърчат 15/16 инча (24 mm)            |
| Пръчица        | Kiln-Sitter                | Същият прах като при малките конуси, във формата на равномерна пръчица                                     |

Височината е важна: разлика от ¼ инча (6 mm) във височината на голям конус „може да доведе до разлика в огъването от повече от половин конус“. Конусите не се развалят и не стареят, а влажното съхранение не им влияе.

### Какво означава „конус 6“ на практика

Таблицата дава за самостоящ конус 6 {{2232 °F; 1222 °C}}, но само когато последните {{180 °F; 100 °C}} се изминават със скорост {{108 °F/h; 60 °C/h}}. При нагряване с {{270 °F/h; 150 °C/h}} същият конус се огъва при {{2269 °F; 1243 °C}}. Истинските пещи пак се различават: Digitalfire съобщава, че „повечето пещи достигат конус 6 при 2200°F, а не при 2232°F“. Така че „конус 6“ означава, че изделията са получили топлинното въздействие, което огъва конус 6, каквото и да е показвал термометърът в този момент.

:::orton

> [!NOTE]
> Изпичайте по конуса, а не по часовника или по скалата. Настройвайте контролера по номер на конус и нека контролен конус на плочата потвърждава всяко изпичане.

:::

:::temperature

> [!NOTE]
> Когато изпичате по температура, поддържайте края на всяко изпичане еднакъв: същата последна скорост на нагряване, същата максимална температура и същото задържане. Тогава глазура, която е успяла веднъж, ще успее отново.

:::

## Таблица на конусите {#cone-chart}

Тези стойности са от таблицата на конусите на Orton (©2001) за самостоящи конуси; конусите от 11 до 14 са от таблиците, които Orton публикува сега и които дават същите стойности там, където се припокриват, а за конусите 13 и 14 – само в °C (стойностите им в °F тук са преобразувани). Изберете колоната, която отговаря на скоростта, с която Вашата пещ се е нагрявала през последните {{180 °F; 100 °C}}. Практическото правило на Orton е колоната {{270 °F/h; 150 °C/h}} за бързо изпичане, колоната {{108 °F/h; 60 °C/h}} за средно и колоната {{27 °F/h; 15 °C/h}} за бавно. За да изчислите скоростта, разделете покачването на температурата на броя часове, за които е станало: пещ, чиято температура се покачва с {{900 °F; 500 °C}} за 3 часа, се нагрява с около {{300 °F/h; 167 °C/h}}.

Table: Самостоящи конуси Orton: температурата, при която се огъва всеки от тях, според скоростта на нагряване през последните {{180 °F; 100 °C}}
Label: Таблица на конусите Orton

| Конус | Бавно, {{27 °F/h; 15 °C/h}} | Средно, {{108 °F/h; 60 °C/h}} | Бързо, {{270 °F/h; 150 °C/h}} |
| ----- | --------------------------: | ----------------------------: | ----------------------------: |
| 022   |                           – |           {{1087 °F; 586 °C}} |           {{1094 °F; 590 °C}} |
| 018   |         {{1267 °F; 686 °C}} |           {{1319 °F; 715 °C}} |           {{1353 °F; 734 °C}} |
| 015   |         {{1382 °F; 750 °C}} |           {{1456 °F; 791 °C}} |           {{1504 °F; 818 °C}} |
| 010   |         {{1636 °F; 891 °C}} |           {{1657 °F; 903 °C}} |           {{1679 °F; 915 °C}} |
| 08    |         {{1692 °F; 922 °C}} |           {{1728 °F; 942 °C}} |           {{1753 °F; 956 °C}} |
| 07    |         {{1764 °F; 962 °C}} |           {{1789 °F; 976 °C}} |           {{1809 °F; 987 °C}} |
| 06    |         {{1798 °F; 981 °C}} |           {{1828 °F; 998 °C}} |          {{1855 °F; 1013 °C}} |
| 05    |        {{1870 °F; 1021 °C}} |          {{1888 °F; 1031 °C}} |          {{1911 °F; 1044 °C}} |
| 04    |        {{1915 °F; 1046 °C}} |          {{1945 °F; 1063 °C}} |          {{1971 °F; 1077 °C}} |
| 03    |        {{1960 °F; 1071 °C}} |          {{1987 °F; 1086 °C}} |          {{2019 °F; 1104 °C}} |
| 02    |        {{1972 °F; 1078 °C}} |          {{2016 °F; 1102 °C}} |          {{2052 °F; 1122 °C}} |
| 01    |        {{1999 °F; 1093 °C}} |          {{2046 °F; 1119 °C}} |          {{2080 °F; 1138 °C}} |
| 1     |        {{2028 °F; 1109 °C}} |          {{2079 °F; 1137 °C}} |          {{2109 °F; 1154 °C}} |
| 4     |        {{2086 °F; 1141 °C}} |          {{2124 °F; 1162 °C}} |          {{2161 °F; 1183 °C}} |
| 5     |        {{2118 °F; 1159 °C}} |          {{2167 °F; 1186 °C}} |          {{2205 °F; 1207 °C}} |
| 6     |        {{2165 °F; 1185 °C}} |          {{2232 °F; 1222 °C}} |          {{2269 °F; 1243 °C}} |
| 7     |        {{2194 °F; 1201 °C}} |          {{2262 °F; 1239 °C}} |          {{2295 °F; 1257 °C}} |
| 8     |        {{2212 °F; 1211 °C}} |          {{2280 °F; 1249 °C}} |          {{2320 °F; 1271 °C}} |
| 9     |        {{2235 °F; 1224 °C}} |          {{2300 °F; 1260 °C}} |          {{2336 °F; 1280 °C}} |
| 10    |        {{2284 °F; 1251 °C}} |          {{2345 °F; 1285 °C}} |          {{2381 °F; 1305 °C}} |
| 11    |        {{2322 °F; 1272 °C}} |          {{2361 °F; 1294 °C}} |          {{2399 °F; 1315 °C}} |
| 12    |        {{2345 °F; 1285 °C}} |          {{2383 °F; 1306 °C}} |          {{2419 °F; 1326 °C}} |
| 13    |        {{2390 °F; 1310 °C}} |          {{2428 °F; 1331 °C}} |          {{2458 °F; 1348 °C}} |
| 14    |        {{2464 °F; 1351 °C}} |          {{2489 °F; 1365 °C}} |          {{2523 °F; 1384 °C}} |

Тире означава стойност, която не е пренесена тук; вижте я в пълната таблица на Orton.

Orton произвежда конуси до номер 42 за работа при високи температури, но публикува температури само до конус 14; за по-горещите конуси таблиците му са „на разположение (по заявка)“. По-стара таблица на Orton, както я препечатват производителите на пещи, дава за голям конус 15 {{2608 °F; 1431 °C}} при {{270 °F/h; 150 °C/h}}, а за конус 16 и по-горещите конуси не открихме публикувана стойност. За конуси, по-горещи от конус 14, поставяйте контролни конуси{{en: witness cones}} и се ръководете по тях, и проверете дали максималната температура на пещта Ви, посочена от производителя, стига дотам.

Големите конуси{{en: cones}} се различават от тези стойности само с няколко градуса: голям конус 6 при {{108 °F/h; 60 °C/h}} е {{2228 °F; 1220 °C}}. Малките конуси, които се използват в Kiln-Sitter, са дадени само при {{540 °F/h; 300 °C/h}}, затова таблицата посочва за малък конус 6 {{2291 °F; 1255 °C}}. Това не е температурата, при която Kiln-Sitter изключва пещта. Задачата на конуса в Kiln-Sitter е да съответства на конуса на плочата, а последната дума има конусът на плочата.

Две предупреждения. Брошурата на Orton от 2019 г. дава за конус 06 при бърза скорост {{1875 °F; 1024 °C}}, но таблицата и отговорите на често задавани въпроси на Orton дават {{1855 °F; 1013 °C}} – стойността, която използваме тук. А таблицата за големи конуси в края на ръководството за експлоатация на Kiln-Sitter на Dawson съдържа грешки при преписването (конус 5 е по-горещ от конус 6), затова не я използвайте.

:::temperature

## Изпичане по температура {#by-temperature}

Пещ с **контролер** изпича до температура, която Вие задавате и която се измерва от термодвойка близо до стената. Доставчиците в Обединеното кралство, Европа, Австралия и Нова Зеландия често дават температура на изпичане вместо конус{{en: cone}}.

Само температурата не казва доколко са изпечени изделията. Глазурите{{en: glazes}}, както и конусите, реагират на **топлинното въздействие**{{en: heatwork}}: една и съща максимална температура дава по-силно изпичане след бавно нагряване или задържане{{en: hold}} и по-слабо след бързо нагряване. Таблицата на Orton показва колко голяма е разликата: конус 6 се огъва при {{2165 °F; 1185 °C}} при нагряване с {{27 °F/h; 15 °C/h}} и при {{2269 °F; 1243 °C}} при нагряване с {{270 °F/h; 150 °C/h}}. Затова температурата на изпичане означава тази температура, достигната с посочената скорост и със задържането, което дава производителят, ако има такова.

Когато рецептата дава конус вместо температура, намерете го в таблицата по-горе, в колоната за скоростта, с която Вашата пещ се нагрява в края на изпичането. Задържането също добавя топлинно въздействие: вижте „Задържането добавя топлинно въздействие“ по-горе.

Термодвойката измерва въздуха близо до стената, а не изделията. Ако изпичанията излизат по-силни или по-слаби, отколкото би трябвало, ръководството за експлоатация на контролера обяснява неговото **отместване** (корекция), което поправя показанието.

:::

:::orton

## Подреждане на комплекта от три конуса {#cone-pack}

**Контролният конус**{{en: witness cone}} е конус, поставен на плочата до изделията, където получава същата топлина. Orton е категоричен за ролята му: „Единственото истинско измерване на топлинното въздействие{{en: heatwork}} е от голям или самостоящ конус, поставен на плочата до изделията.“ Kiln-Sitter е близо до стената, а термодвойката на контролера или на пирометъра измерва температурата близо до стената; контролният конус показва какво става там, където са съдовете.

**Комплектът от три конуса**{{en: cone pack}} е три контролни конуса, поставени заедно, с един номер разлика помежду им:

Table: Комплектът от три конуса
Label: Комплект от три конуса

| Конус     | Кой номер                         | Бисквит{{en: bisque}} до конус 04 | Глазура{{en: glaze}} за конус 6 | Когато се огъне                        |
| --------- | --------------------------------- | --------------------------------- | ------------------------------- | -------------------------------------- |
| Водещ     | С един номер по-хладен от целевия | 05                                | 5                               | Изделията са близо до пълното изпичане |
| Основен   | Целевият                          | 04                                | 6                               | Изпичането е достигнало точната степен |
| Предпазен | С един номер по-горещ             | 03                                | 7                               | Изпичането е отишло твърде далеч       |

### Самостоящи конуси или държач

L&L, американски производител на пещи, препоръчва самостоящи конуси за комплекта, „защото са най-лесни за използване и дават най-постоянни резултати“: височината и наклонът им са заложени в самите тях.

Големите конуси се нуждаят от **държач** (готова поставка) или от **питка** от мека, пореста глина, надупчена с молив. Поставете всеки така, че да стърчат точно 2 инча (51 mm), наклонен на 8° от вертикалата към **страната си на огъване**. За да я намерите, изправете конуса на основата му върху равна повърхност, хванете го за върха и го пуснете: той пада към страната на огъване.

### Къде да поставите комплектите

1. Поставете комплекта „дълбоко в пещта, но… видим през наблюдателен отвор“ (Orton), близо до средата на заредените изделия и далеч от течения (L&L). Не точно до наблюдателния отвор: конусите следва да получават същата топлина като изделията.
2. Преди да затворите капака, погледнете през наблюдателния отвор и проверете дали виждате и трите конуса.
3. В пещ с Kiln-Sitter дръжте плочата с комплекта поне 1 инч (25 mm) над или под тръбичката на Kiln-Sitter, за да не може накривена плоча да го заклини.
4. При първите си изпичания поставете комплект на горната, средната и долната плоча. Тестът за калибриране на L&L отива по-далеч: два комплекта от конуси 07, 06 и 05 на всяка плоча, единият в края, а другият в центъра.

Очаквайте разлики: Orton казва: „Обикновено ще видите разлика от поне един конус между горната и долната част на пещта“, а плътно подредените зони се изпичат по-слабо. Комплектите, които не виждате по време на изпичането, пак остават като запис след това.

:::

:::orton

## Изключвателят Kiln-Sitter {#kiln-sitter}

**Kiln-Sitter** е механичният изключвател отвън на много обикновени и по-стари пещи, който изключва пещта, когато малък конус се огъне. Най-известният е Kiln-Sitter на Dawson. Той улеснява изпичането, но е удобство, а не предпазно устройство.

### Как работи

Порцеланова тръбичка влиза в пещта. В края ѝ малък конус{{en: cone}} или пръчица лежи напречно върху две метални опори, под **сензорен прът**, който се накланя като люлка-везна. Извън пещта другият край на пръта задържа тежест с малка щипка. Когато конусът омекне и се огъне до около 90°, прътът се спуска достатъчно, за да освободи тежестта, тежестта пада и захранването на нагревателите се прекъсва.

Малките конуси и пръчиците „дават еквивалентна термична обработка“. Orton отбелязва, че много начинаещи избират пръчици, защото равномерната им форма позволява лесно да ги поставят всеки път по един и същи начин. Малкият конус се стеснява към върха, затова е важно как лежи: с тънката си част под пръта пещта изключва при по-ниска температура, а с дебелата – при по-висока, отместване „до 1/2 конус“.

### Кой конус да сложите в Kiln-Sitter

Източниците не са единодушни. Dawson, производителят на Kiln-Sitter, казва да се използва същият номер като основния конус на плочата и да се мине на конус с един номер по-горещ само ако конусът на плочата остане неогънат. L&L казва да се използва конус с един номер по-горещ от конусите на плочата, защото Kiln-Sitter е близо до стената и нагревателите, получава повече топлина и има склонност да изключва рано. Orton установява принципа: „Конусът на плочата е окончателният съдия в процеса на изпичане, а не конусът или пръчицата в Kiln-Sitter.“

> [!NOTE]
> Нашата отправна точка: сложете в Kiln-Sitter малък конус със същия номер като целевия, а на плочата – комплект от три конуса{{en: cone pack}}. Ако основният конус на плочата е недоогънат, когато пещта изключи, следващия път сложете в Kiln-Sitter конус с един номер по-горещ или поставете по-дебелата част на конуса под пръта. Ако е преогънат, направете обратното.

### Настройка и проверки преди всяко изпичане

Процедурата на Dawson, която служи и за проверка преди всяко изпичане:

1. Изключете всички превключватели. Проверете дали сензорният прът се движи свободно, стои в центъра на тръбичката и не е огънат или корозирал. Ако се движи трудно, Dawson казва да се смени целият възел на тръбичката.
2. Нанесете с четка тънък слой високотемпературна **огнеупорна ангоба** (покритие, което не позволява на разтопения материал да залепва) върху опорите за конуса и върху пръта там, където докосва конуса. Никога не нанасяйте ангоба върху конуса или порцелановата тръбичка.
3. Подреждайте плочите и изделията поне 1 инч (25 mm) над или под тръбичката, за да не може нищо да я докосне, да падне върху нея или да я блокира.
4. Повдигнете тежестта, натиснете щипката надолу върху спусъка и положете конуса или пръчицата плоско върху опорите, опрени в металното стъпало, както показва ръководството за експлоатация на Вашия Kiln-Sitter, всеки път по един и същи начин. Проверете отново, преди да затворите капака: „НЕПРАВИЛНО ПОСТАВЕН КОНУС ИЛИ ПРЪЧИЦА МОЖЕ ДА ПРИЧИНИ ПРЕПИЧАНЕ.“
5. Настройте таймера за изключване и натиснете бутона, докато се фиксира. Поддържайте пещта в хоризонтално положение и мястото под тежестта свободно, за да може тежестта да падне.

### Таймерът за изключване

Много изключватели Kiln-Sitter, включително моделите LT на Dawson, имат **таймер за изключване**: часовник, който изключва пещта след зададено време, като резерва „в случай че KILN-SITTER откаже“. Той винаги следва да е настроен за по-дълго време от очакваната продължителност на изпичането. Източниците дават различен запас:

Table: За колко време да настроите таймера за изключване
Label: Настройки на таймера за изключване

| Източник  | Настройка                                                                                                                       |
| --------- | ------------------------------------------------------------------------------------------------------------------------------- |
| Dawson    | ½ час повече от очакваното време на изпичане, докато опознаете пещта, после ¼ час повече; никога не го настройвайте над 20 часа |
| L&L       | Много дълго време първия път, като отбележите колко трае изпичането; след това – около 1 час повече                             |
| Bracker’s | 30 минути до 1 час повече от времето на изпичане                                                                                |

> [!NOTE]
> Нашата отправна точка: с щедър запас първия път (в рамките на 20-те часа на скалата), после с ½ до 1 час повече от записаното време. Таймерът показва и колко е продължило изпичането: настроен на 7 и спрял на 1 означава 6 часа.

### Когато изключва твърде рано или твърде късно

След всяко изпичане разгледайте конуса от Kiln-Sitter заедно с конусите на плочата.

Table: Отчитане на Kiln-Sitter след изпичане
Label: Проблеми с Kiln-Sitter

| Какво виждате                                                   | Вероятна причина                                                                                                | Какво да направите                                                                                  |
| --------------------------------------------------------------- | --------------------------------------------------------------------------------------------------------------- | --------------------------------------------------------------------------------------------------- |
| Kiln-Sitter е сработил, основният конус на плочата е недоогънат | В Kiln-Sitter е било по-горещо, отколкото на плочата (той е близо до стената)                                   | Конус с един номер по-горещ в Kiln-Sitter или по-дебелата част под пръта                            |
| Конусът в Kiln-Sitter е увиснал доста над 90°                   | Пещта се е нагрявала твърде бързо към края                                                                      | Намалете положенията на превключвателите, за да е по-бавно нагряването (Dawson)                     |
| Конусът в Kiln-Sitter не се е огънал или се е разтопил на буца  | Самият Kiln-Sitter: лоша настройка, огънат или корозирал прът или нещо, заседнало в тръбичката или опряно в нея | Проверете и настройте Kiln-Sitter според ръководството му за експлоатация, преди да изпичате отново |
| Всеки път изключва рано или късно                               | Разнастроен е или прътът е износен                                                                              | Проверете с шаблона за настройка; преместете спусъковата пластина                                   |

За да провери настройката, Dawson използва **шаблон за настройка**, който задържа пръта там, където би го оставил напълно огънат конус; тогава при щипката следва да има „хлабина от 1/16 инча“ (около 1,6 mm). Проверявайте я на всеки 30 изпичания. Правилото на Ceramics Monthly: ако пещта изключва рано, преместете спусъковата пластина малко нагоре; ако изключва късно – малко надолу. Каквото и да прави Kiln-Sitter, „Винаги вярвайте повече на големите контролни конуси{{en: witness cones}}, отколкото на малките конуси в Kiln-Sitter.“

> [!WARNING]
> **Kiln-Sitter не е предпазно устройство.** Ръководството за експлоатация на Dawson казва, че той „НЕ е предназначен да действа като изключващо устройство, безопасно при отказ, и пещта НЕ следва да се оставя без надзор след очакваното време на изпичане“. Нещо толкова просто като сурово (неизпечено) изделие{{en: greenware}}, паднало върху тръбичката, „може да причини препичане“. Бъдете до пещта, за да я проверите, когато изпичането би трябвало да приключва, и никога не изпичайте с нея върху нещо горимо или близо до него, като дървен под или килим.

Kiln-Sitter е направен за изпичания „до конус 8 включително“. Сам той не може да задържа температура или да охлажда бавно. С практика и дневник на изпичане обаче можете да „станете контролерът“, както се изразява Digitalfire: следете конусите и въртете превключвателите на ръка.

:::

:::orton

## Отчитане на конусите {#reading-cones}

Конусите{{en: cones}} се отчитат два пъти: през наблюдателния отвор, докато пещта работи, и в ръката Ви, след като е изстинала.

### По време на изпичането

**Наблюдателният отвор** е малък отвор през стената на пещта, затворен със сваляща се тапа. Никога не поглеждайте вътре без защита за очите. Orton казва: „Следва да се използват заваръчни очила, за да се избегне възможно нараняване на очите. Слънчеви очила не се препоръчват.“ Най-често се препоръчват заваръчни очила със степен на затъмняване 3 и IR филтър; ако след това виждате петна пред очите си, изберете по-тъмни.

- Когато **водещият конус** започне да се огъва, краят е близо: оттук нататък следете внимателно.
- След като започне, конусът се огъва за 15 до 25 минути (по-новата брошура на Orton казва 15 до 22), отначало бавно, а след като мине половината, в положение 3 часа – бързо.
- **Основният конус** е готов, когато върхът му е на нивото на основата му.

При пещ с ръчно управление наблюдателният отвор е единственият Ви сигнал в реално време, затова комплектът трябва да стои там, където можете да го виждате.

### След изпичането

Orton отчита огъването като циферблат на часовник. Неогънатият конус сочи нагоре, в положение 12 часа; конус, който допира плочата, е в положение 6 часа. Крайната точка е огъване на 90°, при което върхът е на нивото на основата: точката, за която са измерени температурите в таблицата, а Orton смята за правилно изпечен всеки конус в положение от 5 до 6 часа. Между положение 4 часа и допира до плочата разликата е малка, „обикновено 1 или 2 градуса“.

Table: Отчитане на комплекта от три конуса след изпичането (пример: конуси 5, 6 и 7 за глазура за конус 6)
Label: Отчитане на комплект конуси

| Какво виждате                                                                                                           | Какво означава                                                                 |
| ----------------------------------------------------------------------------------------------------------------------- | ------------------------------------------------------------------------------ |
| Конус 5 е легнал; върхът на конус 6 е на нивото на основата му или малко по-ниско; конус 7 е изправен или едва наклонен | Точно попадение: достигнат е конус 6                                           |
| Конус 5 е огънат; конус 6 само отчасти, в положение 2 или 3 часа, или е изправен                                        | Недопечено: изпичането е спряло твърде рано                                    |
| Дори конус 5 едва е помръднал                                                                                           | Силно недопечено, с един конус или повече                                      |
| Конуси 5 и 6 са легнали плоско; конус 7 е огънат                                                                        | Препечено: „надхвърлили сте най-доброто съотношение между време и температура“ |
| И трите са се свлекли плоско или са се разтопили върху държача                                                          | Силно препечено; проверете Kiln-Sitter и таймера, преди да изпичате отново     |
| Зеленикави конуси или сив бисквит{{en: bisque}}                                                                         | Лоша вентилация или твърде бързо изпичане                                      |
| Горният комплект е огънат повече от долния                                                                              | Неравномерна пещ; разлика от един конус е обичайна                             |

### Корекции за следващия път

Table: Какво да промените следващия път
Label: Корекции за следващото изпичане

| Конусите показаха                                | Kiln-Sitter                                                                                                                                             | Контролер                                                                                                                                                                                |
| ------------------------------------------------ | ------------------------------------------------------------------------------------------------------------------------------------------------------- | ---------------------------------------------------------------------------------------------------------------------------------------------------------------------------------------- |
| Недопечено                                       | Конус с един номер по-горещ в Kiln-Sitter или по-дебелата част под пръта                                                                                | Използвайте корекцията на конуса, за да изпичате малко по-силно, или добавете кратко задържане{{en: hold}} (около 20 минути се равняват на {{18 °F; 10 °C}} от максималната температура) |
| Препечено                                        | Конус с един номер по-хладен или по-тънката част под пръта; ако конусът в Kiln-Sitter е увиснал много над 90°, намалете положенията на превключвателите | Използвайте корекцията на конуса, за да изпичате малко по-слабо, или скъсете или премахнете задържането                                                                                  |
| Горе и долу се различават с повече от един конус | Променете схемата на превключвателите (вижте „Пещи с ръчно управление в подробности“)                                                                   | Подреждайте по-рядко в по-хладната зона; следвайте ръководството за експлоатация                                                                                                         |

**Корекцията на конуса** (отместване) е настройка на контролера, която премества температурата му за даден конус нагоре или надолу, за да съответства на това, което показват контролните конуси{{en: witness cones}}. Пазете всеки изпечен комплект и записвайте как се е огънал всеки от тях (вижте „След изпичането“ по-долу).

:::

:::sk

## Изпичане по конуси SK {#sk-cones}

Конусите SK са пирометричните конуси, произведени по японския стандарт JIS R 8101, които в Япония се продават от търговци като Yuko Trading (有恒商事). Като всеки конус, конусът SK измерва топлинното въздействие{{en: heatwork}}, а не само температурата: той омеква и се огъва, когато изделията са получили достатъчно топлина, и по него се отчита колко се е огънал. Контролните конуси{{en: witness cone}}, отчитането на това колко се е огънал конусът, и задържането{{en: hold}} действат при него както при всеки друг конус. Този раздел посочва системата на всеки конус и никога не превръща номер SK в номер от друга система: номерата на различните серии конуси не са взаимозаменяеми.

> [!NOTE]
> Винаги пишете „SK“ пред номера. Много по-стари японски рецепти казват само „SK 8“ или „SK 9“, без да уточняват чий е конусът. Конусите от Киото и конусите SK по JIS имат едни и същи номера, но се огъват при различни температури (вижте „Конуси от Киото“ по-долу).

### Големите конуси

Стандартът има два размера. Големите конуси (大型コーン) се използват „главно за измерване на степента на изпичане“ (焼度測定) – точно това, което търси керамикът. Малките конуси (от SK 26 до SK 42, в горния край на обхвата) се използват „главно за изпитвания на огнеупорност“ и не са разгледани тук. Таблицата по-долу дава големите конуси от SK 022 до SK 20.

Номерата тук вървят от SK 022, най-хладния, до SK 20. Между SK 015 и SK 6 отпечатаните номера имат буквата „a“ (SK 015a, SK 6a); пишете я така, както е отпечатана.

### Поставяне на големите конуси

Поставете всеки голям конус в държач или в питка от глина, наклонен към страната си на огъване. Както при всеки конус, запазвайте височината и наклона еднакви от изпичане на изпичане, защото разлика в което и да е от двете променя колко се огъва конусът. Поставете трите конуса от комплекта (вижте по-долу) заедно, дълбоко в пещта, близо до средата на заредените изделия, където получават същата топлина като изделията, но където можете да ги видите през наблюдателен отвор; преди да затворите пещта, проверете дали виждате и трите.

Не открихме инструкции от производител или търговец колко дълбоко и под какъв ъгъл да се поставят конусите SK. Най-близкото е лабораторен стандарт, JIS R 2204 – японското изпитване на това колко топлина издържа един огнеупорен материал: той поставя всеки конус SK с маркираната му страна под ъгъл 80° спрямо плоска поставка и с долния му край, вкаран на около 4 mm в нея. Това е изпитване за огнеупорни материали, а не правило за изпичане на керамични изделия, и го прочетохме в препис на стандарта, а не в самия стандарт.

### Водещ, основен и предпазен конус

Конусите се продават и поставят по три: водещ конус, основен конус, който е целта, и предпазен конус. За основен конус вземете номера SK, който посочва рецептата или глината Ви, за водещ – следващия по-хладен конус (един ред по-горе в таблицата), а за предпазен – следващия по-горещ. Когато водещият конус започне да се огъва, краят наближава; когато предпазният конус се огъне, изпичането е отишло твърде далеч.

### Таблица на конусите SK

Table: Големи конуси SK (JIS R 8101): номиналната температура (JIS) на всеки
Label: Таблица на конусите SK

| Конус   | Номинална температура (JIS) |
| ------- | --------------------------: |
| SK 022  |         {{1112 °F; 600 °C}} |
| SK 021  |         {{1202 °F; 650 °C}} |
| SK 020  |         {{1238 °F; 670 °C}} |
| SK 019  |         {{1274 °F; 690 °C}} |
| SK 018  |         {{1310 °F; 710 °C}} |
| SK 017  |         {{1346 °F; 730 °C}} |
| SK 016  |         {{1382 °F; 750 °C}} |
| SK 015a |         {{1454 °F; 790 °C}} |
| SK 014a |         {{1499 °F; 815 °C}} |
| SK 013a |         {{1535 °F; 835 °C}} |
| SK 012a |         {{1571 °F; 855 °C}} |
| SK 011a |         {{1616 °F; 880 °C}} |
| SK 010a |         {{1652 °F; 900 °C}} |
| SK 09a  |         {{1688 °F; 920 °C}} |
| SK 08a  |         {{1724 °F; 940 °C}} |
| SK 07a  |         {{1760 °F; 960 °C}} |
| SK 06a  |         {{1796 °F; 980 °C}} |
| SK 05a  |        {{1832 °F; 1000 °C}} |
| SK 04a  |        {{1868 °F; 1020 °C}} |
| SK 03a  |        {{1904 °F; 1040 °C}} |
| SK 02a  |        {{1940 °F; 1060 °C}} |
| SK 01a  |        {{1976 °F; 1080 °C}} |
| SK 1a   |        {{2012 °F; 1100 °C}} |
| SK 2a   |        {{2048 °F; 1120 °C}} |
| SK 3a   |        {{2084 °F; 1140 °C}} |
| SK 4a   |        {{2120 °F; 1160 °C}} |
| SK 5a   |        {{2156 °F; 1180 °C}} |
| SK 6a   |        {{2192 °F; 1200 °C}} |
| SK 7    |        {{2246 °F; 1230 °C}} |
| SK 8    |        {{2282 °F; 1250 °C}} |
| SK 9    |        {{2336 °F; 1280 °C}} |
| SK 10   |        {{2372 °F; 1300 °C}} |
| SK 11   |        {{2408 °F; 1320 °C}} |
| SK 12   |        {{2462 °F; 1350 °C}} |
| SK 13   |        {{2516 °F; 1380 °C}} |
| SK 14   |        {{2570 °F; 1410 °C}} |
| SK 15   |        {{2615 °F; 1435 °C}} |
| SK 16   |        {{2660 °F; 1460 °C}} |
| SK 17   |        {{2696 °F; 1480 °C}} |
| SK 18   |        {{2732 °F; 1500 °C}} |
| SK 19   |        {{2768 °F; 1520 °C}} |
| SK 20   |        {{2786 °F; 1530 °C}} |

Всяка стойност е номинална (JIS): температурата, която стандартът дава за конуса, както е отпечатана в таблицата на Yuko Trading. Таблицата не посочва скорост на нагряване. Стандартът дава референтни температури. При обичайна за керамиците скорост от около 100 °C/h общинският институт в Киото е измерил, че собствените му конуси от Киото се огъват при температура с 47–79 °C по-ниска от стойността по JIS за същия номер; за конусите SK по JIS не открихме такива измервания. Поставете контролен конус и сравнете.

### Конуси от Киото

Конусите от Киото (京都ゼーゲル), произвеждани от общинския институт в Киото, вече не се произвеждат: според съобщения в новините институтът е спрял производството в края на финансовата 2009 година. Те имат същите номера като конусите SK по JIS, но се огъват при по-ниска температура: конусът от Киото се огъва при приблизително температурата на конуса SK по JIS с два или три номера по-хладен. Рецепта от Киото, в която пише „SK 8“, може да има предвид конус от Киото. Институтът е публикувал съвети за керамиците, които преминават от конуси от Киото към конуси Orton, и използва конус Orton 10 вместо собствения си конус от Киото SK 12. Това е изборът на института въз основа на собствените му измервания: той е огъвал конуси от Киото и конуси Orton в една и съща пещ при 100 °C/h и конусът от Киото SK 12 (1290 °C) се е огънал там, където и Orton 10 (1290 °C). В същата таблица конусът от Киото SK 8 (1198 °C) се е огънал близо до Orton 5 (1207 °C), а конусът от Киото SK 10 (1232 °C) – там, където и Orton 7 (1232 °C). Glazecalc използва тази таблица, а не таблицата на Orton при 60 °C/h, когато показва конус SK до конус Orton, и посочва, че всяко съответствие е приблизително.

### Конуси Orton, продавани в Япония

Самостоящите конуси Orton се продават в Япония под името 立つゼーゲル („стоящ Зегер“), защото не им трябва държач или поставка. Те са конуси Orton, с номерата на Orton и таблицата на Orton (по-горе): изпичайте до такъв конус само по номера му Orton и дръжте конусите SK и Orton в отделни комплекти, никога в един и същ.

### Източници за конусите SK

- [Yuko Trading (有恒商事株式会社): 標準溶倒温度表 (таблицата на конусите SK, проверено на 2026-10-14)](http://www.yukotrading.co.jp/pdf/segercone_table.pdf)
- [JSA: JIS R 8101:1999, 耐火度試験用標準コーン (в сила, потвърден отново на 2023-10-20)](https://webdesk.jsa.or.jp/books/W11M0090/index/?bunsyo_id=JIS+R+8101:1999)
- [JSA: JIS R 2204:1999, 耐火物及び耐火物原料の耐火度試験方法 (в сила, потвърден отново на 2023-10-20)](https://webdesk.jsa.or.jp/books/W11M0090/index/?bunsyo_id=JIS+R+2204:1999)
- [kikakurui.com: препис на JIS R 2204:1999, в който точка 5 a) урежда поставянето на конусите (прочетено на 2026-10-19)](https://kikakurui.com/r2/R2204-1999-01.html)
- [Kyoto Municipal Institute of Industrial Technology and Culture: на какво да обърнете внимание при преминаване от конуси от Киото към конуси Orton](https://tc-kyoto.or.jp/app/uploads/2025/07/OrtonCorn.pdf)

:::

## Бисквитно изпичане {#bisque}

**Бисквитното изпичане**{{en: bisque}} (на британски английски biscuit) е първото, по-ниско изпичане, което превръща сухата глина в твърди, порьозни изделия, готови за глазиране. Обикновено се изпича до конус{{en: cone}} 06–04, {{1828–1945 °F; 998–1063 °C}} по таблицата на Orton; британските керамици често изпичат до около {{1000 °C; 1832 °F}}, близо до конус 06. Бисквитът следва да остане порьозен, „като цяло над 15%“ (Digitalfire), за да попива водата от глазурата{{en: glaze}}. Твърде ниско изпеченият бисквит поема твърде дебел слой глазура, който после се напуква и **се събира**{{en: crawling}} (отдръпва се на островчета и оголва глината). Недопеченият бисквит освен това „продължава да се свива по време на глазурното изпичане“{{en: glaze firing}}, което разваля съвместимостта на глазурата с черепа{{en: glaze fit}}. Подреждането е по-свободно: изделията може да се допират, капаците може да се изпичат върху съдовете си, а купите се поставят ръб в ръб, а не една в друга.

### Защо началото е бавно
