Repository: AaronFilson/glazecalc

# Glazecalc

**Free glaze chemistry for potters.** Enter a glaze recipe and see its unity molecular formula
(UMF): the fluxes, alumina and silica it becomes in the kiln, and their ratio. Keep your recipes,
materials, colorants, firing logs and notes together in one private notebook.

**[glazecalcapp.com](https://glazecalcapp.com)**: try it without an account. A free, non-commercial project by
Aaron Filson, in 57 languages, and usable from AI assistants through its MCP server.
<table>
  <tr>

## At a glance

For anyone reading the code; the [highlights](#highlights) below give the details.

- **Stack:** Angular 22 (standalone components, signals, zoneless), TypeScript on Node 24 with Express

File: client/public/i18n/guides/firing/bn.md (part 1 of 2)
---
title: একটি সাধারণ চুল্লি পোড়ানো
lead: কিলন সিটার বা হাতে-চালানো সুইচ দিয়ে বৈদ্যুতিক চুল্লি কীভাবে পোড়াবেন: শঙ্কু বেছে নেওয়া, বসানো ও পড়া, সঙ্গে বিস্ক ও গ্লেজ পোড়ানোর প্রকাশিত প্রোগ্রাম।
---

## শঙ্কু: এগুলো কী মাপে {#cones}

> [!NOTE]
> আগে আপনার চুল্লির (কিলন) নিজস্ব নির্দেশিকা পুস্তিকা দেখে চলুন। এই গাইড সাধারণ বৈদ্যুতিক চুল্লি সম্পর্কে শঙ্কু ও চুল্লি প্রস্তুতকারকেরা যা প্রকাশ করেন তা একত্র করেছে; এটি আপনার মডেলের নির্দেশনার বিকল্প নয়, আর দুটির মধ্যে অমিল হলে নির্দেশিকা পুস্তিকাই মান্য হবে।

একটি **পাইরোমেট্রিক শঙ্কু (Orton cone)**{{en: pyrometric cone}} হলো প্রমিত সিরামিক গুঁড়ো দিয়ে তৈরি একটি ছোট, সরু পিরামিড। যথেষ্ট তাপ পেলে এটি নরম হয়ে এমনভাবে বেঁকে যায়, যা বারবার একই রকম হয়। আপনি শঙ্কুগুলো চুল্লিতে পাত্রের পাশে বসান এবং দেখেন সেগুলো কতটা বেঁকেছে।

শঙ্কু মাপে **তাপকার্য**{{en: heatwork}}, অর্থাৎ তাপমাত্রা ও সময়ের মিলিত প্রভাব। যুক্তরাষ্ট্রের প্রধান শঙ্কু প্রস্তুতকারক Orton-এর ভাষায়, “শঙ্কু শুধু তাপমাত্রা মাপে না।” ধীরে গরম করা শঙ্কু দ্রুত গরম করা শঙ্কুর চেয়ে কম তাপমাত্রায় বেঁকে যায়, আর গ্লেজও একইভাবে আচরণ করে। তাই Orton প্রতিটি শঙ্কুর তাপমাত্রা দেয় পোড়ানোর শেষ {{180 °F; 100 °C}} তাপমাত্রা বাড়ার একটি নির্দিষ্ট হারের জন্য। শঙ্কু একবার নড়তে শুরু করলে একটি সংকীর্ণ পরিসরের মধ্যে বেঁকে যায়, “সাধারণত 40° F-এর কম” (22 °C)।

### শঙ্কুর নম্বর

শঙ্কুর নম্বর শুরু 022 থেকে, যা সবচেয়ে কম গরম, চলে 42 পর্যন্ত। শুরুর শূন্য কম গরম সিরিজ বোঝায়, আর এই শূন্যকে ইংরেজিতে “oh” পড়া হয়: শঙ্কু 06 (“oh-six”) শঙ্কু 04-এর চেয়ে কম গরম, আর শঙ্কু 01-এর জন্য শঙ্কু 1-এর চেয়ে কম তাপ লাগে। Orton সতর্ক করে যে দুটি সিরিজ গুলিয়ে না ফেলা গুরুত্বপূর্ণ। ব্যবধান বড়: শঙ্কু 06 বেঁকে যায় শঙ্কু 6-এর চেয়ে {{400 °F; 220 °C}} থেকেও বেশি কম তাপমাত্রায়।

Table: সাধারণ পোড়ানোর পরিসর, {{108 °F/h; 60 °C/h}} হারে সেল্ফ-সাপোর্টিং শঙ্কুর জন্য
Label: পোড়ানোর পরিসর

| পরিসর            | শঙ্কু |                      তাপমাত্রা | সাধারণ ব্যবহার                                                   |
| ---------------- | ----- | -----------------------------: | ---------------------------------------------------------------- |
| নিম্ন তাপমাত্রা  | 06–04 |  {{1828–1945 °F; 998–1063 °C}} | পোড়ামাটির পাত্রের{{en: earthenware}} গ্লেজ; বিস্ক{{en: bisque}} |
| মাঝারি তাপমাত্রা | 5–6   | {{2167–2232 °F; 1186–1222 °C}} | বৈদ্যুতিক চুল্লিতে স্টোনওয়্যার{{en: stoneware}} ও পোর্সেলিন     |
| উচ্চ তাপমাত্রা   | 9–10  | {{2300–2345 °F; 1260–1285 °C}} | বেশিরভাগ গ্যাসে পোড়ানো স্টোনওয়্যার ও পোর্সেলিন                 |

যুক্তরাজ্য, ইউরোপ, অস্ট্রেলিয়া ও নিউজিল্যান্ডের সরবরাহকারীরা অনেক সময় শঙ্কুর বদলে °C-এ তাপমাত্রা দেন: নিচের তালিকায় সবচেয়ে কাছের শঙ্কুটি খুঁজুন এবং সাক্ষী শঙ্কু{{en: witness cone}} দিয়ে নিশ্চিত করুন। সেগার ও Staffordshire শঙ্কু, ইউরোপের পুরোনো সিরিজ, Orton-এর নম্বরের সমান ধরে নেওয়া উচিত নয়, তাই এই গাইডে Orton শঙ্কু ব্যবহার করা হয়েছে।

### হোল্ড তাপকার্য বাড়ায়

একটি **হোল্ড**{{en: hold}} (একে **সোক**ও বলে) চুল্লিকে কিছুক্ষণ একই তাপমাত্রায় ধরে রাখে। শঙ্কু তাপকার্য মাপে বলে, শীর্ষে একটি হোল্ড বেশি গরম সর্বোচ্চ তাপমাত্রার বদলে কাজ করতে পারে। Orton এই মোটামুটি সমতুল্য মানগুলো দেয়:

Table: সর্বোচ্চ তাপমাত্রায় হোল্ডের মূল্য কতটা
Label: হোল্ড ও তাপকার্য

| হোল্ড           | মোটামুটি যে তাপকার্যের সমান                         |
| --------------- | --------------------------------------------------- |
| প্রায় 20 মিনিট | সর্বোচ্চ তাপমাত্রা {{18 °F; 10 °C}} বেশি হলে        |
| 40–60 মিনিট     | সর্বোচ্চ তাপমাত্রা {{36 °F; 20 °C}} বেশি হলে        |
| প্রায় 2 ঘণ্টা  | সর্বোচ্চ তাপমাত্রা {{54 °F; 30 °C}} বেশি হলে        |
| 4–6 ঘণ্টা       | দুই নম্বর বেশি গরম একটি শঙ্কুকে বাঁকানোর মতো যথেষ্ট |

Orton আরও বলে, 1–2 ঘণ্টার হোল্ড “পরের এক নম্বর বেশি গরম শঙ্কুটিকে বাঁকাতে যথেষ্ট হতে পারে”।

তাই হোল্ড কখনো বিনা খরচের নয়: হোল্ড যোগ করলে শঙ্কু আরও বেশি বাঁকবে বলে ধরে নিন, আর সেই অনুযায়ী সর্বোচ্চ তাপমাত্রা কমান।

### শঙ্কুর ধরন

Orton চার ধরনের শঙ্কু বানায়। দুটি তাকের ওপর দাঁড়িয়ে দেখায় পাত্র কতটা তাপ পেয়েছে; দুটি কিলন সিটারের{{en: kiln sitter}} জন্য।

Table: Orton-এর চার ধরনের শঙ্কু
Label: শঙ্কুর ধরন

| ধরন             | যে কাজে           | কীভাবে দাঁড়ায়                                                                       |
| --------------- | ----------------- | ------------------------------------------------------------------------------------- |
| সেল্ফ-সাপোর্টিং | তাকে সাক্ষী শঙ্কু | তৈরি-করা ভিত উচ্চতা, 1¾ ইঞ্চি (44 mm), আর 8° হেলান ঠিক করে দেয়; কোনো হোল্ডার লাগে না |
| বড়             | তাকে সাক্ষী শঙ্কু | প্লাকে বা মাটির দলায় বসানো, ঠিক 2 ইঞ্চি (51 mm) বের করে, সোজা অবস্থা থেকে 8° হেলানো  |
| ছোট (জুনিয়র)   | কিলন সিটার        | সিটারের ঠেকনার ওপর আড়াআড়ি শোয়ানো; তাকে দাঁড় করালে 15/16 ইঞ্চি (24 mm) বের থাকে    |
| বার             | কিলন সিটার        | ছোট শঙ্কুর একই গুঁড়ো, সমান মাপের বারের আকারে                                         |

উচ্চতা গুরুত্বপূর্ণ: বড় শঙ্কুর উচ্চতায় ¼ ইঞ্চি (6 mm) পার্থক্য “বাঁকার ক্ষেত্রে আধা শঙ্কুর চেয়ে বেশি পার্থক্য ঘটাতে পারে”। শঙ্কু নষ্ট হয় না বা পুরোনো হয় না, আর ভেজা জায়গায় রাখলেও এদের ওপর কোনো প্রভাব পড়ে না।

### বাস্তবে “শঙ্কু 6” মানে কী

তালিকা একটি সেল্ফ-সাপোর্টিং শঙ্কু 6-কে {{2232 °F; 1222 °C}} বলে, কিন্তু শুধু তখনই, যখন শেষ {{180 °F; 100 °C}} তাপমাত্রা বাড়ে {{108 °F/h; 60 °C/h}} হারে। {{270 °F/h; 150 °C/h}} হারে বাড়লে একই শঙ্কু বাঁকে {{2269 °F; 1243 °C}} তাপমাত্রায়। বাস্তব চুল্লিতে আবার তফাত হয়: Digitalfire জানায়, “বেশিরভাগ চুল্লি শঙ্কু 6 পর্যন্ত পৌঁছায় 2200°F তাপমাত্রায়, 2232°F তাপমাত্রায় নয়”। তাই “শঙ্কু 6” মানে পাত্র সেই তাপকার্য পেয়েছে যা একটি শঙ্কু 6-কে বাঁকায়, তখন থার্মোমিটারে যা-ই পড়া যাক না কেন।

:::orton

> [!NOTE]
> শঙ্কু ধরে পোড়ান, ঘড়ি বা ডায়াল ধরে নয়। কন্ট্রোলার শঙ্কুর নম্বর দিয়ে সেট করুন, আর প্রতিটি পোড়ানো তাকের সাক্ষী শঙ্কু দিয়ে যাচাই করে নিন।

:::

:::temperature

> [!NOTE]
> তাপমাত্রা ধরে পোড়ানোর সময় প্রতিটি পোড়ানোর শেষটা একই রাখুন: তাপ বাড়ার একই শেষ হার, একই সর্বোচ্চ তাপমাত্রা আর একই হোল্ড। তাহলে যে গ্লেজ একবার ঠিক এসেছে, তা আবারও ঠিক আসবে।

:::

## শঙ্কুর তালিকা {#cone-chart}

এই সংখ্যাগুলো সেল্ফ-সাপোর্টিং শঙ্কুর জন্য Orton-এর শঙ্কুর তালিকা (©2001) থেকে নেওয়া; শঙ্কু 11 থেকে 14 নেওয়া হয়েছে Orton এখন যেসব তালিকা প্রকাশ করে সেগুলো থেকে, যেগুলো যেখানে মেলে সেখানে একই সংখ্যা দেয়, আর শঙ্কু 13 ও 14 শুধু °C-এ দেয় (এখানে তাদের °F রূপান্তর করা)। আপনার চুল্লি শেষ {{180 °F; 100 °C}} যত দ্রুত গরম হয়েছিল, সেই অনুযায়ী কলাম বেছে নিন। Orton-এর মোটামুটি নিয়ম হলো: দ্রুত পোড়ানোর জন্য {{270 °F/h; 150 °C/h}} কলাম, মাঝারির জন্য {{108 °F/h; 60 °C/h}} কলাম, আর ধীরের জন্য {{27 °F/h; 15 °C/h}} কলাম। হার বের করতে, যত তাপমাত্রা বেড়েছে তাকে লেগে-যাওয়া ঘণ্টা দিয়ে ভাগ করুন: যে চুল্লি 3 ঘণ্টায় {{900 °F; 500 °C}} বাড়ে, সেটি প্রায় {{300 °F/h; 167 °C/h}} হারে গরম হচ্ছে।

Table: Orton সেল্ফ-সাপোর্টিং শঙ্কু: শেষ {{180 °F; 100 °C}} তাপ বাড়ার হার অনুযায়ী প্রতিটি শঙ্কু যে তাপমাত্রায় বাঁকে
Label: Orton শঙ্কুর তালিকা

| শঙ্কু | ধীর, {{27 °F/h; 15 °C/h}} | মাঝারি, {{108 °F/h; 60 °C/h}} | দ্রুত, {{270 °F/h; 150 °C/h}} |
| ----- | ------------------------: | ----------------------------: | ----------------------------: |
| 022   |                         – |           {{1087 °F; 586 °C}} |           {{1094 °F; 590 °C}} |
| 018   |       {{1267 °F; 686 °C}} |           {{1319 °F; 715 °C}} |           {{1353 °F; 734 °C}} |
| 015   |       {{1382 °F; 750 °C}} |           {{1456 °F; 791 °C}} |           {{1504 °F; 818 °C}} |
| 010   |       {{1636 °F; 891 °C}} |           {{1657 °F; 903 °C}} |           {{1679 °F; 915 °C}} |
| 08    |       {{1692 °F; 922 °C}} |           {{1728 °F; 942 °C}} |           {{1753 °F; 956 °C}} |
| 07    |       {{1764 °F; 962 °C}} |           {{1789 °F; 976 °C}} |           {{1809 °F; 987 °C}} |
| 06    |       {{1798 °F; 981 °C}} |           {{1828 °F; 998 °C}} |          {{1855 °F; 1013 °C}} |
| 05    |      {{1870 °F; 1021 °C}} |          {{1888 °F; 1031 °C}} |          {{1911 °F; 1044 °C}} |
| 04    |      {{1915 °F; 1046 °C}} |          {{1945 °F; 1063 °C}} |          {{1971 °F; 1077 °C}} |
| 03    |      {{1960 °F; 1071 °C}} |          {{1987 °F; 1086 °C}} |          {{2019 °F; 1104 °C}} |
| 02    |      {{1972 °F; 1078 °C}} |          {{2016 °F; 1102 °C}} |          {{2052 °F; 1122 °C}} |
| 01    |      {{1999 °F; 1093 °C}} |          {{2046 °F; 1119 °C}} |          {{2080 °F; 1138 °C}} |
| 1     |      {{2028 °F; 1109 °C}} |          {{2079 °F; 1137 °C}} |          {{2109 °F; 1154 °C}} |
| 4     |      {{2086 °F; 1141 °C}} |          {{2124 °F; 1162 °C}} |          {{2161 °F; 1183 °C}} |
| 5     |      {{2118 °F; 1159 °C}} |          {{2167 °F; 1186 °C}} |          {{2205 °F; 1207 °C}} |
| 6     |      {{2165 °F; 1185 °C}} |          {{2232 °F; 1222 °C}} |          {{2269 °F; 1243 °C}} |
| 7     |      {{2194 °F; 1201 °C}} |          {{2262 °F; 1239 °C}} |          {{2295 °F; 1257 °C}} |
| 8     |      {{2212 °F; 1211 °C}} |          {{2280 °F; 1249 °C}} |          {{2320 °F; 1271 °C}} |
| 9     |      {{2235 °F; 1224 °C}} |          {{2300 °F; 1260 °C}} |          {{2336 °F; 1280 °C}} |
| 10    |      {{2284 °F; 1251 °C}} |          {{2345 °F; 1285 °C}} |          {{2381 °F; 1305 °C}} |
| 11    |      {{2322 °F; 1272 °C}} |          {{2361 °F; 1294 °C}} |          {{2399 °F; 1315 °C}} |
| 12    |      {{2345 °F; 1285 °C}} |          {{2383 °F; 1306 °C}} |          {{2419 °F; 1326 °C}} |
| 13    |      {{2390 °F; 1310 °C}} |          {{2428 °F; 1331 °C}} |          {{2458 °F; 1348 °C}} |
| 14    |      {{2464 °F; 1351 °C}} |          {{2489 °F; 1365 °C}} |          {{2523 °F; 1384 °C}} |

ড্যাশ চিহ্ন এমন একটি সংখ্যা বোঝায় যা এখানে নেওয়া হয়নি; তার জন্য Orton-এর পূর্ণ তালিকা দেখুন।

Orton উচ্চ তাপমাত্রার কাজের জন্য 42 পর্যন্ত শঙ্কু বানায়, কিন্তু তাপমাত্রা প্রকাশ করে শুধু শঙ্কু 14 পর্যন্ত; এর চেয়ে বেশি গরম শঙ্কুর জন্য তার তালিকা “(অনুরোধে) পাওয়া যায়”। Orton-এর একটি পুরোনো তালিকা, চুল্লি প্রস্তুতকারকেরা যেভাবে তা আবার ছাপে, একটি বড় শঙ্কু 15-কে {{270 °F/h; 150 °C/h}} হারে {{2608 °F; 1431 °C}} বলে, আর শঙ্কু 16 বা তার বেশির জন্য আমরা কোনো প্রকাশিত সংখ্যা পাইনি। শঙ্কু 14-এর পর সাক্ষী শঙ্কু{{en: witness cones}} বসান এবং সেগুলো দেখেই চলুন, আর দেখে নিন আপনার চুল্লি ওই তাপের জন্য উপযুক্ত বলে নির্ধারিত কি না।

বড় শঙ্কু এই সংখ্যাগুলোর কয়েক ডিগ্রির মধ্যেই পড়ে: {{108 °F/h; 60 °C/h}} হারে বড় শঙ্কু 6 হলো {{2228 °F; 1220 °C}}। ছোট শঙ্কু, কিলন সিটারে যা ব্যবহার হয়, তালিকাভুক্ত শুধু {{540 °F/h; 300 °C/h}} হারে, তাই তালিকা একটি ছোট শঙ্কু 6-কে {{2291 °F; 1255 °C}} বলে। এটা সেই তাপমাত্রা নয় যাতে সিটার চুল্লি বন্ধ করে। সিটারের শঙ্কুর কাজ তাকের শঙ্কুর সঙ্গে মেলা, আর চূড়ান্ত কথা তাকের শঙ্কুরই।

দুটি সতর্কতা। Orton-এর 2019 সালের পুস্তিকা দ্রুত হারে শঙ্কু 06-কে {{1875 °F; 1024 °C}} বলে, কিন্তু তালিকা ও Orton-এর FAQ দুটিই {{1855 °F; 1013 °C}} দেয়, যা এখানে ব্যবহার করা হয়েছে। আর Dawson Kiln-Sitter-এর নির্দেশিকা পুস্তিকার পেছনের বড় শঙ্কুর সারণিতে নকল করার ভুল আছে (শঙ্কু 5 শঙ্কু 6-এর চেয়ে বেশি গরম), তাই সেটি ব্যবহার করবেন না।

:::temperature

## তাপমাত্রা ধরে পোড়ানো {#by-temperature}

**কন্ট্রোলার**{{en: controller}} আছে এমন চুল্লি আপনার সেট করা তাপমাত্রা পর্যন্ত পোড়ায়, যা দেয়ালের কাছের একটি প্রোব পড়ে। যুক্তরাজ্য, ইউরোপ, অস্ট্রেলিয়া ও নিউজিল্যান্ডের সরবরাহকারীরা অনেক সময় শঙ্কুর বদলে পোড়ানোর তাপমাত্রা দেন।

শুধু তাপমাত্রা থেকে বোঝা যায় না পাত্র কতটা পোড়া হয়েছে। শঙ্কুর মতো গ্লেজও **তাপকার্যের**{{en: heatwork}} ওপর নির্ভর করে: একই সর্বোচ্চ তাপমাত্রা ধীরে বাড়ার বা হোল্ডের পর বেশি তাপের ফল দেয়, আর দ্রুত বাড়ার পর কম তাপের ফল। Orton-এর তালিকা দেখায় পার্থক্য কতটা: শঙ্কু 6 বাঁকে {{2165 °F; 1185 °C}} তাপমাত্রায়, যখন {{27 °F/h; 15 °C/h}} হারে বাড়ে, আর {{2269 °F; 1243 °C}} তাপমাত্রায়, যখন {{270 °F/h; 150 °C/h}} হারে বাড়ে। তাই পোড়ানোর তাপমাত্রা মানে একটি বলে-দেওয়া হারে পৌঁছানো সেই তাপমাত্রা, সঙ্গে প্রস্তুতকারক যে হোল্ড দেন তা।

রেসিপিতে তার বদলে শঙ্কু দেওয়া থাকলে ওপরের তালিকায় তা খুঁজুন, আপনার চুল্লি পোড়ানোর শেষে যে হারে বাড়ে সেই হারের কলামে। হোল্ডও তাপকার্য যোগ করে: ওপরে “হোল্ড তাপকার্য বাড়ায়” দেখুন।

প্রোব দেয়ালের কাছের বাতাস পড়ে, পাত্র নয়। পোড়ানো যদি যতটা হওয়া উচিত তার চেয়ে বেশি বা কম গরম হয়ে বের হয়, তাহলে আপনার কন্ট্রোলারের নির্দেশিকা পুস্তিকা তার **অফসেট** ব্যাখ্যা করে, যা রিডিং শুধরে দেয়।

:::

:::orton

## শঙ্কুর সেট বসানো {#cone-pack}

একটি **সাক্ষী শঙ্কু**{{en: witness cone}} হলো তাকে পাত্রের পাশে বসানো একটি শঙ্কু, যেখানে সেটি একই তাপ পায়। Orton এর ভূমিকা স্পষ্ট করে বলে: “তাপকার্যের একমাত্র সত্যিকারের মাপ আসে পাত্রের পাশে তাকে রাখা বড় বা সেল্ফ-সাপোর্টিং শঙ্কু থেকে।” কিলন সিটার থাকে দেয়ালের কাছে, আর কন্ট্রোলার বা পাইরোমিটারের প্রোব দেয়ালের কাছের তাপমাত্রা পড়ে; সাক্ষী শঙ্কু পড়ে যেখানে পাত্রগুলো আছে সেখানকার তাপ।

একটি **শঙ্কুর সেট**{{en: cone pack}} হলো একসঙ্গে বসানো তিনটি সাক্ষী শঙ্কু, এক নম্বর করে ব্যবধানে:

Table: তিন শঙ্কুর সেট
Label: তিন শঙ্কুর সেট

| শঙ্কু          | কত নম্বর                       | শঙ্কু 04 বিস্ক | শঙ্কু 6 গ্লেজ | কখন বাঁকে                     |
| -------------- | ------------------------------ | -------------- | ------------- | ----------------------------- |
| গাইড শঙ্কু     | লক্ষ্যের চেয়ে এক নম্বর কম গরম | 05             | 5             | পাত্র পরিপক্ব হওয়ার কাছাকাছি |
| পোড়ানোর শঙ্কু | লক্ষ্য                         | 04             | 6             | পোড়ানো ঠিক জায়গায় পৌঁছেছে  |
| গার্ড শঙ্কু    | এক নম্বর বেশি গরম              | 03             | 7             | পোড়ানো বেশি হয়ে গেছে        |

### সেল্ফ-সাপোর্টিং শঙ্কু বা প্লাক

L&L, যুক্তরাষ্ট্রের এক চুল্লি প্রস্তুতকারক, সেটের জন্য সেল্ফ-সাপোর্টিং শঙ্কু সুপারিশ করে “কারণ এগুলো ব্যবহার করা সবচেয়ে সহজ এবং সবচেয়ে সামঞ্জস্যপূর্ণ ফল দেয়”: এদের উচ্চতা ও হেলান আগে থেকেই তৈরি।

বড় শঙ্কুর জন্য দরকার একটি **প্লাক** (তৈরি-করা ধারক) অথবা নরম, সছিদ্র মাটির একটি **দলা**, যাতে পেনসিল দিয়ে ছিদ্র করা। প্রতিটি শঙ্কু বসান ঠিক 2 ইঞ্চি (51 mm) বের করে, সোজা অবস্থা থেকে 8° হেলিয়ে তার **বাঁকার পাশের** দিকে। সেই পাশ খুঁজতে শঙ্কুটিকে তার ভিতের ওপর সমতল জায়গায় দাঁড় করান, ডগা ধরে ছেড়ে দিন: সেটি বাঁকার পাশের দিকে পড়ে যায়।

### সেট কোথায় রাখবেন

1. সেটটি রাখুন “চুল্লির গভীরে, তবু... উঁকি দেওয়ার ছিদ্র দিয়ে দেখা যায়” এমন জায়গায় (Orton), ভরা মালের মাঝের কাছে এবং হাওয়ার ঝাপটা থেকে দূরে (L&L)। ঠিক উঁকি দেওয়ার ছিদ্রের সামনে নয়: পাত্র যে তাপ অনুভব করে শঙ্কুগুলোরও সেই তাপ অনুভব করা উচিত।
2. ঢাকনা বন্ধ করার আগে উঁকি দেওয়ার ছিদ্র দিয়ে দেখুন এবং নিশ্চিত হন যে তিনটি শঙ্কুই দেখা যাচ্ছে।
3. সিটারসহ চুল্লিতে সেটের তাক সিটারের নলের চেয়ে কমপক্ষে 1 ইঞ্চি (25 mm) ওপরে বা নিচে রাখুন, যাতে হেলে-পড়া তাক সিটারকে আটকে দিতে না পারে।
4. প্রথম কয়েকবার পোড়ানোয় ওপরের, মাঝের ও নিচের তাকে একটি করে সেট রাখুন। L&L-এর ক্যালিব্রেশন পরীক্ষা আরও এগোয়: প্রতিটি তাকে শঙ্কু 07, 06 ও 05-এর দুটি সেট, একটি কিনারায় ও একটি মাঝখানে।

পার্থক্য আশা করুন: Orton বলে, “সাধারণত চুল্লির ওপর থেকে নিচ পর্যন্ত আপনি অন্তত এক শঙ্কুর পার্থক্য দেখবেন”, আর ঘন করে ভরা জায়গা কম গরমে পোড়ে। পোড়ানোর সময় যে সেট দেখা যায় না, তাও পরে একটি রেকর্ড দেয়।

:::

:::orton

## কিলন সিটার {#kiln-sitter}

একটি **কিলন সিটার**{{en: kiln sitter}} হলো যান্ত্রিক সুইচ, যা অনেক সাধারণ ও পুরোনো চুল্লির বাইরে থাকে, আর ছোট শঙ্কু বেঁকে গেলে চুল্লি বন্ধ করে দেয়। সবচেয়ে পরিচিত Dawson Kiln-Sitter। এটি পোড়ানো সহজ করে, কিন্তু এটি একটি সুবিধা, নিরাপত্তা-যন্ত্র নয়।

### এটি কীভাবে কাজ করে

একটি পোর্সেলিনের নল চুল্লির ভেতরে ঢোকে। তার প্রান্তে একটি ছোট শঙ্কু বা বার দুটি ধাতব ঠেকনার ওপর আড়াআড়ি শোয়ানো থাকে, একটি **সেন্সিং রডের** নিচে, যা ঢেঁকির মতো একটি কব্জায় ওঠানামা করে। চুল্লির বাইরে রডের অন্য প্রান্ত একটি ছোট নখর দিয়ে একটি ওজন ধরে রাখে। শঙ্কু নরম হয়ে প্রায় 90° বেঁকে গেলে রড এতটা নেমে আসে যে ওজনটি ছুটে যায়, ওজন পড়ে যায়, আর হিটিং এলিমেন্টের বিদ্যুৎ কেটে যায়।

ছোট শঙ্কু ও বার “সমতুল্য তাপ-প্রক্রিয়া দেয়”। Orton উল্লেখ করে যে নতুনদের অনেকে বার বেছে নেন, কারণ এর সমান আকৃতির জন্য প্রতিবার একইভাবে বসানো সহজ। ছোট শঙ্কু ক্রমশ সরু, তাই সেটি কোথায় বসেছে তা গুরুত্বপূর্ণ: তার সরু অংশ রডের নিচে থাকলে চুল্লি কম গরমে বন্ধ হয়, আর মোটা অংশ থাকলে বেশি গরমে, “1/2 শঙ্কু পর্যন্ত” সরে যায়।

### সিটারে কত নম্বর শঙ্কু দেবেন

উৎসগুলো একমত নয়। Dawson, যে সিটারটি বানিয়েছে, বলে তাকের পোড়ানোর শঙ্কুর একই নম্বর ব্যবহার করুন, আর এক নম্বর বেশি গরম শঙ্কুতে যান শুধু তখনই, যদি তাকের শঙ্কু না বাঁকে। L&L বলে তাকের শঙ্কুর চেয়ে এক নম্বর বেশি গরম শঙ্কু ব্যবহার করুন, কারণ সিটার দেয়াল ও এলিমেন্টের কাছে থাকে, বেশি তাপ পায় এবং আগেভাগে বন্ধ হয়ে যেতে থাকে। Orton নীতিটি মীমাংসা করে: “পোড়ানোর প্রক্রিয়ার চূড়ান্ত বিচারক তাকের শঙ্কু, Kiln-Sitter-এর শঙ্কু বা বার নয়।”

> [!NOTE]
> আমাদের শুরুর পরামর্শ: সিটারে আপনার লক্ষ্যের একই নম্বরের একটি ছোট শঙ্কু রাখুন, আর তাকে একটি শঙ্কুর সেট{{en: cone pack}}। চুল্লি বন্ধ হওয়ার সময় তাকের পোড়ানোর শঙ্কু কম বাঁকা থাকলে পরেরবার সিটারে এক নম্বর বেশি গরম শঙ্কু দিন, অথবা শঙ্কুর মোটা অংশ রডের নিচে রাখুন। বেশি বাঁকা থাকলে উল্টোটা করুন।

### বসানো, এবং প্রতিবার পোড়ানোর আগে পরীক্ষা

Dawson-এর পদ্ধতি, যা প্রতিবার পোড়ানোর আগের পরীক্ষাও বটে:

1. সব সুইচ বন্ধ করুন। দেখুন সেন্সিং রড স্বচ্ছন্দে নড়ে, নলের মাঝখানে বসে আছে এবং বাঁকা বা মরচে-ধরা নয়। এটি আড়ষ্ট হলে Dawson বলে টিউব অ্যাসেম্বলি বদলে ফেলতে।
2. শঙ্কুর ঠেকনার ওপর এবং রডের যে অংশ শঙ্কুকে ছোঁয় সেখানে উচ্চ তাপমাত্রার **কিলন ওয়াশের** (যে প্রলেপ গলা পদার্থকে লেগে যেতে দেয় না) পাতলা একটি স্তর ব্রাশ দিয়ে লাগান। শঙ্কুর ওপর বা পোর্সেলিনের নলে কখনো ওয়াশ লাগাবেন না।
3. তাক ও পাত্র নলের চেয়ে কমপক্ষে 1 ইঞ্চি (25 mm) ওপরে বা নিচে রেখে ভরুন, যাতে কিছুই এটিকে ছুঁতে, এর গায়ে পড়তে বা আটকাতে না পারে।
4. ওজনটি তুলুন, নখরটি ট্রিগারের ওপর চেপে ধরুন, আর আপনার সিটারের নির্দেশিকা পুস্তিকা যেভাবে দেখায় সেভাবে, প্রতিবার একইভাবে, শঙ্কু বা বারটি ঠেকনার ওপর ধাতব ধাপের গায়ে সমতল শুইয়ে দিন। ঢাকনা বন্ধ করার আগে আবার দেখুন: “ভুলভাবে রাখা শঙ্কু বা বার অতিরিক্ত পোড়ানো ঘটাতে পারে।”
5. লিমিট টাইমার সেট করুন এবং প্লাঞ্জার আটকে না যাওয়া পর্যন্ত ঠেলে ঢোকান। চুল্লি সমতল রাখুন এবং ওজনের নিচের জায়গা ফাঁকা রাখুন, যাতে ওজন পড়তে পারে।

### লিমিট টাইমার

অনেক সিটারে, Dawson-এর LT মডেলসহ, একটি **লিমিট টাইমার** থাকে: একটি ঘড়ি, যা নির্দিষ্ট সময় পরে চুল্লি বন্ধ করে দেয়, ব্যাকআপ হিসেবে, “KILN-SITTER ব্যর্থ হলে”। এটি সবসময় পোড়ানোর প্রত্যাশিত সময়ের চেয়ে বেশি রাখা উচিত। উৎসগুলো মার্জিন আলাদাভাবে ঠিক করে:

Table: লিমিট টাইমার কতক্ষণ সেট করবেন
Label: লিমিট টাইমারের সেটিং

| উৎস       | সেটিং                                                                                                                          |
| --------- | ------------------------------------------------------------------------------------------------------------------------------ |
| Dawson    | যতক্ষণ না চুল্লিটি চেনা হয়, প্রত্যাশিত পোড়ানোর সময়ের চেয়ে ½ ঘণ্টা বেশি, পরে ¼ ঘণ্টা বেশি; কখনো 20 ঘণ্টার বেশি সেট করবেন না |
| L&L       | প্রথমবার খুব বেশি, পোড়াতে কতক্ষণ লাগে তা টুকে রেখে; এরপর প্রায় 1 ঘণ্টা বেশি                                                  |
| Bracker's | পোড়ানোর সময়ের চেয়ে 30 মিনিট থেকে 1 ঘণ্টা বেশি                                                                               |

> [!NOTE]
> আমাদের শুরুর পরামর্শ: প্রথমবার উদার রাখুন (ডায়ালের 20 ঘণ্টার মধ্যে), তারপর আপনার টুকে-রাখা সময়ের চেয়ে ½ থেকে 1 ঘণ্টা বেশি। টাইমার এটাও বলে দেয় একটি পোড়ানোয় কতক্ষণ লেগেছে: 7-এ সেট করে 1-এ শেষ হলে মানে 6 ঘণ্টা।

### যখন আগে বা পরে বন্ধ হয়

প্রতিবার পোড়ানোর পর তাকের শঙ্কুগুলোর পাশে সিটারের শঙ্কুটি পড়ুন।

Table: পোড়ানোর পর সিটার পড়া
Label: কিলন সিটারের সমস্যা

| আপনি যা দেখছেন                                         | সম্ভাব্য কারণ                                                                                   | কী করবেন                                                              |
| ------------------------------------------------------ | ----------------------------------------------------------------------------------------------- | --------------------------------------------------------------------- |
| সিটার চুল্লি বন্ধ করেছে, তাকের পোড়ানোর শঙ্কু কম বাঁকা | সিটার তাকের চেয়ে বেশি গরম হয়েছিল (এটি দেয়ালের কাছে থাকে)                                     | সিটারে এক নম্বর বেশি গরম শঙ্কু, বা মোটা অংশ রডের নিচে                 |
| সিটারের শঙ্কু 90°-এর অনেক বেশি ঝুলে পড়েছে             | শেষের দিকে চুল্লি খুব দ্রুত গরম হয়েছিল                                                         | সুইচের সেটিং কমান, যাতে তাপ বাড়া ধীর হয় (Dawson)                    |
| সিটারের শঙ্কু বাঁকেনি, বা গলে একটা দলা হয়ে গেছে       | সিটার নিজেই: খারাপ অ্যাডজাস্টমেন্ট, বাঁকা বা মরচে-ধরা রড, অথবা নলে বা নলের গায়ে কিছু আটকে থাকা | আবার পোড়ানোর আগে নির্দেশিকা পুস্তিকা দেখে সিটার পরীক্ষা করে ঠিক করুন |
| প্রতিবারই আগে বা পরে                                   | অ্যাডজাস্টমেন্ট নষ্ট, বা রড ক্ষয়ে গেছে                                                         | পোড়ানোর গেজ দিয়ে পরীক্ষা করুন; ট্রিগার প্লেট সরান                   |

অ্যাডজাস্টমেন্ট পরীক্ষা করতে Dawson একটি **পোড়ানোর গেজ** ব্যবহার করে, যা রডকে ঠিক সেখানে ধরে রাখে যেখানে পুরোপুরি বাঁকা শঙ্কু তাকে রেখে যেত; তখন নখরে “1/16 ইঞ্চি ফাঁক” (প্রায় 1.6 mm) থাকা উচিত। প্রতি 30 বার পোড়ানোর পর এটি পরীক্ষা করুন। Ceramics Monthly-র নিয়ম: চুল্লি আগে বন্ধ হলে ট্রিগার প্লেট সামান্য ওপরে সরান; দেরিতে হলে সামান্য নিচে। সিটার যা-ই করুক, “ছোট সিটার-শঙ্কুর চেয়ে বড় সাক্ষী শঙ্কুকে সবসময় বিশ্বাস করুন।”

> [!WARNING]
> **কিলন সিটার নিরাপত্তা-যন্ত্র নয়।** Dawson-এর নির্দেশিকা পুস্তিকা বলে এটি “ব্যর্থ-নিরাপদ বন্ধ করার যন্ত্র হিসেবে কাজ করার জন্য উদ্দিষ্ট নয়, এবং আপনার চুল্লি আনুমানিক পোড়ানোর সময়ের পর কারও নজর ছাড়া রাখা উচিত নয়।” কাঁচা পাত্র নলের গায়ে পড়ার মতো সামান্য কিছুও “অতিরিক্ত পোড়ানো ঘটাতে পারে”। যখন পোড়ানো শেষ হওয়ার কথা, তখন সেখানে থেকে চুল্লিটি দেখুন, আর কাঠের মেঝে বা কার্পেটের মতো পুড়তে পারে এমন কিছুর ওপরে বা কাছে কখনো চুল্লি পোড়াবেন না।

সিটারটি “শঙ্কু 8 পর্যন্ত এবং সহ” পোড়ানোর জন্য তৈরি। এটি নিজে তাপমাত্রা ধরে রাখতে বা ধীরে ঠান্ডা করতে পারে না। অভ্যাস আর একটি লগ থাকলে অবশ্য আপনি “নিজেই কন্ট্রোলার হয়ে উঠতে” পারেন, যেমন Digitalfire বলে: শঙ্কু দেখুন আর সুইচ হাতে ঘোরান।

:::

:::orton

## শঙ্কু পড়া {#reading-cones}

শঙ্কু দুবার পড়া হয়: চুল্লি পোড়ার সময় উঁকি দেওয়ার ছিদ্র দিয়ে, আর ঠান্ডা হওয়ার পর আপনার হাতে।

### পোড়ানোর সময়

**উঁকি দেওয়ার ছিদ্র**{{en: peephole}} হলো চুল্লির দেয়ালের একটি ছোট ছিদ্র, খুলে-নেওয়া যায় এমন ছিপি দিয়ে বন্ধ করা। চোখের সুরক্ষা ছাড়া কখনো ভেতরে তাকাবেন না। Orton বলে, “সম্ভাব্য চোখের আঘাত এড়াতে ওয়েল্ডারের চশমা ব্যবহার করা উচিত। সানগ্লাস সুপারিশ করা হয় না।” ইনফ্রারেড-রেটেড শেড 3 ওয়েল্ডিং চশমা সবচেয়ে বেশি সুপারিশ করা হয়; পরে চোখের সামনে দাগ দেখলে আরও গাঢ় শেডের চশমা নিন।

- **গাইড শঙ্কু** বাঁকতে শুরু করার মানে শেষ কাছে: এখান থেকে ভালো করে নজর রাখুন।
- একবার শুরু হলে একটি শঙ্কুর বাঁকতে 15 থেকে 25 মিনিট লাগে (Orton-এর নতুন পুস্তিকা বলে 15 থেকে 22), প্রথমে ধীরে, তারপর আধাআধি পার হলে, 3টার অবস্থানে, দ্রুত।
- **পোড়ানোর শঙ্কু** সম্পূর্ণ বাঁকে তখনই, যখন তার ডগা ভিতের সমান স্তরে আসে।

হাতে-নিয়ন্ত্রিত চুল্লিতে উঁকি দেওয়ার ছিদ্রই আপনার একমাত্র সত্যিকারের তাৎক্ষণিক সংকেত, সে কারণেই সেটটি এমন জায়গায় রাখতে হবে যেখানে আপনি দেখতে পান।

### পোড়ানোর পর

Orton বাঁকাকে ঘড়ির মুখের মতো পড়ে। না-বাঁকা শঙ্কু ওপরের দিকে, 12টার অবস্থানে; তাক ছুঁয়ে থাকা শঙ্কু 6টার অবস্থানে। শেষ বিন্দু হলো 90° বাঁক, ডগা ভিতের সমান স্তরে: যে বিন্দুতে তালিকার তাপমাত্রা মাপা, আর Orton 5টা থেকে 6টার মধ্যে যেকোনো অবস্থানের শঙ্কুকে ঠিকমতো পোড়া ধরে। 4টার অবস্থান থেকে তাক ছোঁয়া পর্যন্ত পার্থক্য সামান্য, “সাধারণত 1 বা 2 ডিগ্রি”।

Table: পোড়ানোর পর শঙ্কুর সেট পড়া (উদাহরণ: শঙ্কু 6 গ্লেজের জন্য শঙ্কু 5, 6 ও 7)
Label: শঙ্কুর সেট পড়া

| আপনি যা দেখছেন                                                                                 | এর মানে                                                        |
| ---------------------------------------------------------------------------------------------- | -------------------------------------------------------------- |
| শঙ্কু 5 নেমে গেছে; শঙ্কু 6-এর ডগা ভিতের সমান স্তরে বা সামান্য নিচে; শঙ্কু 7 সোজা বা সবে হেলেছে | লক্ষ্যে পৌঁছেছে: শঙ্কু 6 পূর্ণ হয়েছে                          |
| শঙ্কু 5 বেঁকেছে; শঙ্কু 6 শুধু কিছুটা, 2টা বা 3টার অবস্থানে, অথবা সোজা                          | কম পোড়া: পোড়ানো খুব আগে থেমে গেছে                            |
| এমনকি শঙ্কু 5-ও সামান্যই নড়েছে                                                                | অনেক কম পোড়া, এক শঙ্কু বা তার বেশি                            |
| শঙ্কু 5 ও 6 সমতল; শঙ্কু 7 বেঁকেছে                                                              | বেশি পোড়া: “আপনি সময়-তাপমাত্রার সেরা সম্পর্ক ছাড়িয়ে গেছেন” |
| তিনটিই ঝুলে সমতল হয়ে গেছে বা প্লাকের ওপর গলে গেছে                                             | ভীষণ বেশি পোড়া; আবার পোড়ানোর আগে সিটার ও টাইমার দেখুন        |
| সবুজাভ শঙ্কু, বা ধূসর বিস্ক                                                                    | খারাপ ভেন্টিং, বা খুব দ্রুত পোড়ানো                            |
| ওপরের সেট নিচেরটির চেয়ে বেশি বেঁকেছে                                                          | অসম চুল্লি; এক শঙ্কুর পার্থক্য সাধারণ                          |

### পরেরবার সামঞ্জস্য করা

Table: পরেরবার কী বদলাবেন
Label: পরের পোড়ানো সামঞ্জস্য

| শঙ্কু যা বলেছে                 | কিলন সিটার                                                                                               | কন্ট্রোলার                                                                                                                                                |
| ------------------------------ | -------------------------------------------------------------------------------------------------------- | --------------------------------------------------------------------------------------------------------------------------------------------------------- |
| কম পোড়া                       | সিটারে এক নম্বর বেশি গরম শঙ্কু, বা মোটা অংশ রডের নিচে                                                    | শঙ্কু অফসেট ব্যবহার করে একটু বেশি গরমে পোড়ান, অথবা অল্প সময়ের হোল্ড যোগ করুন (প্রায় 20 মিনিটের হোল্ড সর্বোচ্চ তাপমাত্রার {{18 °F; 10 °C}} বাড়ার সমান) |
| বেশি পোড়া                     | এক নম্বর কম গরম শঙ্কু, বা সরু অংশ রডের নিচে; সিটারের শঙ্কু 90°-এর অনেক বেশি ঝুলে পড়লে সুইচের সেটিং কমান | শঙ্কু অফসেট ব্যবহার করে একটু কম গরমে পোড়ান, অথবা হোল্ড ছোট করুন বা বাদ দিন                                                                               |
| ওপর ও নিচে এক শঙ্কুর বেশি তফাত | সুইচের বিন্যাস বদলান (দেখুন “হাতে-নিয়ন্ত্রিত চুল্লি বিস্তারিত”)                                         | কম গরম অংশে কম করে মাল ভরুন; আপনার নির্দেশিকা পুস্তিকা অনুসরণ করুন                                                                                        |

একটি **শঙ্কু অফসেট** হলো কন্ট্রোলারের একটি সেটিং, যা আপনার সাক্ষী শঙ্কু যা দেখায় তার সঙ্গে মেলাতে একটি শঙ্কুর জন্য তার তাপমাত্রা ওপরে বা নিচে সরায়। প্রতিটি পোড়ানো সেট রেখে দিন এবং প্রতিটি কীভাবে বেঁকেছে লিখে রাখুন (নিচে “পোড়ানোর পর” দেখুন)।

:::

:::sk

## SK শঙ্কুতে পোড়ানো {#sk-cones}

SK শঙ্কু হলো জাপানের মান JIS R 8101 অনুযায়ী তৈরি পাইরোমেট্রিক শঙ্কু, আর জাপানে Yuko Trading (Yūkō Shōji, 有恒商事)-এর মতো ডিলাররা এগুলো বিক্রি করে। যেকোনো শঙ্কুর মতো SK শঙ্কুও শুধু তাপমাত্রা নয়, তাপকার্য{{en: heatwork}} মাপে: পাত্র যথেষ্ট তাপ পেলে এটি নরম হয়ে বেঁকে যায়, আর আপনি দেখেন কতটা বেঁকেছে। সাক্ষী শঙ্কু{{en: witness cones}}, শঙ্কু কতটা বেঁকেছে তা পড়া, এবং হোল্ড এর জন্যও কাজ করে, যেমন যেকোনো শঙ্কুর জন্য। এই অংশ প্রতিটি শঙ্কুর ব্যবস্থার নাম বলে, আর কখনো SK নম্বরকে অন্য ব্যবস্থার নম্বরে বদলায় না: বিভিন্ন শঙ্কু-সিরিজের নম্বর একে অপরের জায়গায় বসানো যায় না।

> [!NOTE]
> সবসময় নম্বরের আগে “SK” লিখুন। জাপানের অনেক পুরোনো রেসিপি কার শঙ্কু তা না বলে শুধু “SK 8” বা “SK 9” লেখে। কিয়োটো শঙ্কু ও JIS অনুযায়ী SK শঙ্কুর নম্বর একই, কিন্তু বাঁকে ভিন্ন তাপমাত্রায় (নিচে “কিয়োটো শঙ্কু” দেখুন)।

### বড় শঙ্কু

মানকে দুটি আকার আছে। বড় শঙ্কু (ōgata kōn, 大型コーン) “মূলত পোড়ানোর মাত্রা মাপতে ব্যবহৃত হয়” (shōdo sokutei, 焼度測定), যা একজন কুম্ভকার চান। ছোট শঙ্কু (SK 26 থেকে SK 42, পরিসরের শীর্ষে) “মূলত তাপসহতা পরীক্ষায় ব্যবহৃত হয়” এবং এখানে আলোচিত নয়। নিচের সারণি SK 022 থেকে SK 20 পর্যন্ত বড় শঙ্কু দেয়।

সংখ্যা এখানে SK 022 থেকে, যা সবচেয়ে কম গরম, SK 20 পর্যন্ত চলে। SK 015 ও SK 6-এর মধ্যে ছাপা নম্বরে একটি “a” থাকে (SK 015a, SK 6a); ছাপা যেভাবে আছে সেভাবেই লিখুন।

### বড় শঙ্কু বসানো

প্রতিটি বড় শঙ্কু একটি প্লাকে বা মাটির দলায় বসান, তার বাঁকার পাশের দিকে হেলিয়ে। যেকোনো শঙ্কুর মতো উচ্চতা ও হেলান প্রতিবার পোড়ানোয় একই রাখুন, কারণ দুটির যেকোনোটির পার্থক্য কতটা বাঁকবে তা বদলে দেয়। সেটের তিনটি শঙ্কু (নিচে) একসঙ্গে বসান, চুল্লির গভীরে ভরা মালের মাঝের কাছে, যেখানে পাত্র যে তাপ পায় তারাও তা পায়, অথচ উঁকি দেওয়ার ছিদ্র দিয়ে দেখা যায়; চুল্লি বন্ধ করার আগে নিশ্চিত হন যে তিনটিই দেখা যাচ্ছে।

SK শঙ্কু কত গভীরে বা কত কোণে বসাতে হবে, সে বিষয়ে আমরা কোনো প্রস্তুতকারক বা বিক্রেতার নির্দেশনা পাইনি। সবচেয়ে কাছেরটি একটি পরীক্ষাগারের মানক, JIS R 2204, কোনো তাপসহ উপাদান কতটা তাপ সহ্য করে তার জাপানি পরীক্ষা: এটি প্রতিটি SK শঙ্কুকে এমনভাবে বসায় যে তার চিহ্নিত পাশ একটি সমতল স্ট্যান্ডের সঙ্গে 80° কোণে থাকে এবং তার পা প্রায় 4 mm ভেতরে ঢোকে। এটি তাপসহ উপাদানের পরীক্ষা, মাটির পাত্র পোড়ানোর নিয়ম নয়, আর আমরা এটি মানকের একটি প্রতিলিপিতে পড়েছি, মানকে নিজে নয়।

### গাইড, পোড়ানোর ও গার্ড শঙ্কু

শঙ্কু বিক্রি ও বসানো হয় তিনটি করে: একটি গাইড শঙ্কু, লক্ষ্যে একটি পোড়ানোর শঙ্কু, আর একটি গার্ড শঙ্কু। পোড়ানোর শঙ্কু ধরুন আপনার রেসিপি বা মাটি যে SK নম্বর বলে সেটি, গাইড শঙ্কু ধরুন পরের কম গরম শঙ্কু (তালিকায় এক সারি ওপরে), আর গার্ড শঙ্কু পরের বেশি গরমটি। গাইড শঙ্কু বাঁকতে শুরু করলে শেষ কাছে; গার্ড শঙ্কু বাঁকলে পোড়ানো বেশি হয়ে গেছে।

### SK তালিকা

Table: SK বড় শঙ্কু (JIS R 8101): প্রতিটির নামমাত্র (JIS) তাপমাত্রা
Label: SK তালিকা

| শঙ্কু   | নামমাত্র (JIS) তাপমাত্রা |
| ------- | -----------------------: |
| SK 022  |      {{1112 °F; 600 °C}} |
| SK 021  |      {{1202 °F; 650 °C}} |
| SK 020  |      {{1238 °F; 670 °C}} |
| SK 019  |      {{1274 °F; 690 °C}} |
| SK 018  |      {{1310 °F; 710 °C}} |
| SK 017  |      {{1346 °F; 730 °C}} |
| SK 016  |      {{1382 °F; 750 °C}} |
| SK 015a |      {{1454 °F; 790 °C}} |
| SK 014a |      {{1499 °F; 815 °C}} |
| SK 013a |      {{1535 °F; 835 °C}} |
| SK 012a |      {{1571 °F; 855 °C}} |
| SK 011a |      {{1616 °F; 880 °C}} |
| SK 010a |      {{1652 °F; 900 °C}} |
| SK 09a  |      {{1688 °F; 920 °C}} |
| SK 08a  |      {{1724 °F; 940 °C}} |
| SK 07a  |      {{1760 °F; 960 °C}} |
| SK 06a  |      {{1796 °F; 980 °C}} |
| SK 05a  |     {{1832 °F; 1000 °C}} |
| SK 04a  |     {{1868 °F; 1020 °C}} |
| SK 03a  |     {{1904 °F; 1040 °C}} |
| SK 02a  |     {{1940 °F; 1060 °C}} |
| SK 01a  |     {{1976 °F; 1080 °C}} |
| SK 1a   |     {{2012 °F; 1100 °C}} |
| SK 2a   |     {{2048 °F; 1120 °C}} |
| SK 3a   |     {{2084 °F; 1140 °C}} |
| SK 4a   |     {{2120 °F; 1160 °C}} |
| SK 5a   |     {{2156 °F; 1180 °C}} |
| SK 6a   |     {{2192 °F; 1200 °C}} |
| SK 7    |     {{2246 °F; 1230 °C}} |
| SK 8    |     {{2282 °F; 1250 °C}} |
| SK 9    |     {{2336 °F; 1280 °C}} |
| SK 10   |     {{2372 °F; 1300 °C}} |
| SK 11   |     {{2408 °F; 1320 °C}} |
| SK 12   |     {{2462 °F; 1350 °C}} |
| SK 13   |     {{2516 °F; 1380 °C}} |
| SK 14   |     {{2570 °F; 1410 °C}} |
| SK 15   |     {{2615 °F; 1435 °C}} |
| SK 16   |     {{2660 °F; 1460 °C}} |
| SK 17   |     {{2696 °F; 1480 °C}} |
| SK 18   |     {{2732 °F; 1500 °C}} |
| SK 19   |     {{2768 °F; 1520 °C}} |
| SK 20   |     {{2786 °F; 1530 °C}} |

প্রতিটি সংখ্যা নামমাত্র (JIS): শঙ্কুর জন্য মানক যে তাপমাত্রা দেয়, Yuko Trading-এর সারণিতে যেভাবে ছাপা। সারণিতে তাপ বাড়ার কোনো হার ছাপা নেই। মানক রেফারেন্স তাপমাত্রা দেয়। কুম্ভকারদের প্রায় 100 °C/h হারে, কিয়োটোর পৌর প্রতিষ্ঠান নিজেদের কিয়োটো শঙ্কুকে একই নম্বরের JIS সংখ্যার চেয়ে 47–79 °C কম গরমে বাঁকতে মেপেছে; JIS অনুযায়ী SK শঙ্কুর জন্য আমরা এমন মাপ পাইনি। একটি সাক্ষী শঙ্কু বসান এবং তুলনা করুন।

### কিয়োটো শঙ্কু

কিয়োটো শঙ্কু (Kyōto zēgeru, 京都ゼーゲル), যা কিয়োটোর পৌর প্রতিষ্ঠান বানাত, আর বানানো হয় না: সংবাদ প্রতিবেদন অনুযায়ী প্রতিষ্ঠানটি 2009 অর্থবছরের শেষে উৎপাদন বন্ধ করেছে। এগুলোর নম্বর JIS অনুযায়ী SK শঙ্কুর মতোই, কিন্তু কম গরমে বাঁকে: একটি কিয়োটো শঙ্কু প্রায় সেই তাপমাত্রায় বাঁকে, যাতে JIS অনুযায়ী দুই বা তিন নম্বর কম গরম SK শঙ্কু বাঁকে। কিয়োটোর কোনো রেসিপি যা “SK 8” বলে, তার মানে কিয়োটো শঙ্কু হতে পারে। প্রতিষ্ঠানটি কিয়োটো শঙ্কু থেকে Orton শঙ্কুতে যাওয়া কুম্ভকারদের জন্য পরামর্শ প্রকাশ করেছে, এবং নিজেদের কিয়োটো SK 12-এর বদলে Orton শঙ্কু 10 বসায়। এটি প্রতিষ্ঠানের নিজস্ব মাপের ওপর ভিত্তি করা পছন্দ: তারা কিয়োটো শঙ্কু ও Orton শঙ্কু একই চুল্লিতে 100 °C/h হারে বাঁকিয়েছিল, এবং কিয়োটো SK 12 (1290 °C) সেখানেই বেঁকেছে যেখানে Orton 10 (1290 °C) বেঁকেছে। একই সারণিতে কিয়োটো SK 8 (1198 °C) বেঁকেছে Orton 5 (1207 °C) যেখানে বেঁকেছে তার কাছেই, আর কিয়োটো SK 10 (1232 °C) সেখানে, যেখানে Orton 7 (1232 °C) বেঁকেছে। Glazecalc যখন Orton শঙ্কুর পাশে কোনো SK শঙ্কু দেখায়, তখন 60 °C/h হারের Orton তালিকা নয়, এই সারণিই ব্যবহার করে, এবং বলে যে প্রতিটি মিল আনুমানিক।

### জাপানে বিক্রি হওয়া Orton শঙ্কু

Orton-এর সেল্ফ-সাপোর্টিং শঙ্কু জাপানে tatsu zēgeru (立つゼーゲル,“দাঁড়ানো সেগার”) নামে বিক্রি হয়, কারণ এগুলোর প্লাক বা স্ট্যান্ড লাগে না। এগুলো Orton শঙ্কু, Orton-এর নম্বর ও Orton-এর তালিকা (ওপরে) সহ: একটিতে পোড়াতে হলে শুধু তার Orton নম্বর ধরে পোড়ান, আর SK ও Orton শঙ্কু আলাদা সেটে রাখুন, কখনো একই সেটে নয়।

### SK শঙ্কুর উৎস

- [Yuko Trading (Yūkō Shōji Kabushiki Kaisha, 有恒商事株式会社): Hyōjun yōtō ondo hyō (標準溶倒温度表; SK সারণি, 2026-10-14 তারিখে দেখা)](http://www.yukotrading.co.jp/pdf/segercone_table.pdf)
- [JSA: JIS R 8101:1999, Taikado shiken-yō hyōjun kōn (耐火度試験用標準コーン; বলবৎ, 2023-10-20 তারিখে পুনরায় নিশ্চিত)](https://webdesk.jsa.or.jp/books/W11M0090/index/?bunsyo_id=JIS+R+8101:1999)
- [JSA: JIS R 2204:1999, Taikabutsu oyobi taikabutsu genryō no taikado shiken hōhō (耐火物及び耐火物原料の耐火度試験方法; বলবৎ, 2023-10-20 তারিখে পুনরায় নিশ্চিত)](https://webdesk.jsa.or.jp/books/W11M0090/index/?bunsyo_id=JIS+R+2204:1999)
- [kikakurui.com: JIS R 2204:1999-এর একটি প্রতিলিপি, যেখানে ধারা 5 a) শঙ্কু বসানো ঠিক করে (2026-10-19 তারিখে পড়া)](https://kikakurui.com/r2/R2204-1999-01.html)
- [Kyoto Municipal Institute of Industrial Technology and Culture: কিয়োটো শঙ্কু থেকে Orton শঙ্কুতে যাওয়ার সময় যা মনে রাখতে হবে](https://tc-kyoto.or.jp/app/uploads/2025/07/OrtonCorn.pdf)

:::

## বিস্ক পোড়ানো {#bisque}

**বিস্ক**{{en: bisque}} পোড়ানো (যুক্তরাজ্যে biscuit) হলো প্রথম, কম গরমের পোড়ানো, যা শুকনো মাটিকে শক্ত, সছিদ্র পাত্রে বদলে গ্লেজ করার উপযোগী করে। এটি সাধারণত শঙ্কু 06–04 পর্যন্ত পোড়ানো হয়, Orton-এর তালিকায় {{1828–1945 °F; 998–1063 °C}}; যুক্তরাজ্যের কুম্ভকারেরা অনেক সময় প্রায় {{1000 °C; 1832 °F}} তাপমাত্রায় পোড়ান, যা শঙ্কু 06-এর কাছাকাছি। বিস্ক সছিদ্র থাকা উচিত, “সাধারণত 15%-এর বেশি” (Digitalfire), যাতে তা গ্লেজ থেকে পানি শুষে নেয়। বেশি নরম বিস্ক গ্লেজ খুব পুরু করে নেয়, যা তখন ফেটে যায় এবং **ক্রলিং (গ্লেজ গুটিয়ে যাওয়া)**{{en: crawling}} করে (দ্বীপের মতো গুটিয়ে গিয়ে ফাঁকা মাটি বের করে দেয়)। কম পোড়া বিস্কও “গ্লেজ পোড়ানোর সময় সংকুচিত হতে থাকে”, যা গ্লেজ ও বডির মিল{{en: glaze fit}} নষ্ট করে। চুল্লি ভর্তি করায় ছাড় আছে: পাত্র একটি অন্যটিকে ছুঁতে পারে, ঢাকনা তাদের পাত্রের সঙ্গেই পোড়ানো যায়, আর বাটি একটির ভেতর আরেকটি বসানোর বদলে কিনারা কিনারা মিলিয়ে সাজানো হয়।

### কেন শুরুর অংশটা ধীরে চলে

পানি বাষ্প হওয়ার সময় হাজার গুণেরও বেশি ফুলে ওঠে, তাই ভেজা পাত্র ধীরে শুকাতে হয়। L&L ও Orton পরামর্শ দেয় যে “1500°F (815°C)-এর নিচে বডিকে সমানভাবে গরম করতে বিশেষ যত্ন নেওয়া উচিত”, আর কার্বন পোড়ানো শেষ করতে হবে প্রায় {{1200 °F; 650 °C}} তাপমাত্রার আগে। {{1500 °F; 816 °C}} তাপমাত্রার ওপরে চুল্লি দ্রুত বাড়তে পারে।

Table: বিস্ক গরম হওয়ার সময় কী ঘটে
Label: বিস্কে কী ঘটে

|                            তাপমাত্রা | কী ঘটে                                                        |
| -----------------------------------: | ------------------------------------------------------------- |
|           {{300–500 °F; 149–260 °C}} | বাইন্ডার পুড়ে যায়                                           |
|            প্রায় {{450 °F; 232 °C}} | জৈব পদার্থ পুড়তে শুরু করে                                    |
|           {{700 °F; 371 °C}} পর্যন্ত | এই তাপমাত্রার ওপরে না ওঠা পর্যন্ত মাটি থেকে পানি বেরোতে থাকে  |
|          {{842–1022 °F; 450–550 °C}} | রাসায়নিকভাবে আবদ্ধ পানি মাটি ছেড়ে যায়                      |
|                  {{1063 °F; 573 °C}} | কোয়ার্টজ রূপান্তর: মাটির সিলিকা হঠাৎ ফুলে ওঠে                |
|  {{1112 °F; 600 °C}} তাপমাত্রার ওপরে | সালফার পুড়ে যায়                                             |
| {{1200–1400 °F; 649–760 °C}} পর্যন্ত | প্রাকৃতিক কার্বন পুড়ে যায়; এটি লাল আভার নিচে শেষ হওয়া উচিত |
|  {{1544 °F; 840 °C}} তাপমাত্রার ওপরে | ক্যালসিয়াম কার্বনেট ভেঙে যায়                                |

**কোয়ার্টজ রূপান্তর** হলো {{1063 °F; 573 °C}} তাপমাত্রায় মাটির সিলিকার আকারে হঠাৎ পরিবর্তন: ওঠার পথে তা ফোলে এবং নামার পথে সংকুচিত হয়। L&L-এর Slow Bisque এর মধ্য দিয়ে যাওয়ার সময় ধীর হয়, {{1000 °F; 538 °C}} থেকে {{1100 °F; 593 °C}} পর্যন্ত। Digitalfire এটিকে “বিস্ক পোড়ানোর জন্য অপ্রয়োজনীয়” পেয়েছে, আর Ceramics Monthly বলে এটি মূলত ঘন পাত্র ঠান্ডা করার সময় গুরুত্বপূর্ণ। ধীর করতে খরচ সামান্য, তাই আমাদের পরামর্শ হলো মোটা পাত্রের জন্য এটি রাখা।

### ক্যান্ডলিং: চুল্লিতে শুকানো

**ক্যান্ডলিং (হালকা তাপে শুকানো)**{{en: candling}} মানে চুল্লিকে কম তাপমাত্রায় ধরে রাখা, ঢাকনা সামান্য তুলে বা ভেন্ট চালিয়ে, যতক্ষণ না পাত্রের শেষ আর্দ্রতা বেরিয়ে যায়। তাপমাত্রা নিয়ে উৎসগুলো একমত নয়:

Table: ক্যান্ডলিংয়ের তাপমাত্রা

| উৎস              | ক্যান্ডলিং                                                                                    |
| ---------------- | --------------------------------------------------------------------------------------------- |
| Ceramics Monthly | ফুটন্ত বিন্দুর ঠিক নিচে; যেমন, 4–6 ঘণ্টা {{25 °F/h; 14 °C/h}} হারে বাড়ানো                    |
| L&L প্রিহিট      | {{150–200 °F; 66–93 °C}} তাপমাত্রায় ধরে রাখুন                                                |
| Digitalfire      | {{250 °F; 121 °C}} তাপমাত্রায় ধরে রাখুন, কারণ ফোটার নিচে ধরে রাখলে “সব পানি বের করে দেয় না” |

> [!NOTE]
> আমাদের শুরুর পরামর্শ: ধীরে বাড়িয়ে বড়জোর প্রায় {{250 °F; 121 °C}} তাপমাত্রা পর্যন্ত যান, আর ভেন্টে ধরা আয়না পরিষ্কার থাকা পর্যন্ত ধরে রাখুন। মোটা বা ভেজা পাত্রের জন্য সারা রাত ধরে রাখুন।

**আয়না পরীক্ষা**: ঘরের তাপমাত্রার একটি আয়না ভেন্টের ছিদ্রে বা ঢাকনা তোলা অবস্থায় তার নিচের ফাঁকে ধরুন। ঝাপসা হলে এখনো পানি বেরোচ্ছে; অপেক্ষা করুন, তারপর আবার পরীক্ষা করুন।

### কন্ট্রোলারের প্রোগ্রাম

একটি **কন্ট্রোলার** হলো ইলেকট্রনিক ইউনিট, যা একটি **প্রোগ্রামের** মাধ্যমে চুল্লি পোড়ায়: **সেগমেন্টের** একটি তালিকা, প্রতিটিতে তাপ বাড়ার হার (**তাপ বাড়ানো**{{en: ramp}}), একটি লক্ষ্য তাপমাত্রা ও ঐচ্ছিক একটি হোল্ড। নিচে L&L-এর DynaTrol ও Bartlett কন্ট্রোলারের দুটি প্রিসেট এবং Digitalfire-এর প্রকাশিত একটি প্রোগ্রাম আছে। “সর্বোচ্চ তাপমাত্রা” হলো আপনার বাছা শঙ্কুর জন্য কন্ট্রোলারের নিজস্ব তাপমাত্রা: শঙ্কু 04-এর জন্য {{1926 °F; 1052 °C}}, আর শঙ্কু 06-এর জন্য {{1819 °F; 993 °C}}।

Table: L&L ও Bartlett বিস্ক প্রিসেট
Label: বিস্ক প্রিসেট

| সেগমেন্ট                     |                                                       যে তাপমাত্রা পর্যন্ত বাড়বে |                 Slow Bisque |            Fast Bisque |
| ---------------------------- | --------------------------------------------------------------------------------: | --------------------------: | ---------------------: |
| 1                            |                                                                {{250 °F; 121 °C}} |        {{80 °F/h; 44 °C/h}} |  {{120 °F/h; 67 °C/h}} |
| 2                            |                                                               {{1000 °F; 538 °C}} |      {{200 °F/h; 111 °C/h}} | {{300 °F/h; 167 °C/h}} |
| 3                            |                                                               {{1100 °F; 593 °C}} |       {{100 °F/h; 56 °C/h}} |  {{150 °F/h; 83 °C/h}} |
| 4                            | সর্বোচ্চ তাপমাত্রার {{250 °F; 139 °C}} নিচে: শঙ্কু 04-এর জন্য {{1676 °F; 913 °C}} |      {{180 °F/h; 100 °C/h}} | {{180 °F/h; 100 °C/h}} |
| 5                            |                                                                সর্বোচ্চ তাপমাত্রা |        {{80 °F/h; 44 °C/h}} |  {{108 °F/h; 60 °C/h}} |
| গরম হওয়ার সময়, খালি চুল্লি |                                                                                   | প্রায় 13 ঘণ্টা বা তার বেশি |    প্রায় 10–11½ ঘণ্টা |

L&L-এর সময় “সম্ভাব্য দ্রুততম খালি চুল্লির” জন্য; ভর্তি চুল্লিতে চার গুণ পর্যন্ত বেশি সময় লাগতে পারে, আর আপনি যে হোল্ডই যোগ করুন তা বাড়তি তাপকার্য, যা প্রিসেটগুলোতে ধরা নেই। L&L বড় বা ভেজা পাত্রের জন্য 2–3 ঘণ্টা বা তার বেশি প্রিহিটসহ Slow Bisque সুপারিশ করে, আর দ্রুত পোড়ানোর বিরুদ্ধে সতর্ক করে, যা “পিনহোল, ফাটল এবং জৈব পদার্থ ঠিকমতো পুড়ে না যাওয়ার মতো ত্রুটি ঘটাতে পারে”।

Table: Digitalfire BQ1000 বিস্ক, প্রায় শঙ্কু 06 পর্যন্ত
Label: Digitalfire BQ1000

| ধাপ |                    হার |               লক্ষ্য | হোল্ড                                        |
