Repository: AaronFilson/glazecalc

# Glazecalc

**Free glaze chemistry for potters.** Enter a glaze recipe and see its unity molecular formula
(UMF): the fluxes, alumina and silica it becomes in the kiln, and their ratio. Keep your recipes,
materials, colorants, firing logs and notes together in one private notebook.

**[glazecalcapp.com](https://glazecalcapp.com)**: try it without an account. A free, non-commercial project by
Aaron Filson, in 57 languages, and usable from AI assistants through its MCP server.
<table>
  <tr>

## At a glance

For anyone reading the code; the [highlights](#highlights) below give the details.

- **Stack:** Angular 22 (standalone components, signals, zoneless), TypeScript on Node 24 with Express

File: client/public/i18n/guides/firing/cs.md (part 1 of 2)
---
title: Výpal v jednoduché peci
lead: Jak vypalovat v elektrické peci s vypínačem Kiln-Sitter nebo s ručními přepínači: výběr, umístění a odečítání žároměrek a zveřejněné vypalovací křivky pro přežah a glazurový výpal.
---

## Žároměrky: co měří {#cones}

> [!NOTE]
> Řiďte se především návodem k obsluze své pece. Tento návod shrnuje, co o jednoduchých elektrických pecích zveřejňují výrobci žároměrek a pecí; nenahrazuje návod k obsluze vašeho modelu, a kde se obojí liší, platí návod k obsluze.

**Žároměrka**{{en: pyrometric cone}} (pyrometrický kužel) je malý, štíhlý jehlan z normalizovaného keramického prášku. Když dostane dost tepla, změkne a ohne se, a to pokaždé stejným způsobem. Žároměrky postavíte do pece vedle výrobků a odečtete, jak daleko se ohnuly.

Žároměrky měří **tepelnou expozici**{{en: heatwork}}, tedy společné působení teploty a času. Slovy společnosti Orton, hlavního amerického výrobce žároměrek: „Žároměrky neměří jen teplotu.“ Žároměrka ohřívaná pomalu se ohne při nižší teplotě než žároměrka ohřívaná rychle, a glazura{{en: glaze}} se chová stejně. Proto Orton uvádí teplotu každé žároměrky pro stanovenou rychlost ohřevu během posledních {{180 °F; 100 °C}} výpalu. Jakmile se žároměrka začne hýbat, ohne se v úzkém rozmezí, „obvykle menším než 40° F“ (22 °C).

### Čísla žároměrek

Čísla žároměrek sahají od 022, nejchladnější žároměrky, až po 42. Nula na začátku označuje chladnější řadu a čte se jako „nula“: žároměrka 06 („nula šest“) je chladnější než žároměrka 04 a žároměrka 01 potřebuje méně tepla než žároměrka 1. Orton upozorňuje, že je důležité obě řady nezaměnit. Rozdíl je velký: žároměrka 06 se ohne při teplotě o více než {{400 °F; 220 °C}} nižší než žároměrka 6.

Table: Běžné rozsahy výpalu, pro samostojné žároměrky při {{108 °F/h; 60 °C/h}}
Label: Rozsahy výpalu

| Rozsah                | Žároměrky |                        Teplota | Typické použití                                             |
| --------------------- | --------- | -----------------------------: | ----------------------------------------------------------- |
| Nízkoteplotní výpal   | 06–04     |  {{1828–1945 °F; 998–1063 °C}} | Glazury na hrnčinu{{en: earthenware}}; přežah{{en: bisque}} |
| Středněteplotní výpal | 5–6       | {{2167–2232 °F; 1186–1222 °C}} | Kamenina{{en: stoneware}} a porcelán z elektrické pece      |
| Vysokoteplotní výpal  | 9–10      | {{2300–2345 °F; 1260–1285 °C}} | Většinou kamenina a porcelán z plynové pece                 |

Dodavatelé ve Spojeném království, v Evropě, Austrálii a na Novém Zélandu často uvádějí místo žároměrky teplotu v °C: najděte nejbližší žároměrku v tabulce níže a ověřte ji kontrolní žároměrkou{{en: witness cone}}. U Segerových žároměrek a žároměrek Staffordshire, starších evropských řad, byste neměli předpokládat, že mají stejná čísla jako Ortonovy žároměrky, a proto tento návod používá Ortonovy žároměrky.

### Výdrž přidává tepelnou expozici

**Výdrž**{{en: hold}} (také **výdržná doba**) drží pec po určitou dobu na jedné teplotě. Protože žároměrky měří tepelnou expozici, může výdrž na vrcholu výpalu nahradit vyšší konečnou teplotu. Orton uvádí tyto přibližné ekvivalenty:

Table: Co přinese výdrž na konečné teplotě
Label: Výdrž a tepelná expozice

| Výdrž        | Přibližně stejná tepelná expozice jako        |
| ------------ | --------------------------------------------- |
| Asi 20 minut | Konečná teplota o {{18 °F; 10 °C}} vyšší      |
| 40–60 minut  | Konečná teplota o {{36 °F; 20 °C}} vyšší      |
| Asi 2 hodiny | Konečná teplota o {{54 °F; 30 °C}} vyšší      |
| 4–6 hodin    | Stačí k ohnutí žároměrky o dvě čísla teplejší |

Orton dodává, že výdrž 1–2 hodiny „může stačit ke zdeformování žároměrky s nejbližším vyšším číslem“.

Výdrž tedy nikdy není zadarmo: když ji přidáte, počítejte s tím, že se žároměrky ohnou víc, a konečnou teplotu odpovídajícím způsobem snižte.

### Druhy žároměrek

Orton vyrábí čtyři druhy. Dva se staví na plát a ukazují, co výrobky dostaly; dva jsou pro vypínač Kiln-Sitter{{en: kiln sitter}}.

Table: Čtyři druhy Ortonových žároměrek
Label: Druhy žároměrek

| Druh          | Použití                      | Jak stojí                                                                                                    |
| ------------- | ---------------------------- | ------------------------------------------------------------------------------------------------------------ |
| Samostojná    | Kontrolní žároměrka na plátě | Pevná podstavička určuje výšku, 1¾ palce (44 mm), i sklon 8°; držák není potřeba                             |
| Velká         | Kontrolní žároměrka na plátě | Zasazená do držáku nebo do placky hlíny tak, aby vyčnívala přesně 2 palce (51 mm), se sklonem 8° od svislice |
| Malá (junior) | Vypínač Kiln-Sitter          | Leží napříč přes podpěrky ve vypínači; postavená na plátě vyčnívá 15/16 palce (24 mm)                        |
| Tyčinka       | Vypínač Kiln-Sitter          | Stejný prášek jako u malých žároměrek, ve tvaru rovnoměrné tyčinky                                           |

Na výšce záleží: rozdíl ¼ palce (6 mm) ve výšce velké žároměrky „může způsobit rozdíl v ohnutí větší než polovina čísla žároměrky“. Žároměrky se nekazí ani nestárnou a neškodí jim ani skladování ve vlhku.

### Co znamená „žároměrka 6“ v praxi

Tabulka uvádí pro samostojnou žároměrku 6 teplotu {{2232 °F; 1222 °C}}, ale jen tehdy, když teplota během posledních {{180 °F; 100 °C}} stoupá rychlostí {{108 °F/h; 60 °C/h}}. Při nárůstu {{270 °F/h; 150 °C/h}} se tatáž žároměrka ohne při {{2269 °F; 1243 °C}}. Skutečné pece se od toho zase liší: Digitalfire uvádí, že „většina pecí dosáhne žároměrky 6 při 2200°F, ne při 2232°F“. „Žároměrka 6“ tedy znamená, že výrobky dostaly takovou tepelnou expozici, jaká ohne žároměrku 6, ať teploměr v tu chvíli ukazoval cokoli.

:::orton

> [!NOTE]
> Vypalujte podle žároměrky, ne podle hodin ani podle ukazatele. Regulátor nastavte podle čísla žároměrky a každý výpal si nechte potvrdit kontrolní žároměrkou na plátě.

:::

:::temperature

> [!NOTE]
> Když vypalujete podle teploty, udržujte konec každého výpalu stejný: stejnou rychlost posledního nárůstu, stejnou konečnou teplotu a stejnou výdrž. Glazura, která se jednou povedla, se pak povede znovu.

:::

## Tabulka žároměrek {#cone-chart}

Tyto údaje pocházejí z Ortonovy tabulky žároměrek (©2001) pro samostojné žároměrky{{en: cones}}; žároměrky 11 až 14 jsou z tabulek, které Orton vydává dnes a které tam, kde se překrývají, uvádějí stejné údaje, žároměrky 13 a 14 však jen ve °C (jejich hodnoty ve °F jsou zde přepočtené). Vyberte sloupec, který odpovídá tomu, jak rychle teplota ve vaší peci stoupala během posledních {{180 °F; 100 °C}}. Podle Ortonova orientačního pravidla platí pro rychlý výpal sloupec {{270 °F/h; 150 °C/h}}, pro střední sloupec {{108 °F/h; 60 °C/h}} a pro pomalý sloupec {{27 °F/h; 15 °C/h}}. Rychlost spočítáte tak, že nárůst teploty vydělíte počtem hodin, které trval: pec, ve které teplota za 3 hodiny stoupne o {{900 °F; 500 °C}}, se ohřívá rychlostí asi {{300 °F/h; 167 °C/h}}.

Table: Ortonovy samostojné žároměrky: teplota, při které se každá ohne, podle rychlosti ohřevu během posledních {{180 °F; 100 °C}}
Label: Tabulka Ortonových žároměrek

| Žároměrka | Pomalý, {{27 °F/h; 15 °C/h}} | Střední, {{108 °F/h; 60 °C/h}} | Rychlý, {{270 °F/h; 150 °C/h}} |
| --------- | ---------------------------: | -----------------------------: | -----------------------------: |
| 022       |                            – |            {{1087 °F; 586 °C}} |            {{1094 °F; 590 °C}} |
| 018       |          {{1267 °F; 686 °C}} |            {{1319 °F; 715 °C}} |            {{1353 °F; 734 °C}} |
| 015       |          {{1382 °F; 750 °C}} |            {{1456 °F; 791 °C}} |            {{1504 °F; 818 °C}} |
| 010       |          {{1636 °F; 891 °C}} |            {{1657 °F; 903 °C}} |            {{1679 °F; 915 °C}} |
| 08        |          {{1692 °F; 922 °C}} |            {{1728 °F; 942 °C}} |            {{1753 °F; 956 °C}} |
| 07        |          {{1764 °F; 962 °C}} |            {{1789 °F; 976 °C}} |            {{1809 °F; 987 °C}} |
| 06        |          {{1798 °F; 981 °C}} |            {{1828 °F; 998 °C}} |           {{1855 °F; 1013 °C}} |
| 05        |         {{1870 °F; 1021 °C}} |           {{1888 °F; 1031 °C}} |           {{1911 °F; 1044 °C}} |
| 04        |         {{1915 °F; 1046 °C}} |           {{1945 °F; 1063 °C}} |           {{1971 °F; 1077 °C}} |
| 03        |         {{1960 °F; 1071 °C}} |           {{1987 °F; 1086 °C}} |           {{2019 °F; 1104 °C}} |
| 02        |         {{1972 °F; 1078 °C}} |           {{2016 °F; 1102 °C}} |           {{2052 °F; 1122 °C}} |
| 01        |         {{1999 °F; 1093 °C}} |           {{2046 °F; 1119 °C}} |           {{2080 °F; 1138 °C}} |
| 1         |         {{2028 °F; 1109 °C}} |           {{2079 °F; 1137 °C}} |           {{2109 °F; 1154 °C}} |
| 4         |         {{2086 °F; 1141 °C}} |           {{2124 °F; 1162 °C}} |           {{2161 °F; 1183 °C}} |
| 5         |         {{2118 °F; 1159 °C}} |           {{2167 °F; 1186 °C}} |           {{2205 °F; 1207 °C}} |
| 6         |         {{2165 °F; 1185 °C}} |           {{2232 °F; 1222 °C}} |           {{2269 °F; 1243 °C}} |
| 7         |         {{2194 °F; 1201 °C}} |           {{2262 °F; 1239 °C}} |           {{2295 °F; 1257 °C}} |
| 8         |         {{2212 °F; 1211 °C}} |           {{2280 °F; 1249 °C}} |           {{2320 °F; 1271 °C}} |
| 9         |         {{2235 °F; 1224 °C}} |           {{2300 °F; 1260 °C}} |           {{2336 °F; 1280 °C}} |
| 10        |         {{2284 °F; 1251 °C}} |           {{2345 °F; 1285 °C}} |           {{2381 °F; 1305 °C}} |
| 11        |         {{2322 °F; 1272 °C}} |           {{2361 °F; 1294 °C}} |           {{2399 °F; 1315 °C}} |
| 12        |         {{2345 °F; 1285 °C}} |           {{2383 °F; 1306 °C}} |           {{2419 °F; 1326 °C}} |
| 13        |         {{2390 °F; 1310 °C}} |           {{2428 °F; 1331 °C}} |           {{2458 °F; 1348 °C}} |
| 14        |         {{2464 °F; 1351 °C}} |           {{2489 °F; 1365 °C}} |           {{2523 °F; 1384 °C}} |

Pomlčka označuje údaj, který sem nebyl převzat; najdete ho v úplné Ortonově tabulce.

Orton vyrábí žároměrky až do čísla 42 pro práci za vysokých teplot, ale teploty zveřejňuje jen do žároměrky 14; pro teplejší žároměrky jsou jeho tabulky „k dispozici (na vyžádání)“. Starší Ortonova tabulka, jak ji přetiskují výrobci pecí, uvádí pro velkou žároměrku 15 {{2608 °F; 1431 °C}} při {{270 °F/h; 150 °C/h}} a pro žároměrku 16 a vyšší jsme žádný zveřejněný údaj nenašli. Nad žároměrkou 14 stavějte kontrolní žároměrky{{en: witness cones}} a řiďte se jimi a ověřte, že maximální teplota, kterou pro vaši pec uvádí výrobce, takové teploty dosahuje.

Velké žároměrky se od těchto údajů liší jen o několik stupňů: velká žároměrka 6 při {{108 °F/h; 60 °C/h}} odpovídá {{2228 °F; 1220 °C}}. Malé žároměrky, jaké se používají ve vypínači Kiln-Sitter{{en: kiln sitter}}, jsou uvedeny jen pro {{540 °F/h; 300 °C/h}}, takže tabulka udává pro malou žároměrku 6 teplotu {{2291 °F; 1255 °C}}. To není teplota, při které vypínač pec vypne. Úkolem žároměrky ve vypínači je odpovídat žároměrce na plátě, a rozhodující slovo má žároměrka na plátě.

Dvě upozornění. Ortonova brožura z roku 2019 uvádí pro žároměrku 06 při rychlém ohřevu {{1875 °F; 1024 °C}}, ale tabulka i Ortonovy odpovědi na časté dotazy (FAQ) shodně uvádějí {{1855 °F; 1013 °C}}, což používáme zde. A tabulka velkých žároměrek na konci návodu k obsluze vypínače Kiln-Sitter od společnosti Dawson obsahuje chyby v opisu (žároměrka 5 má vyšší teplotu než žároměrka 6), proto ji nepoužívejte.

:::temperature

## Výpal podle teploty {#by-temperature}

Pec s **regulátorem** vypaluje na teplotu, kterou nastavíte a kterou měří čidlo u stěny pece. Dodavatelé ve Spojeném království, v Evropě, Austrálii a na Novém Zélandu často uvádějí místo žároměrky{{en: cone}} vypalovací teplotu.

Samotná teplota neříká, jak moc jsou výrobky vypálené. Glazury{{en: glazes}} stejně jako žároměrky reagují na **tepelnou expozici**{{en: heatwork}}: stejná konečná teplota vypálí po pomalém nárůstu nebo po výdrži{{en: hold}} tepleji a po rychlém nárůstu chladněji. Ortonova tabulka ukazuje, jak velký ten rozdíl je: žároměrka 6 se ohne při {{2165 °F; 1185 °C}}, když teplota stoupá rychlostí {{27 °F/h; 15 °C/h}}, a při {{2269 °F; 1243 °C}}, když stoupá rychlostí {{270 °F/h; 150 °C/h}}. Vypalovací teplota tedy znamená tuto teplotu dosaženou stanovenou rychlostí, s výdrží, pokud ji výrobce uvádí.

Když recept místo toho uvádí žároměrku, najděte ji v tabulce výše, ve sloupci pro rychlost, jakou teplota ve vaší peci stoupá na konci výpalu. Tepelnou expozici přidává i výdrž: viz oddíl Výdrž přidává tepelnou expozici výše.

Čidlo měří vzduch u stěny, ne výrobky. Pokud výpaly vycházejí tepleji nebo chladněji, než by měly, návod k obsluze regulátoru vysvětluje jeho **offset**, který měření opravuje.

:::

:::orton

## Příprava sady tří žároměrek {#cone-pack}

**Kontrolní žároměrka**{{en: witness cone}} je žároměrka postavená na plátě vedle výrobků, kde dostává stejné teplo. Orton o její roli mluví jasně: „Jediné skutečné měření tepelné expozice{{en: heatwork}} poskytuje velká nebo samostojná žároměrka postavená na plátě vedle výrobků.“ Vypínač Kiln-Sitter{{en: kiln sitter}} je u stěny a čidlo regulátoru nebo pyrometru měří teplotu u stěny; kontrolní žároměrka měří tam, kde jsou výrobky.

**Sadu tří žároměrek**{{en: cone pack}} tvoří tři kontrolní žároměrky postavené vedle sebe, každá o jedno číslo teplejší než předchozí:

Table: Sada tří žároměrek
Label: Sada tří žároměrek

| Žároměrka | Které číslo                         | Přežah na žároměrku 04 | Glazura na žároměrku 6 | Když se ohne                |
| --------- | ----------------------------------- | ---------------------- | ---------------------- | --------------------------- |
| Signální  | O jedno číslo chladnější než cílová | 05                     | 5                      | Výrobky jsou téměř dopálené |
| Cílová    | Cílové číslo                        | 04                     | 6                      | Výpal je ve správném bodě   |
| Pojistná  | O jedno číslo teplejší              | 03                     | 7                      | Výpal zašel příliš daleko   |

### Samostojné žároměrky, nebo držák

L&L, americký výrobce pecí, doporučuje pro sadu samostojné žároměrky, „protože se nejsnáze používají a dávají nejkonzistentnější výsledky“: výšku a sklon mají dané už svým tvarem.

Velké žároměrky potřebují **držák** (hotový stojánek) nebo **placku** z měkké, pórovité hlíny s otvory propíchanými tužkou. Každou zasaďte tak, aby vyčnívala přesně 2 palce (51 mm), se sklonem 8° od svislice směrem ke své **ohybové straně**. Tu najdete tak, že žároměrku postavíte základnou na rovný povrch, podržíte ji za špičku a pustíte: spadne na ohybovou stranu.

### Kam sady umístit

1. Postavte sadu „hluboko do pece, a přitom… viditelnou průzorem“ (Orton), blízko středu vsázky a mimo průvan (L&L). Ne přímo k průzoru: žároměrky mají dostat stejné teplo jako výrobky.
2. Než zavřete víko, podívejte se průzorem a ověřte, že vidíte všechny tři žároměrky.
3. V peci s vypínačem Kiln-Sitter mějte plát se sadou alespoň 1 palec (25 mm) nad trubičkou vypínače nebo pod ní, aby nakloněný plát nemohl vypínač zablokovat.
4. Při prvních výpalech dejte sadu na horní, prostřední i spodní plát. Kalibrační test od L&L jde ještě dál: dvě sady žároměrek 07, 06 a 05 na každém plátě, jednu u okraje a jednu uprostřed.

Počítejte s rozdíly: Orton píše, že „obvykle uvidíte mezi horní a spodní částí pece rozdíl nejméně o jedno číslo žároměrky“, a hustě naložená místa se vypalují chladněji. Sady, které během výpalu nevidíte, vám po výpalu stejně poslouží jako záznam.

:::

:::orton

## Vypínač Kiln-Sitter {#kiln-sitter}

**Kiln-Sitter**{{en: kiln sitter}} je mechanický vypínač zvenku na mnoha jednoduchých a starších pecích, který pec vypne, když se v něm ohne malá žároměrka{{en: cone}}. Nejznámější je Kiln-Sitter od společnosti Dawson. Výpal usnadňuje, ale je to pomůcka pro pohodlí, ne bezpečnostní zařízení.

### Jak funguje

Do pece vede porcelánová trubička. Na jejím konci leží napříč přes dvě kovové podpěrky malá žároměrka nebo tyčinka, pod **snímací tyčí**, která se kývá jako houpačka. Vně pece drží druhý konec snímací tyče závaží, zachycené malou západkou. Když žároměrka změkne a ohne se asi na 90°, snímací tyč klesne natolik, že uvolní závaží, závaží spadne a přívod proudu do topných spirál se přeruší.

Malé žároměrky a tyčinky „dávají rovnocenné tepelné zpracování“. Orton uvádí, že mnoho začátečníků volí tyčinky, protože díky jejich rovnoměrnému tvaru je snadné je pokaždé uložit stejně. Malá žároměrka se zužuje, takže záleží na tom, jak leží: když je pod snímací tyčí její tenká část, pec vypne při nižší teplotě, a když silná část, při vyšší, a to s posunem „až o 1/2 žároměrky“.

### Kterou žároměrku dát do vypínače

Zdroje se rozcházejí. Dawson, výrobce vypínače, radí použít stejné číslo jako u cílové žároměrky na plátě a o jedno číslo teplejší jen tehdy, když žároměrka na plátě zůstane neohnutá. L&L radí použít žároměrku o jedno číslo teplejší, než jsou žároměrky na plátě, protože vypínač je blízko stěny a topných spirál, dostává víc tepla a má sklon vypínat brzy. Princip stanoví Orton: „Konečným soudcem výpalu je žároměrka na plátě, ne žároměrka nebo tyčinka ve vypínači Kiln-Sitter.“

> [!NOTE]
> Náš výchozí postup: dejte do vypínače malou žároměrku se stejným číslem, jako má váš cíl, a na plát sadu tří žároměrek{{en: cone pack}}. Pokud je cílová žároměrka na plátě po vypnutí pece málo ohnutá, dejte příště do vypínače žároměrku o číslo teplejší, nebo pod snímací tyč položte silnější část žároměrky. Pokud je ohnutá příliš, udělejte opak.

### Příprava a kontrola před každým výpalem

Postup společnosti Dawson, který zároveň slouží jako kontrola před každým výpalem:

1. Vypněte všechny přepínače. Zkontrolujte, že se snímací tyč volně pohybuje, je uprostřed trubičky a není ohnutá ani zkorodovaná. Pokud se pohybuje ztěžka, Dawson radí vyměnit celou sestavu trubičky.
2. Štětcem naneste tenkou vrstvu vysokoteplotního **nátěru na pláty** (nátěru, který brání přilepení roztaveného materiálu) na podpěrky žároměrky a na snímací tyč v místě, kde se dotýká žároměrky. Nikdy nenanášejte nátěr na žároměrku ani na porcelánovou trubičku.
3. Pláty a výrobky zakládejte alespoň 1 palec (25 mm) nad trubičkou nebo pod ní, aby se jí nic nemohlo dotknout, spadnout na ni ani ji zablokovat.
4. Zvedněte závaží, přitlačte západku dolů na spoušť a položte žároměrku nebo tyčinku naplocho na podpěrky ke kovové zarážce, jak ukazuje návod k obsluze vašeho vypínače, pokaždé stejně. Před zavřením víka to znovu zkontrolujte: „NESPRÁVNĚ ULOŽENÁ ŽÁROMĚRKA NEBO TYČINKA MŮŽE ZPŮSOBIT PŘEPÁLENÍ.“
5. Nastavte pojistný časovač a zatlačte tlačítko, až zaskočí. Pec udržujte ve vodorovné poloze a prostor pod závažím volný, aby závaží mohlo spadnout.

### Pojistný časovač

Mnoho vypínačů, včetně modelů LT od společnosti Dawson, má **pojistný časovač**: hodiny, které po nastavené době pec vypnou, jako zálohu „pro případ, že KILN-SITTER selže“. Vždy by měl být nastavený na delší dobu, než jak dlouho má výpal trvat. Zdroje určují rezervu různě:

Table: Na jak dlouho nastavit pojistný časovač
Label: Nastavení pojistného časovače

| Zdroj     | Nastavení                                                                                                                            |
| --------- | ------------------------------------------------------------------------------------------------------------------------------------ |
| Dawson    | O ½ hodiny déle, než je očekávaná doba výpalu, dokud pec neznáte, později o ¼ hodiny déle; nikdy to nenastavujte na víc než 20 hodin |
| L&L       | Poprvé na velmi dlouhou dobu; zapište si, jak dlouho výpal trvá; potom asi o 1 hodinu déle                                           |
| Bracker's | O 30 minut až 1 hodinu déle, než trvá výpal                                                                                          |

> [!NOTE]
> Náš výchozí postup: poprvé s velkou rezervou (v rámci 20 hodin na stupnici), potom o ½ až 1 hodinu déle, než je zaznamenaná doba. Časovač vám také řekne, jak dlouho výpal trval: nastavený na 7 a zastavený na 1 znamená 6 hodin.

### Když vypíná příliš brzy nebo pozdě

Po každém výpalu odečtěte žároměrku z vypínače spolu se žároměrkami na plátě.

Table: Co ukazuje vypínač po výpalu
Label: Problémy s vypínačem Kiln-Sitter

| Co vidíte                                                    | Pravděpodobná příčina                                                                                               | Co dělat                                                                       |
| ------------------------------------------------------------ | ------------------------------------------------------------------------------------------------------------------- | ------------------------------------------------------------------------------ |
| Vypínač vypnul, cílová žároměrka na plátě je málo ohnutá     | Ve vypínači bylo tepleji než na plátě (je u stěny)                                                                  | Do vypínače žároměrku o číslo teplejší, nebo silnější část pod snímací tyč     |
| Žároměrka ve vypínači se prohnula daleko za 90°              | Teplota v peci ke konci stoupala příliš rychle                                                                      | Nastavte přepínače níž, aby nárůst byl pomalejší (Dawson)                      |
| Žároměrka ve vypínači se neohnula, nebo se roztavila v kapku | Samotný vypínač: špatné seřízení, ohnutá nebo zkorodovaná snímací tyč, nebo něco uvízlo v trubičce či se o ni opírá | Před dalším výpalem vypínač zkontrolujte a seřiďte podle jeho návodu k obsluze |
| Pokaždé brzy nebo pozdě                                      | Vypínač není seřízený, nebo je snímací tyč opotřebovaná                                                             | Zkontrolujte seřizovací měrkou; posuňte spouštěcí destičku                     |

Ke kontrole seřízení používá Dawson **seřizovací měrku**, která podrží snímací tyč tam, kde by ji nechala úplně ohnutá žároměrka; u západky pak má být „vůle 1/16 palce“ (asi 1,6 mm). Kontrolujte to každých 30 výpalů. Pravidlo časopisu Ceramics Monthly: když pec vypíná brzy, posuňte spouštěcí destičku mírně nahoru; když pozdě, mírně dolů. Ať vypínač dělá cokoli, „vždy věřte velkým kontrolním žároměrkám víc než malým žároměrkám ve vypínači“.

> [!WARNING]
> **Kiln-Sitter není bezpečnostní zařízení.** Návod k obsluze od společnosti Dawson uvádí, že vypínač „NENÍ určen k tomu, aby sloužil jako vypínací zařízení bezpečné při poruše, a vaše pec by NEMĚLA zůstávat bez dozoru déle, než je odhadovaná doba výpalu“. Už něco tak prostého, jako když syrový výrobek{{en: greenware}} spadne na trubičku, „může způsobit přepálení“. Buďte u pece a zkontrolujte ji, když má výpal končit, a nikdy ji nevypalujte nad ničím hořlavým ani v blízkosti čehokoli hořlavého, jako je dřevěná podlaha nebo koberec.

Vypínač je určen pro výpaly „až do žároměrky 8 včetně“. Sám neumí držet teplotu ani pomalu chladit. S praxí a se záznamy výpalů se ale můžete „stát regulátorem“, jak říká Digitalfire: sledovat žároměrky a otáčet přepínači ručně.

:::

:::orton

## Odečítání žároměrek {#reading-cones}

Žároměrky{{en: cones}} se odečítají dvakrát: průzorem během výpalu a v ruce, když pec vychladne.

### Během výpalu

**Průzor** je malý otvor ve stěně pece, uzavřený vyjímatelnou zátkou. Nikdy se do něj nedívejte bez ochrany očí. Orton píše: „Aby nedošlo k možnému poranění očí, měly by se používat svářečské brýle. Sluneční brýle se nedoporučují.“ Nejčastěji se doporučují svářečské brýle se stupněm ochrany 3 a s ochranou proti infračervenému záření; pokud potom vidíte skvrny, zvolte tmavší.

- Když se začne ohýbat **signální žároměrka**, blíží se konec: od této chvíle pozorně sledujte.
- Jakmile se žároměrka začne ohýbat, trvá to 15 až 25 minut (novější Ortonova brožura uvádí 15 až 22), nejdřív pomalu, potom rychle, jakmile mine polovinu, polohu na 3 hodinách.
- **Cílová žároměrka** je hotová, když je její špička na úrovni základny.

U ručně ovládané pece (bez regulátoru) je průzor vaším jediným signálem v reálném čase, a proto musí sada stát tam, kde ji uvidíte.

### Po výpalu

Orton odečítá ohnutí jako na ciferníku hodin. Neohnutá žároměrka míří nahoru, na 12 hodin; žároměrka, která se dotýká plátu, je na 6 hodinách. Konečný bod je ohnutí o 90°, se špičkou na úrovni základny: v tomto bodě se měří teploty v tabulce, a Orton považuje za správně vypálenou každou žároměrku v poloze od 5 do 6 hodin. Mezi polohou na 4 hodinách a dotykem plátu je rozdíl malý, „obvykle 1 nebo 2 stupně“.

Table: Odečtení sady tří žároměrek po výpalu (příklad: žároměrky 5, 6 a 7 pro glazuru na žároměrku 6)
Label: Odečtení sady žároměrek

| Co vidíte                                                                                                         | Co to znamená                                                       |
| ----------------------------------------------------------------------------------------------------------------- | ------------------------------------------------------------------- |
| Žároměrka 5 leží; žároměrka 6 má špičku na úrovni základny nebo o něco níž; žároměrka 7 stojí nebo se jen naklání | Přesně v cíli: žároměrky 6 bylo dosaženo                            |
| Žároměrka 5 ohnutá; žároměrka 6 jen zčásti, na 2 nebo 3 hodinách, nebo stojí                                      | Nedopáleno: výpal skončil příliš brzy                               |
| I žároměrka 5 se sotva pohnula                                                                                    | Výrazně nedopáleno, o jedno číslo žároměrky nebo víc                |
| Žároměrky 5 a 6 leží; žároměrka 7 ohnutá                                                                          | Přepáleno: „překročili jste nejlepší poměr času a teploty“          |
| Všechny tři se složily naplocho nebo se roztavily na držák                                                        | Silně přepáleno; před dalším výpalem zkontrolujte vypínač a časovač |
| Nazelenalé žároměrky nebo šedé přežahnuté výrobky{{en: bisque}}                                                   | Špatné větrání, nebo příliš rychlý výpal                            |
| Horní sada je ohnutá víc než spodní                                                                               | Nerovnoměrná pec; rozdíl o jedno číslo žároměrky je běžný           |

### Úpravy pro příští výpal

Table: Co příště změnit
Label: Úprava dalšího výpalu

| Žároměrky ukázaly                                           | Kiln-Sitter                                                                                                                                  | Regulátor                                                                                                                                             |
| ----------------------------------------------------------- | -------------------------------------------------------------------------------------------------------------------------------------------- | ----------------------------------------------------------------------------------------------------------------------------------------------------- |
| Nedopáleno                                                  | Do vypínače žároměrku o číslo teplejší, nebo silnější část pod snímací tyč                                                                   | Pomocí offsetu pro žároměrku vypalte o něco tepleji, nebo přidejte krátkou výdrž{{en: hold}} (asi 20 minut odpovídá {{18 °F; 10 °C}} konečné teploty) |
| Přepáleno                                                   | Žároměrku o číslo chladnější, nebo tenčí část pod snímací tyč; pokud se žároměrka ve vypínači prohnula daleko za 90°, nastavte přepínače níž | Pomocí offsetu pro žároměrku vypalte o něco chladněji, nebo výdrž zkraťte či vypusťte                                                                 |
| Horní a spodní část se liší o víc než jedno číslo žároměrky | Změňte nastavení přepínačů (viz Podrobně o ručně ovládaných pecích)                                                                          | Chladnější část pece zakládejte řidčeji; řiďte se návodem k obsluze                                                                                   |

**Offset pro žároměrku** je nastavení regulátoru, které posune jeho teplotu pro danou žároměrku nahoru nebo dolů, aby odpovídala tomu, co ukazují vaše kontrolní žároměrky{{en: witness cones}}. Každou vypálenou sadu si schovejte a zapište si, jak se která sada ohnula (viz Po výpalu níže).

:::

:::sk

## Výpal na žároměrky SK {#sk-cones}

Žároměrky SK jsou pyrometrické žároměrky vyrobené podle japonské normy JIS R 8101, které v Japonsku prodávají obchodníci, jako je Yuko Trading (有恒商事). Jako každá žároměrka měří i žároměrka SK tepelnou expozici{{en: heatwork}}, ne jen teplotu: změkne a ohne se, když výrobky dostaly dost tepla, a vy odečítáte, jak daleko se ohnula. Kontrolní žároměrky{{en: witness cone}}, odečítání toho, jak daleko se žároměrka ohnula, a výdrže{{en: hold}} u ní fungují stejně jako u každé žároměrky. Tato část u každé žároměrky uvádí její systém a nikdy nepřevádí číslo SK na číslo jiného systému: čísla různých řad žároměrek nejsou zaměnitelná.

> [!NOTE]
> Před číslo vždy pište „SK“. Mnoho starších japonských receptů uvádí jen „SK 8“ nebo „SK 9“ a neříká, čí je to žároměrka. Kjótské žároměrky a žároměrky SK podle JIS mají stejná čísla, ale ohýbají se při různých teplotách (viz Kjótské žároměrky níže).

### Velké žároměrky

Norma zná dvě velikosti. Velké žároměrky (大型コーン) se „používají hlavně k měření stupně výpalu“ (焼度測定), a to je to, co keramik potřebuje. Malé žároměrky (SK 26 až SK 42, na horním konci řady) se „používají hlavně ke zkouškám žárovzdornosti“ a tady se jimi nezabýváme. Tabulka níže uvádí velké žároměrky od SK 022 do SK 20.

Čísla tu jdou od SK 022, nejchladnější, až do SK 20. Mezi SK 015 a SK 6 mají vytištěná čísla písmeno „a“ (SK 015a, SK 6a); pište je tak, jak jsou vytištěná.

### Stavění velkých žároměrek

Každou velkou žároměrku zasaďte do držáku nebo do placky z hlíny, se sklonem ke své ohybové straně. Jako u každé žároměrky držte výšku i sklon od výpalu k výpalu stejné, protože rozdíl v kterémkoli z nich mění, jak daleko se ohne. Tři žároměrky sady{{en: cone pack}} (viz níže) postavte vedle sebe hluboko do pece blízko středu vsázky, kde dostávají stejné teplo jako výrobky, a přitom tam, kde je uvidíte průzorem; než pec zavřete, ověřte, že vidíte všechny tři.

Pokyny výrobce ani prodejce k tomu, jak hluboko a pod jakým úhlem žároměrky SK stavět, jsme nenašli. Nejblíže tomu je laboratorní norma JIS R 2204, japonská zkouška toho, kolik tepla žáruvzdorný materiál vydrží: staví každou žároměrku SK označenou stranou pod úhlem 80° k rovnému stojánku a s patou zapuštěnou asi 4 mm do něj. To je zkouška pro žáruvzdorné materiály, ne pravidlo pro výpal keramiky, a četli jsme ji v přepisu normy, ne v normě samotné.

### Signální, cílová a pojistná žároměrka

Žároměrky se prodávají a stavějí po třech: signální žároměrka, cílová žároměrka a pojistná žároměrka. Jako cílovou vezměte číslo SK, které uvádí váš recept nebo hlína, jako signální nejbližší chladnější žároměrku (o řádek výš v tabulce) a jako pojistnou nejbližší teplejší. Když se signální žároměrka začne ohýbat, konec se blíží; když se ohne pojistná žároměrka, výpal zašel příliš daleko.

### Tabulka žároměrek SK

Table: Velké žároměrky SK (JIS R 8101): jmenovitá teplota (JIS) každé z nich
Label: Tabulka žároměrek SK

| Žároměrka | Jmenovitá teplota (JIS) |
| --------- | ----------------------: |
| SK 022    |     {{1112 °F; 600 °C}} |
| SK 021    |     {{1202 °F; 650 °C}} |
| SK 020    |     {{1238 °F; 670 °C}} |
| SK 019    |     {{1274 °F; 690 °C}} |
| SK 018    |     {{1310 °F; 710 °C}} |
| SK 017    |     {{1346 °F; 730 °C}} |
| SK 016    |     {{1382 °F; 750 °C}} |
| SK 015a   |     {{1454 °F; 790 °C}} |
| SK 014a   |     {{1499 °F; 815 °C}} |
| SK 013a   |     {{1535 °F; 835 °C}} |
| SK 012a   |     {{1571 °F; 855 °C}} |
| SK 011a   |     {{1616 °F; 880 °C}} |
| SK 010a   |     {{1652 °F; 900 °C}} |
| SK 09a    |     {{1688 °F; 920 °C}} |
| SK 08a    |     {{1724 °F; 940 °C}} |
| SK 07a    |     {{1760 °F; 960 °C}} |
| SK 06a    |     {{1796 °F; 980 °C}} |
| SK 05a    |    {{1832 °F; 1000 °C}} |
| SK 04a    |    {{1868 °F; 1020 °C}} |
| SK 03a    |    {{1904 °F; 1040 °C}} |
| SK 02a    |    {{1940 °F; 1060 °C}} |
| SK 01a    |    {{1976 °F; 1080 °C}} |
| SK 1a     |    {{2012 °F; 1100 °C}} |
| SK 2a     |    {{2048 °F; 1120 °C}} |
| SK 3a     |    {{2084 °F; 1140 °C}} |
| SK 4a     |    {{2120 °F; 1160 °C}} |
| SK 5a     |    {{2156 °F; 1180 °C}} |
| SK 6a     |    {{2192 °F; 1200 °C}} |
| SK 7      |    {{2246 °F; 1230 °C}} |
| SK 8      |    {{2282 °F; 1250 °C}} |
| SK 9      |    {{2336 °F; 1280 °C}} |
| SK 10     |    {{2372 °F; 1300 °C}} |
| SK 11     |    {{2408 °F; 1320 °C}} |
| SK 12     |    {{2462 °F; 1350 °C}} |
| SK 13     |    {{2516 °F; 1380 °C}} |
| SK 14     |    {{2570 °F; 1410 °C}} |
| SK 15     |    {{2615 °F; 1435 °C}} |
| SK 16     |    {{2660 °F; 1460 °C}} |
| SK 17     |    {{2696 °F; 1480 °C}} |
| SK 18     |    {{2732 °F; 1500 °C}} |
| SK 19     |    {{2768 °F; 1520 °C}} |
| SK 20     |    {{2786 °F; 1530 °C}} |

Každý údaj je jmenovitý (JIS): teplota, kterou pro žároměrku udává norma, jak je vytištěna v tabulce firmy Yuko Trading. Tabulka neuvádí rychlost ohřevu. Norma udává referenční teploty. Při rychlosti obvyklé u keramiků, asi 100 °C/h, naměřil kjótský městský institut, že se jeho vlastní kjótské žároměrky ohýbají o 47–79 °C níž, než je údaj JIS pro stejné číslo; pro žároměrky SK podle JIS jsme taková měření nenašli. Postavte kontrolní žároměrku a porovnejte.

### Kjótské žároměrky

Kjótské žároměrky (京都ゼーゲル), které vyráběl kjótský městský institut, se už nevyrábějí: podle zpráv v tisku institut ukončil výrobu na konci fiskálního roku 2009. Mají stejná čísla jako žároměrky SK podle JIS, ale ohýbají se při nižší teplotě: kjótská žároměrka se ohne přibližně při teplotě žároměrky SK podle JIS o dvě nebo tři čísla nižší. Recept z Kjóta, který uvádí „SK 8“, může myslet kjótskou žároměrku. Institut zveřejnil rady pro keramiky, kteří přecházejí z kjótských žároměrek na Ortonovy, a místo své kjótské SK 12 používá Ortonovu žároměrku 10. To je volba institutu podle jeho vlastních měření: ohýbal kjótské a Ortonovy žároměrky ve stejné peci při 100 °C/h a kjótská SK 12 (1290 °C) se ohnula tam, kde Ortonova 10 (1290 °C). Ve stejné tabulce se kjótská SK 8 (1198 °C) ohnula blízko Ortonovy 5 (1207 °C) a kjótská SK 10 (1232 °C) tam, kde Ortonova 7 (1232 °C). Glazecalc používá tuto tabulku, ne Ortonovu tabulku při 60 °C/h, když ukazuje žároměrku SK vedle Ortonovy žároměrky, a uvádí, že každá shoda je přibližná.

### Ortonovy žároměrky prodávané v Japonsku

Samostojné Ortonovy žároměrky se v Japonsku prodávají pod názvem 立つゼーゲル („stojící Seger“), protože nepotřebují držák ani stojánek. Jsou to Ortonovy žároměrky s Ortonovými čísly a Ortonovou tabulkou (viz výše): vypalujte na ně jen podle jejich Ortonova čísla a žároměrky SK a Ortonovy žároměrky mějte v oddělených sadách, nikdy v jedné.

### Zdroje k žároměrkám SK

- [Yuko Trading (有恒商事株式会社): 標準溶倒温度表 (tabulka SK, ověřeno 2026-10-14)](http://www.yukotrading.co.jp/pdf/segercone_table.pdf)
- [JSA: JIS R 8101:1999, 耐火度試験用標準コーン (platná, znovu potvrzena 2023-10-20)](https://webdesk.jsa.or.jp/books/W11M0090/index/?bunsyo_id=JIS+R+8101:1999)
- [JSA: JIS R 2204:1999, 耐火物及び耐火物原料の耐火度試験方法 (platná, znovu potvrzena 2023-10-20)](https://webdesk.jsa.or.jp/books/W11M0090/index/?bunsyo_id=JIS+R+2204:1999)
- [kikakurui.com: přepis JIS R 2204:1999, kde článek 5 a) stanoví stavění žároměrek (přečteno 2026-10-19)](https://kikakurui.com/r2/R2204-1999-01.html)
- [Kyoto Municipal Institute of Industrial Technology and Culture: na co dát pozor při přechodu z kjótských žároměrek na Ortonovy](https://tc-kyoto.or.jp/app/uploads/2025/07/OrtonCorn.pdf)

:::

## Přežah {#bisque}

**Přežah**{{en: bisque}} (v Británii „biscuit“) je první, nižší výpal, který promění suchou hlínu v tvrdé, pórovité výrobky připravené ke glazování. Obvykle se vypaluje na žároměrku{{en: cone}} 06–04, podle Ortonovy tabulky {{1828–1945 °F; 998–1063 °C}}; britští keramici často vypalují na přibližně {{1000 °C; 1832 °F}}, blízko žároměrky 06. Přežahnutý střep má zůstat pórovitý, „obecně více než 15 %“ (Digitalfire), aby z glazury{{en: glaze}} nasával vodu. Na příliš nízký přežah se nanese příliš silná vrstva glazury, která pak praská a **stahuje se**{{en: crawling}} (smršťuje se do ostrůvků a odhaluje holou hlínu). Nedopálený přežah se navíc „během glazurového výpalu{{en: glaze firing}} dál smršťuje“, což zhoršuje sladění glazury se střepem{{en: glaze fit}}. Zakládání je nenáročné: kusy se mohou dotýkat, víčka lze vypalovat nasazená na nádobách a misky se kladou okrajem na okraj, ne do sebe.

### Proč začátek probíhá pomalu

Voda se při přeměně v páru zvětší na více než tisícinásobek objemu, a proto se vlhké výrobky musí sušit pomalu. L&L a Orton radí, že „pod 1500°F (815°C) by se mělo zvlášť dbát na to, aby se střep{{en: clay body}} ohříval rovnoměrně“, a že uhlík musí vyhořet zhruba do {{1200 °F; 650 °C}}. Nad {{1500 °F; 816 °C}} může teplota v peci stoupat rychleji.

Table: Co se děje při ohřevu přežahu
Label: Co se děje při přežahu

|                         Teplota | Co se děje                                                                                                  |
| ------------------------------: | ----------------------------------------------------------------------------------------------------------- |
|      {{300–500 °F; 149–260 °C}} | Vyhořívají pojiva                                                                                           |
|          Asi {{450 °F; 232 °C}} | Začínají hořet organické látky                                                                              |
|           Do {{700 °F; 371 °C}} | Voda odchází z hlíny, dokud se tato teplota nepřekročí                                                      |
|     {{842–1022 °F; 450–550 °C}} | Z hlíny odchází chemicky vázaná voda                                                                        |
|             {{1063 °F; 573 °C}} | Modifikační přeměna křemene{{en: quartz inversion}}: oxid křemičitý{{en: silica}} v hlíně se náhle roztáhne |
|         Nad {{1112 °F; 600 °C}} | Vyhořívá síra                                                                                               |
| Do {{1200–1400 °F; 649–760 °C}} | Vyhořívá přírodní uhlík; mělo by to skončit pod hranicí červeného žáru                                      |
|         Nad {{1544 °F; 840 °C}} | Rozkládá se uhličitan vápenatý                                                                              |

**Modifikační přeměna křemene** je náhlá změna objemu oxidu křemičitého v hlíně při {{1063 °F; 573 °C}}: při ohřevu se roztáhne, při chlazení se smrští. Program Slow Bisque od L&L přes ni zpomaluje, mezi {{1000 °F; 538 °C}} a {{1100 °F; 593 °C}}. Podle zjištění webu Digitalfire je to „u přežahů zbytečné“ a časopis Ceramics Monthly uvádí, že na tom záleží hlavně při chlazení hutných výrobků. Zpomalení stojí málo, a proto doporučujeme ponechat ho u silnostěnných kusů.

### Dosoušení: sušení v peci

**Dosoušení**{{en: candling}} znamená držet pec na nízké teplotě s pootevřeným víkem nebo se zapnutým odtahem, dokud z výrobků neodejde poslední vlhkost. Zdroje se v teplotě rozcházejí:

Table: Teploty dosoušení

| Zdroj            | Dosoušení                                                                               |
