Repository: AaronFilson/glazecalc

# Glazecalc

**Free glaze chemistry for potters.** Enter a glaze recipe and see its unity molecular formula
(UMF): the fluxes, alumina and silica it becomes in the kiln, and their ratio. Keep your recipes,
materials, colorants, firing logs and notes together in one private notebook.

**[glazecalcapp.com](https://glazecalcapp.com)**: try it without an account. A free, non-commercial project by
Aaron Filson, in 57 languages, and usable from AI assistants through its MCP server.
<table>
  <tr>

## At a glance

For anyone reading the code; the [highlights](#highlights) below give the details.

- **Stack:** Angular 22 (standalone components, signals, zoneless), TypeScript on Node 24 with Express

File: client/public/i18n/guides/firing/da.md (part 1 of 2)
---
title: Brænding i en enkel ovn
lead: Sådan brændes en elektrisk ovn med Kiln-Sitter eller manuelle kontakter: valg, placering og aflæsning af kegler, med offentliggjorte brændekurver for forglødning og glasurbrænding.
---

## Kegler: hvad de måler {#cones}

> [!NOTE]
> Følg først ovnens egen manual. Denne vejledning samler, hvad kegle- og ovnproducenter offentliggør om enkle elektriske ovne; den erstatter ikke anvisningerne for den enkelte model, og hvor de to er uenige, vinder manualen.

En **pyrometrisk kegle**{{en: pyrometric cone}} er en lille, slank pyramide lavet af et standardiseret keramisk pulver. Når den har fået nok varme, bliver den blød og bøjer sig over på en gentagelig måde. Kegler sættes i ovnen ved siden af godset, og så aflæses det, hvor langt de har bøjet sig.

Kegler måler **varmepåvirkning**{{en: heatwork}}, den samlede virkning af temperatur og tid. Med Ortons ord, den vigtigste amerikanske keglefabrikant: »Kegler måler ikke temperatur alene.« En kegle, der opvarmes langsomt, bøjer sig ved en lavere temperatur end en, der opvarmes hurtigt, og en glasur{{en: glaze}} opfører sig på samme måde. Derfor angiver Orton hver kegles temperatur for en opgivet opvarmningshastighed over de sidste {{180 °F; 100 °C}} af brændingen. Når en kegle først begynder at bevæge sig, bøjer den sig over inden for et smalt interval, »normalt mindre end 40° F« (22 °C).

### Keglenumre

Keglenumre går fra 022, den koldeste, op til 42. Et foranstillet nul markerer den koldere serie og læses som »nul«: kegle 06 (»nul seks«) er koldere end kegle 04, og kegle 01 kræver mindre varme end kegle 1. Orton advarer om, at det er vigtigt ikke at forveksle de to serier. Forskellen er stor: kegle 06 bøjer sig mere end {{400 °F; 220 °C}} koldere end kegle 6.

Table: Almindelige brændingsområder, for selvstående kegler ved {{108 °F/h; 60 °C/h}}
Label: Brændingsområder

| Område           | Kegler |                     Temperatur | Typisk brug                         |
| ---------------- | ------ | -----------------------------: | ----------------------------------- |
| Lav temperatur   | 06–04  |  {{1828–1945 °F; 998–1063 °C}} | Glasurer til lertøj; forglødning    |
| Mellemtemperatur | 5–6    | {{2167–2232 °F; 1186–1222 °C}} | Stentøj og porcelæn i elektrisk ovn |
| Høj temperatur   | 9–10   | {{2300–2345 °F; 1260–1285 °C}} | Stentøj og porcelæn, mest gasbrændt |

Leverandører i Storbritannien, Europa, Australien og New Zealand angiver ofte en temperatur i °C i stedet for en kegle: find den nærmeste kegle i skemaet nedenfor, og bekræft den med en kontrolkegle{{en: witness cone}}. Seger- og Staffordshire-kegler, de ældre europæiske serier, bør ikke antages at have samme numre som Orton, så denne vejledning bruger Ortonkegler.

### En holdetid tilfører varmepåvirkning

En **holdetid**{{en: hold}} (også kaldet **soak**) holder ovnen på én temperatur et stykke tid. Da kegler måler varmepåvirkning, kan en holdetid i toppen træde i stedet for en højere sluttemperatur. Orton angiver disse grove ækvivalenter:

Table: Hvad en holdetid ved sluttemperaturen er værd
Label: Holdetider og varmepåvirkning

| Holdetid            | Nogenlunde den samme varmepåvirkning som          |
| ------------------- | ------------------------------------------------- |
| Omkring 20 minutter | En sluttemperatur, der er {{18 °F; 10 °C}} højere |
| 40–60 minutter      | En sluttemperatur, der er {{36 °F; 20 °C}} højere |
| Omkring 2 timer     | En sluttemperatur, der er {{54 °F; 30 °C}} højere |
| 4–6 timer           | Nok til at bøje en kegle to numre varmere         |

Orton tilføjer, at en holdetid på 1–2 timer »kan være tilstrækkelig til at deformere det næste varmere keglenummer«.

En holdetid er altså aldrig gratis: hvis der tilføjes en, må keglerne forventes at bøje sig længere, og sluttemperaturen sænkes tilsvarende.

### Typer af kegler

Orton laver fire typer. To står på ovnpladen for at vise, hvad godset har fået; to er til Kiln-Sitteren.

Table: Ortons fire typer kegler
Label: Typer af kegler

| Type           | Bruges til                | Sådan står den                                                                                              |
| -------------- | ------------------------- | ----------------------------------------------------------------------------------------------------------- |
| Selvstående    | Kontrolkegle på ovnpladen | En indbygget fod giver højden, 1¾ tomme (44 mm), og hældningen på 8°; ingen holder er nødvendig             |
| Stor           | Kontrolkegle på ovnpladen | Sat i en kegleholder eller en klump ler med præcis 2 tommer (51 mm) synlig, hældende 8° fra lodret          |
| Lille (junior) | Kiln-Sitter               | Ligger på tværs af Kiln-Sitterens understøtninger; 15/16 tomme (24 mm) synlig, hvis den står på en ovnplade |
| Stav           | Kiln-Sitter               | Det samme pulver som små kegler, i en jævn stavform                                                         |

Højden betyder noget: en forskel på ¼ tomme (6 mm) i højden af en stor kegle »kan give mere end en halv kegles forskel i bøjning«. Kegler bliver ikke dårlige og ældes ikke, og fugtig opbevaring påvirker dem ikke.

### Hvad »kegle 6« betyder i praksis

Skemaet angiver en selvstående kegle 6 som {{2232 °F; 1222 °C}}, men kun når de sidste {{180 °F; 100 °C}} stiger med {{108 °F/h; 60 °C/h}}. Ved en stigning på {{270 °F/h; 150 °C/h}} bøjer den samme kegle sig ved {{2269 °F; 1243 °C}}. Rigtige ovne afviger igen: Digitalfire oplyser, at »de fleste ovne når kegle 6 ved 2200°F, ikke 2232°F«. »Kegle 6« betyder altså, at godset fik den varmepåvirkning, der bøjer en kegle 6, uanset hvad et termometer viste på det tidspunkt.

:::orton

> [!NOTE]
> Brænd efter kegle, ikke efter uret eller viseren. Indstil en regulator efter keglenummer, og lad en kontrolkegle på ovnpladen bekræfte hver brænding.

:::

:::temperature

> [!NOTE]
> Ved brænding efter temperatur skal slutningen af hver brænding holdes ens: den samme sidste stigningshastighed, den samme sluttemperatur og den samme holdetid. Så virker en glasur, der engang virkede, igen.

:::

## Kegletabellen {#cone-chart}

Tallene er fra Ortons kegletabel (©2001) for selvstående kegler{{en: cones}}; kegle 11 til 14 er fra de tabeller, Orton udgiver nu, som giver de samme tal, hvor de overlapper, og kegle 13 og 14 kun i °C (deres °F er her omregnet). Vælg den kolonne, der passer til, hvor hurtigt ovnen steg i de sidste {{180 °F; 100 °C}}. Ortons tommelfingerregel er kolonnen {{270 °F/h; 150 °C/h}} for en hurtig brænding, kolonnen {{108 °F/h; 60 °C/h}} for en middel og kolonnen {{27 °F/h; 15 °C/h}} for en langsom. Opvarmningshastigheden findes ved at dividere temperaturstigningen med det antal timer, den tog: En ovn, der stiger {{900 °F; 500 °C}} på 3 timer, varmer op med ca. {{300 °F/h; 167 °C/h}}.

Table: Ortons selvstående kegler: den temperatur, hver kegle bøjer ved, efter opvarmningshastighed i de sidste {{180 °F; 100 °C}}
Label: Ortons kegletabel

| Kegle | Langsom, {{27 °F/h; 15 °C/h}} | Middel, {{108 °F/h; 60 °C/h}} | Hurtig, {{270 °F/h; 150 °C/h}} |
| ----- | ----------------------------: | ----------------------------: | -----------------------------: |
| 022   |                             – |           {{1087 °F; 586 °C}} |            {{1094 °F; 590 °C}} |
| 018   |           {{1267 °F; 686 °C}} |           {{1319 °F; 715 °C}} |            {{1353 °F; 734 °C}} |
| 015   |           {{1382 °F; 750 °C}} |           {{1456 °F; 791 °C}} |            {{1504 °F; 818 °C}} |
| 010   |           {{1636 °F; 891 °C}} |           {{1657 °F; 903 °C}} |            {{1679 °F; 915 °C}} |
| 08    |           {{1692 °F; 922 °C}} |           {{1728 °F; 942 °C}} |            {{1753 °F; 956 °C}} |
| 07    |           {{1764 °F; 962 °C}} |           {{1789 °F; 976 °C}} |            {{1809 °F; 987 °C}} |
| 06    |           {{1798 °F; 981 °C}} |           {{1828 °F; 998 °C}} |           {{1855 °F; 1013 °C}} |
| 05    |          {{1870 °F; 1021 °C}} |          {{1888 °F; 1031 °C}} |           {{1911 °F; 1044 °C}} |
| 04    |          {{1915 °F; 1046 °C}} |          {{1945 °F; 1063 °C}} |           {{1971 °F; 1077 °C}} |
| 03    |          {{1960 °F; 1071 °C}} |          {{1987 °F; 1086 °C}} |           {{2019 °F; 1104 °C}} |
| 02    |          {{1972 °F; 1078 °C}} |          {{2016 °F; 1102 °C}} |           {{2052 °F; 1122 °C}} |
| 01    |          {{1999 °F; 1093 °C}} |          {{2046 °F; 1119 °C}} |           {{2080 °F; 1138 °C}} |
| 1     |          {{2028 °F; 1109 °C}} |          {{2079 °F; 1137 °C}} |           {{2109 °F; 1154 °C}} |
| 4     |          {{2086 °F; 1141 °C}} |          {{2124 °F; 1162 °C}} |           {{2161 °F; 1183 °C}} |
| 5     |          {{2118 °F; 1159 °C}} |          {{2167 °F; 1186 °C}} |           {{2205 °F; 1207 °C}} |
| 6     |          {{2165 °F; 1185 °C}} |          {{2232 °F; 1222 °C}} |           {{2269 °F; 1243 °C}} |
| 7     |          {{2194 °F; 1201 °C}} |          {{2262 °F; 1239 °C}} |           {{2295 °F; 1257 °C}} |
| 8     |          {{2212 °F; 1211 °C}} |          {{2280 °F; 1249 °C}} |           {{2320 °F; 1271 °C}} |
| 9     |          {{2235 °F; 1224 °C}} |          {{2300 °F; 1260 °C}} |           {{2336 °F; 1280 °C}} |
| 10    |          {{2284 °F; 1251 °C}} |          {{2345 °F; 1285 °C}} |           {{2381 °F; 1305 °C}} |
| 11    |          {{2322 °F; 1272 °C}} |          {{2361 °F; 1294 °C}} |           {{2399 °F; 1315 °C}} |
| 12    |          {{2345 °F; 1285 °C}} |          {{2383 °F; 1306 °C}} |           {{2419 °F; 1326 °C}} |
| 13    |          {{2390 °F; 1310 °C}} |          {{2428 °F; 1331 °C}} |           {{2458 °F; 1348 °C}} |
| 14    |          {{2464 °F; 1351 °C}} |          {{2489 °F; 1365 °C}} |           {{2523 °F; 1384 °C}} |

En tankestreg står for et tal, der ikke er gengivet her; det findes i Ortons fulde tabel.

Orton laver kegler op til 42 til højtemperaturarbejde, men offentliggør kun temperaturer op til kegle 14; for varmere kegler er tabellerne »tilgængelige (efter anmodning)«. En ældre Orton-tabel, sådan som ovnproducenter genoptrykker den, angiver en stor kegle 15 til {{2608 °F; 1431 °C}} ved {{270 °F/h; 150 °C/h}}, og vi har ikke fundet noget offentliggjort tal for kegle 16 eller derover. Over kegle 14: Sæt kontrolkegler, gå efter dem, og kontrollér, at producentens oplyste maksimumtemperatur for ovnen når så højt.

Store kegler ligger inden for få grader af disse tal: En stor kegle 6 ved {{108 °F/h; 60 °C/h}} bøjer ved {{2228 °F; 1220 °C}}. Små kegler, den slags, der bruges i en Kiln-Sitter, er kun opgivet ved {{540 °F/h; 300 °C/h}}, så tabellen angiver en lille kegle 6 til {{2291 °F; 1255 °C}}. Det er ikke den temperatur, Kiln-Sitteren slukker ovnen ved. Keglen i Kiln-Sitteren har til opgave at svare til keglen på ovnpladen, og keglen på ovnpladen har det sidste ord.

To advarsler. Ortons hæfte fra 2019 angiver kegle 06 ved den hurtige hastighed til {{1875 °F; 1024 °C}}, men både tabellen og Ortons FAQ angiver {{1855 °F; 1013 °C}}, som bruges her. Og tabellen over store kegler bagest i Dawsons brugsanvisning til Kiln-Sitteren har afskrivningsfejl (kegle 5 står som varmere end kegle 6), så brug den ikke.

:::temperature

## Brænding efter temperatur {#by-temperature}

En ovn med **styring** brænder til en temperatur, der indstilles, og som måles af en føler nær væggen. Forhandlere i Storbritannien, Europa, Australien og New Zealand angiver ofte en brændingstemperatur i stedet for en kegle{{en: cone}}.

En temperatur alene siger ikke, hvor meget emnerne er brændt. Glasurer{{en: glazes}} reagerer ligesom kegler på **varmepåvirkning**{{en: heatwork}}: Den samme sluttemperatur giver et varmere resultat efter en langsom stigning eller en holdetid{{en: hold}} og et køligere efter en hurtig stigning. Ortons tabel viser, hvor stor forskellen er: Kegle 6 bøjer ved {{2165 °F; 1185 °C}} ved en stigning på {{27 °F/h; 15 °C/h}} og ved {{2269 °F; 1243 °C}} ved en stigning på {{270 °F/h; 150 °C/h}}. En brændingstemperatur betyder altså, at temperaturen er nået med en angivet hastighed og med den holdetid, producenten eventuelt angiver.

Angiver en opskrift i stedet en kegle, så find den i tabellen ovenfor, i kolonnen for den hastighed, ovnen stiger med i slutningen af brændingen. En holdetid giver også varmepåvirkning: Se »Holdetid øger varmepåvirkningen« ovenfor.

Føleren måler luften nær væggen, ikke emnerne. Bliver brændingerne varmere eller køligere, end de skal, forklarer styringens brugsanvisning dens **offset**, som korrigerer målingen.

:::

:::orton

## Opstilling af et keglesæt {#cone-pack}

En **kontrolkegle**{{en: witness cone}} er en kegle, der står på ovnpladen ved siden af emnerne, hvor den får den samme varme. Orton siger det ligeud: »Den eneste sande måling af varmepåvirkning kommer fra en stor eller selvstående kegle, der er sat på ovnpladen ved siden af emnerne.« En Kiln-Sitter sidder nær væggen, og føleren i en styring eller et pyrometer måler temperaturen nær væggen; en kontrolkegle måler der, hvor emnerne står.

Et **keglesæt**{{en: cone pack}} er tre kontrolkegler, der står sammen, med ét nummers afstand:

Table: Keglesættet med tre kegler
Label: Keglesæt med tre kegler

| Kegle           | Hvilket nummer               | Forglødning til kegle 04 | Glasur til kegle 6 | Når den bøjer                       |
| --------------- | ---------------------------- | ------------------------ | ------------------ | ----------------------------------- |
| Advarselskegle  | Ét nummer køligere end målet | 05                       | 5                  | Emnerne er ved at være brændemodne  |
| Målkegle        | Målet                        | 04                       | 6                  | Brændingen har nået det rette punkt |
| Sikkerhedskegle | Ét nummer varmere            | 03                       | 7                  | Brændingen er gået for langt        |

### Selvstående kegler eller keglestander

L&L, en amerikansk ovnproducent, anbefaler selvstående kegler til keglesættet, »fordi de er de nemmeste at bruge og giver de mest ensartede resultater«: Deres højde og hældning er indbygget.

Store kegler skal sidde i en **keglestander** (en færdig holder) eller i en **klump** blødt, porøst ler med huller prikket med en blyant. Sæt hver kegle, så præcis 2 tommer (51 mm) stikker op, med 8° hældning fra lodret mod dens **bøjeside**. Find den side ved at stille keglen på dens grundflade på et plant underlag, holde den i spidsen og give slip: Den falder mod bøjesiden.

### Hvor keglesættene skal stå

1. Sæt keglesættet »dybt inde i ovnen, men … synligt gennem et kighul« (Orton), nær midten af ovnfyldet og væk fra træk (L&L). Ikke lige ved kighullet: Keglerne bør mærke den samme varme som emnerne.
2. Kig gennem kighullet, før låget lukkes, og kontrollér, at alle tre kegler kan ses.
3. I en ovn med Kiln-Sitter: Hold keglesættets ovnplade mindst 1 tomme (25 mm) over eller under Kiln-Sitterens rør, så en ovnplade, der vipper, ikke kan blokere Kiln-Sitteren.
4. Sæt et keglesæt på den øverste, den midterste og den nederste ovnplade ved de første brændinger. L&L’s kalibreringstest går videre: to keglesæt med kegle 07, 06 og 05 på hver ovnplade, et ved kanten og et i midten.

Regn med forskelle: Ifølge Orton »vil man typisk se mindst én kegles forskel fra top til bund i ovnen«, og tæt pakkede områder brænder køligere. Keglesæt, der ikke kan ses under brændingen, dokumenterer alligevel brændingen bagefter.

:::

:::orton

## Kiln-Sitteren {#kiln-sitter}

En **Kiln-Sitter** er den mekaniske afbryder uden på mange enkle og ældre ovne, der slukker ovnen, når en lille kegle{{en: cone}} bøjer. Den mest kendte er Kiln-Sitteren fra Dawson. Den gør brændingen lettere, men den er en bekvemmelighed, ikke en sikkerhedsanordning.

### Sådan virker den

Et rør af porcelæn går ind i ovnen. For enden af det ligger en lille kegle eller en stav på tværs af to kegleholdere af metal, under en **følerstang**, der bevæger sig om et drejepunkt som en vippe. Uden for ovnen holder stangens anden ende et lod oppe med en lille klo. Når keglen bliver blød og bøjer til ca. 90°, falder stangen så langt, at loddet udløses, loddet falder, og strømmen til varmelegemerne afbrydes.

Små kegler og stave »giver tilsvarende varmebehandling«. Orton bemærker, at mange begyndere vælger stave, fordi deres jævne form gør det let at placere dem ens hver gang. En lille kegle er tilspidset, så det betyder noget, hvordan den ligger: Med den tynde del under stangen slukker ovnen ved en lavere temperatur, og med den tykke del ved en højere, en forskydning på »helt op til 1/2 kegle«.

### Hvilken kegle skal i Kiln-Sitteren

Kilderne er uenige. Dawson, der lavede Kiln-Sitteren, siger, at man skal bruge samme nummer som målkeglen på ovnpladen og kun gå ét nummer varmere, hvis keglen på ovnpladen forbliver ubøjet. L&L siger, at man skal bruge ét nummer varmere end keglerne på ovnpladen, fordi Kiln-Sitteren sidder nær væggen og varmelegemerne, får mere varme og har tendens til at slukke for tidligt. Orton fastslår princippet: »Keglen på ovnpladen er den endelige dommer over brændingen, ikke keglen eller staven i Kiln-Sitteren.«

> [!NOTE]
> Vores udgangspunkt: Læg en lille kegle med samme nummer som målet i Kiln-Sitteren, med et keglesæt på ovnpladen. Er målkeglen på ovnpladen ikke bøjet nok, når ovnen slukker, så gå ét nummer varmere i Kiln-Sitteren næste gang, eller læg den tykkere del af keglen under stangen. Er den bøjet for meget, så gør det modsatte.

### Opsætning og kontrol før hver brænding

Dawsons fremgangsmåde, der også fungerer som kontrol før hver brænding:

1. Slå alle kontakter fra. Kontrollér, at følerstangen bevæger sig frit, sidder midt i røret og ikke er bøjet eller korroderet. Går den trægt, siger Dawson, at hele rørenheden skal udskiftes.
2. Pensl et tyndt lag **pladebeskyttelse** til høj temperatur (et lag, der forhindrer smeltet materiale i at sætte sig fast) på kegleholderne og på stangen, hvor den rører keglen. Kom aldrig pladebeskyttelse på keglen eller porcelænsrøret.
3. Sæt ovnplader og emner mindst 1 tomme (25 mm) over eller under røret, så intet kan røre det, falde mod det eller blokere det.
4. Løft loddet, tryk kloen ned på udløseren, og læg keglen eller staven fladt på kegleholderne op mod metaltrinnet, som brugsanvisningen til Kiln-Sitteren viser, på samme måde hver gang. Tjek den igen, før låget lukkes: »EN FORKERT PLACERET KEGLE ELLER STAV KAN FORÅRSAGE EN OVERBRÆNDING.«
5. Indstil tidsbegrænseren, og tryk knappen ind, til den går i hak. Hold ovnen i vater og pladsen under loddet fri, så loddet kan falde.

### Tidsbegrænseren

Mange Kiln-Sittere, også Dawsons LT-modeller, har en **tidsbegrænser** (limit timer): et ur, der slukker ovnen efter en indstillet tid, som reserve »hvis KILN-SITTEREN svigter«. Den bør altid indstilles længere, end brændingen forventes at tage. Kilderne sætter margenen forskelligt:

Table: Hvor længe tidsbegrænseren skal indstilles
Label: Indstilling af tidsbegrænseren

| Kilde     | Indstilling                                                                                                                          |
| --------- | ------------------------------------------------------------------------------------------------------------------------------------ |
| Dawson    | ½ time længere end den forventede brændingstid, indtil man kender ovnen, senere ¼ time længere; sæt den aldrig til mere end 20 timer |
| L&L       | Meget højt første gang, og notér, hvor lang tid brændingen tager; derefter ca. 1 time længere                                        |
| Bracker’s | 30 minutter til 1 time længere end brændingstiden                                                                                    |

> [!NOTE]
> Vores udgangspunkt: rigeligt første gang (inden for urskivens 20 timer), derefter ½ til 1 time længere end den noterede tid. Uret viser også, hvor lang tid en brænding tog: Indstillet på 7 og slut på 1 betyder 6 timer.

### Når den slukker for tidligt eller for sent

Aflæs efter hver brænding keglen fra Kiln-Sitteren sammen med keglerne fra ovnpladen.

Table: Aflæsning af Kiln-Sitteren efter en brænding
Label: Problemer med Kiln-Sitteren

| Det, der ses                                                     | Sandsynlig årsag                                                                                                        | Hvad der skal gøres                                                             |
| ---------------------------------------------------------------- | ----------------------------------------------------------------------------------------------------------------------- | ------------------------------------------------------------------------------- |
| Kiln-Sitteren slog fra, målkeglen på ovnpladen er ikke bøjet nok | Kiln-Sitteren fik mere varme end ovnpladen (den sidder nær væggen)                                                      | Én kegle varmere i Kiln-Sitteren, eller den tykkere del under stangen           |
| Keglen i Kiln-Sitteren er sunket langt forbi 90°                 | Ovnen steg for hurtigt mod slutningen                                                                                   | Skru ned for kontakterne, så stigningen bliver langsommere (Dawson)             |
| Keglen i Kiln-Sitteren bøjede ikke eller smeltede til en klat    | Selve Kiln-Sitteren: dårlig justering, en bøjet eller korroderet stang eller noget, der sidder fast i eller op ad røret | Kontrollér og justér Kiln-Sitteren efter brugsanvisningen, før der brændes igen |
| For tidligt eller for sent hver gang                             | Forkert justeret, eller en slidt stang                                                                                  | Kontrollér med indstillingslæren; flyt udløserpladen                            |

Til at kontrollere justeringen bruger Dawson en **indstillingslære**, der holder stangen, hvor en helt bøjet kegle ville efterlade den; der bør så være »1/16 tomme frigang« (ca. 1,6 mm) ved kloen. Kontrollér det for hver 30. brænding. Ceramics Monthlys regel: Slukker ovnen for tidligt, så flyt udløserpladen lidt op; slukker den for sent, så flyt den lidt ned. Uanset hvad Kiln-Sitteren gør: »Stol altid mere på store kontrolkegler end på små kegler i Kiln-Sitteren.«

> [!WARNING]
> **En Kiln-Sitter er ikke en sikkerhedsanordning.** Ifølge Dawsons brugsanvisning »er den IKKE beregnet til at fungere som en fejlsikker afbryder, og ovnen bør IKKE efterlades uden opsyn ud over den forventede brændingstid.« Noget så simpelt som et ubrændt emne{{en: greenware}}, der falder mod røret, »kan forårsage en overbrænding«. Vær til stede, og tjek ovnen, når brændingen burde være ved at slutte, og brænd den aldrig over eller nær noget, der kan brænde, fx et trægulv eller et tæppe.

Kiln-Sitteren er bygget til brændinger »op til og med kegle 8«. Den kan ikke selv holde en temperatur eller køle langsomt af. Med øvelse og en brændingsjournal kan man dog »blive styringen«, som Digitalfire udtrykker det: Hold øje med keglerne, og drej kontakterne med hånden.

:::

:::orton

## Aflæsning af kegler {#reading-cones}

Kegler{{en: cones}} aflæses to gange: gennem kighullet, mens ovnen brænder, og i hånden, når den er kølet af.

### Under brændingen

Et **kighul** er et lille hul gennem ovnvæggen, lukket med en prop, der kan tages ud. Kig aldrig ind uden øjenbeskyttelse. Orton skriver: »Der bør bruges svejsebriller for at undgå mulige øjenskader. Solbriller anbefales ikke.« Svejsebriller med beskyttelsestrin 3 og IR-filter anbefales oftest; vælg et mørkere trin, hvis der kommer pletter for øjnene bagefter.

- Når **advarselskeglen** begynder at bøje, er slutningen nær: Hold nøje øje fra nu af.
- Når en kegle først er begyndt, tager det 15 til 25 minutter for den at bøje (Ortons nyere hæfte siger 15 til 22), langsomt i starten og så hurtigt, når den har passeret halvvejs, i klokken 3-stilling.
- **Målkeglen** er færdig, når spidsen er i niveau med grundfladen.

På en manuelt styret ovn er kighullet den eneste måde at følge brændingen på, mens den foregår, og derfor skal keglesættet stå, hvor det kan ses.

### Efter brændingen

Orton aflæser bøjningen som en urskive. En ubøjet kegle peger opad, på klokken 12; en kegle, der rører ovnpladen, står på klokken 6. Slutpunktet er en bøjning på 90°, med spidsen i niveau med grundfladen: det punkt, tabellens temperaturer er målt ved, og Orton regner en kegle hvor som helst fra klokken 5 til klokken 6 for korrekt brændt. Fra klokken 4 til keglen rører ovnpladen er forskellen lille, »som regel 1 eller 2 grader«.

Table: Aflæsning af et keglesæt efter brændingen (eksempel: kegle 5, 6 og 7 til en glasur til kegle 6)
Label: Aflæsning af et keglesæt

| Det, der ses                                                                                                             | Hvad det betyder                                                                       |
| ------------------------------------------------------------------------------------------------------------------------ | -------------------------------------------------------------------------------------- |
| Kegle 5 helt nede; kegle 6 med spidsen i niveau med grundfladen eller lidt lavere; kegle 7 lodret eller kun let hældende | Som planlagt: kegle 6 nået                                                             |
| Kegle 5 bøjet; kegle 6 kun delvis, i klokken 2- eller 3-stilling, eller lodret                                           | Underbrændt: Brændingen stoppede for tidligt                                           |
| Selv kegle 5 har knap rørt sig                                                                                           | Klart underbrændt, med en kegle eller mere                                             |
| Kegle 5 og 6 flade; kegle 7 bøjet                                                                                        | Overbrændt: »man har overskredet det bedste forhold mellem tid og temperatur«          |
| Alle tre sunket helt sammen eller smeltet fast på keglestanderen                                                         | Kraftigt overbrændt; kontrollér Kiln-Sitteren og tidsbegrænseren, før der brændes igen |
| Grønlige kegler eller gråt forglødet gods                                                                                | Dårlig udluftning eller for hurtig brænding                                            |
| Øverste keglesæt bøjet mere end nederste                                                                                 | En ujævn ovn; en forskel på én kegle er typisk                                         |

### Justering til næste gang

Table: Hvad der skal ændres næste gang
Label: Justering af næste brænding

| Keglerne viste                            | Kiln-Sitter                                                                                                                           | Styring                                                                                                                                      |
| ----------------------------------------- | ------------------------------------------------------------------------------------------------------------------------------------- | -------------------------------------------------------------------------------------------------------------------------------------------- |
| Underbrændt                               | Én kegle varmere i Kiln-Sitteren, eller den tykkere del under stangen                                                                 | Brug kegleoffset til at brænde lidt varmere, eller tilføj en kort holdetid (ca. 20 minutter svarer til {{18 °F; 10 °C}} mere sluttemperatur) |
| Overbrændt                                | Én kegle køligere, eller den tyndere del under stangen; er keglen i Kiln-Sitteren sunket langt forbi 90°, så skru ned for kontakterne | Brug kegleoffset til at brænde lidt køligere, eller forkort eller fjern holdetiden                                                           |
| Top og bund afviger med mere end én kegle | Skift mønster for kontakterne (se »Manuelt styrede ovne i detaljer«)                                                                  | Fyld det køligere område lettere; følg brugsanvisningen                                                                                      |

Et **kegleoffset** er en indstilling i styringen, der flytter dens temperatur for en kegle op eller ned, så den passer med det, kontrolkeglerne{{en: witness cones}} viser. Gem hvert brændt keglesæt, og skriv ned, hvordan keglerne i hvert sæt bøjede (se »Efter brændingen« nedenfor).

:::

:::sk

## Brænding efter SK-kegler {#sk-cones}

SK-kegler er de pyrometriske kegler{{en: pyrometric cone}}, der fremstilles efter Japans standard, JIS R 8101, og sælges i Japan af forhandlere som Yuko Trading (有恒商事). Som enhver kegle måler en SK-kegle varmepåvirkning{{en: heatwork}}, ikke temperatur alene: Den bliver blød og bøjer over, når emnerne har fået varme nok, og man aflæser, hvor langt den har bøjet. Kontrolkegler{{en: witness cone}}, aflæsning af, hvor langt en kegle har bøjet, og holdetider virker for den som for enhver kegle. Dette afsnit angiver hver kegles system og omregner aldrig et SK-nummer til et nummer i et andet system: Numrene i forskellige keglerækker kan ikke bruges i hinandens sted.

> [!NOTE]
> Skriv altid »SK« foran nummeret. Mange ældre japanske opskrifter siger kun »SK 8« eller »SK 9« uden at sige, hvis kegle det er. Kyoto-kegler og SK-kegler efter JIS har de samme numre, men bøjer ved forskellige temperaturer (se Kyoto-kegler nedenfor).

### De store kegler

Standarden har to størrelser. Store kegler (大型コーン) bruges »hovedsageligt til at måle brændingsgraden« (焼度測定), og det er det, en keramiker har brug for. Små kegler (SK 26 til SK 42, øverst i rækken) bruges »hovedsageligt til prøvning af ildfasthed« og er ikke med her. Tabellen nedenfor viser de store kegler fra SK 022 til SK 20.

Numrene går her fra SK 022, den koldeste, op til SK 20. Mellem SK 015 og SK 6 har de trykte numre et »a« (SK 015a, SK 6a); skriv det, som det er trykt.

### Sådan sættes store kegler

Sæt hver stor kegle i en keglestander eller en klump ler, så den hælder mod sin bøjeside. Hold, som med enhver kegle, højden og hældningen ens fra brænding til brænding, fordi en forskel i den ene eller den anden ændrer, hvor langt den bøjer. Sæt de tre kegler i keglesættet{{en: cone pack}} (nedenfor) sammen, dybt inde i ovnen nær midten af ovnfyldet, hvor de får den varme, emnerne får, men hvor de stadig kan ses gennem et kighul; kontrollér, før ovnen lukkes, at alle tre kan ses.

Vi har ikke fundet nogen anvisninger fra producenter eller forhandlere om, hvor dybt eller i hvilken vinkel SK-kegler skal sættes. Det nærmeste er en laboratoriestandard, JIS R 2204, Japans prøvning af, hvor meget varme et ildfast materiale tåler: Den sætter hver SK-kegle med den mærkede side i 80° mod en plan fod, som keglen står ca. 4 mm nede i. Det er en prøvning for ildfaste materialer, ikke en regel for brænding af keramik, og vi har læst den i en afskrift af standarden, ikke i selve standarden.

### Advarselskegle, målkegle og sikkerhedskegle

Kegler sælges og sættes tre ad gangen: en advarselskegle, en målkegle ved målet og en sikkerhedskegle. Tag som målkegle det SK-nummer, som opskriften eller leret angiver, som advarselskegle den nærmeste køligere kegle (en række op i tabellen) og som sikkerhedskegle den nærmeste varmere. Når advarselskeglen begynder at bøje, er slutningen nær; når sikkerhedskeglen bøjer, er brændingen gået for langt.

### SK-tabellen

Table: Store SK-kegler (JIS R 8101): hver kegles nominelle temperatur (JIS)
Label: SK-tabel

| Kegle   | Nominel temperatur (JIS) |
| ------- | -----------------------: |
| SK 022  |      {{1112 °F; 600 °C}} |
| SK 021  |      {{1202 °F; 650 °C}} |
| SK 020  |      {{1238 °F; 670 °C}} |
| SK 019  |      {{1274 °F; 690 °C}} |
| SK 018  |      {{1310 °F; 710 °C}} |
| SK 017  |      {{1346 °F; 730 °C}} |
| SK 016  |      {{1382 °F; 750 °C}} |
| SK 015a |      {{1454 °F; 790 °C}} |
| SK 014a |      {{1499 °F; 815 °C}} |
| SK 013a |      {{1535 °F; 835 °C}} |
| SK 012a |      {{1571 °F; 855 °C}} |
| SK 011a |      {{1616 °F; 880 °C}} |
| SK 010a |      {{1652 °F; 900 °C}} |
| SK 09a  |      {{1688 °F; 920 °C}} |
| SK 08a  |      {{1724 °F; 940 °C}} |
| SK 07a  |      {{1760 °F; 960 °C}} |
| SK 06a  |      {{1796 °F; 980 °C}} |
| SK 05a  |     {{1832 °F; 1000 °C}} |
| SK 04a  |     {{1868 °F; 1020 °C}} |
| SK 03a  |     {{1904 °F; 1040 °C}} |
| SK 02a  |     {{1940 °F; 1060 °C}} |
| SK 01a  |     {{1976 °F; 1080 °C}} |
| SK 1a   |     {{2012 °F; 1100 °C}} |
| SK 2a   |     {{2048 °F; 1120 °C}} |
| SK 3a   |     {{2084 °F; 1140 °C}} |
| SK 4a   |     {{2120 °F; 1160 °C}} |
| SK 5a   |     {{2156 °F; 1180 °C}} |
| SK 6a   |     {{2192 °F; 1200 °C}} |
| SK 7    |     {{2246 °F; 1230 °C}} |
| SK 8    |     {{2282 °F; 1250 °C}} |
| SK 9    |     {{2336 °F; 1280 °C}} |
| SK 10   |     {{2372 °F; 1300 °C}} |
| SK 11   |     {{2408 °F; 1320 °C}} |
| SK 12   |     {{2462 °F; 1350 °C}} |
| SK 13   |     {{2516 °F; 1380 °C}} |
| SK 14   |     {{2570 °F; 1410 °C}} |
| SK 15   |     {{2615 °F; 1435 °C}} |
| SK 16   |     {{2660 °F; 1460 °C}} |
| SK 17   |     {{2696 °F; 1480 °C}} |
| SK 18   |     {{2732 °F; 1500 °C}} |
| SK 19   |     {{2768 °F; 1520 °C}} |
| SK 20   |     {{2786 °F; 1530 °C}} |

Alle tal er nominelle (JIS): den temperatur, standarden angiver for keglen, som den er trykt i Yuko Tradings tabel. Tabellen angiver ingen opvarmningshastighed. Standarden giver referencetemperaturer. Ved en hastighed, som keramikere bruger, omkring 100 °C/h, målte Kyotos kommunale institut, at dets egne Kyoto-kegler bøjede ved en temperatur 47–79 °C lavere end JIS-tallet for samme nummer; vi har ikke fundet sådanne målinger for SK-kegler efter JIS. Sæt en kontrolkegle, og sammenlign.

### Kyoto-kegler

Kyoto-kegler (京都ゼーゲル), lavet af Kyotos kommunale institut, fremstilles ikke længere: Ifølge nyhedsartikler stoppede instituttet produktionen ved udgangen af regnskabsåret 2009. De har de samme numre som SK-kegler efter JIS, men bøjer køligere: En Kyoto-kegle bøjer ved omtrent samme temperatur som den SK-kegle efter JIS, der ligger to eller tre numre lavere. En opskrift fra Kyoto, der siger »SK 8«, kan mene en Kyoto-kegle. Instituttet har udgivet råd til keramikere, der skifter fra Kyoto-kegler til Ortonkegler, og erstatter sin egen Kyoto-kegle SK 12 med Ortonkegle 10. Det er instituttets valg ud fra dets egne målinger: Det bøjede Kyoto-kegler og Ortonkegler i samme ovn ved 100 °C/h, og Kyoto SK 12 (1290 °C) bøjede, hvor Ortonkegle 10 (1290 °C) gjorde. I samme tabel bøjede Kyoto SK 8 (1198 °C) nær Ortonkegle 5 (1207 °C), og Kyoto SK 10 (1232 °C), hvor Ortonkegle 7 (1232 °C) gjorde. Glazecalc bruger denne tabel, ikke Ortons tabel ved 60 °C/h, når den viser en SK-kegle ved siden af en Ortonkegle, og angiver, at hvert match er omtrentligt.

### Ortonkegler, der sælges i Japan

Selvstående Ortonkegler sælges i Japan under navnet 立つゼーゲル (»stående Seger«), fordi de hverken skal bruge keglestander eller fod. De er Ortonkegler, med Ortons numre og Ortons tabel (ovenfor): Brænd kun til en sådan kegle efter dens Ortonnummer, og hold SK-kegler og Ortonkegler i hver sit keglesæt, aldrig i det samme.

### Kilder om SK-kegler

- [Yuko Trading (有恒商事株式会社): 標準溶倒温度表 (SK-tabellen, tjekket 2026-10-14)](http://www.yukotrading.co.jp/pdf/segercone_table.pdf)
- [JSA: JIS R 8101:1999, 耐火度試験用標準コーン (gældende, bekræftet igen 2023-10-20)](https://webdesk.jsa.or.jp/books/W11M0090/index/?bunsyo_id=JIS+R+8101:1999)
- [JSA: JIS R 2204:1999, 耐火物及び耐火物原料の耐火度試験方法 (gældende, bekræftet igen 2023-10-20)](https://webdesk.jsa.or.jp/books/W11M0090/index/?bunsyo_id=JIS+R+2204:1999)
- [kikakurui.com: en afskrift af JIS R 2204:1999, hvor punkt 5 a) fastlægger, hvordan keglerne sættes (læst 2026-10-19)](https://kikakurui.com/r2/R2204-1999-01.html)
- [Kyoto Municipal Institute of Industrial Technology and Culture: hvad man skal være opmærksom på ved skiftet fra Kyoto-kegler til Ortonkegler](https://tc-kyoto.or.jp/app/uploads/2025/07/OrtonCorn.pdf)

:::

## Forglødning {#bisque}

**Forglødningen**{{en: bisque}} (i Storbritannien kaldet biscuit) er den første, lavere brænding, der gør tørt ler til hårdt, porøst gods, klar til glasering. Den brændes som regel til kegle{{en: cone}} 06–04, {{1828–1945 °F; 998–1063 °C}} efter Ortons tabel; britiske keramikere brænder ofte til omkring {{1000 °C; 1832 °F}}, nær kegle 06. Det forglødede gods bør forblive porøst, »generelt mere end 15%« (Digitalfire), så det suger vand ud af glasuren{{en: glaze}}. Ved for lav forglødning lægger glasuren sig for tykt, så den revner og **kravler**{{en: crawls}} (trækker sig sammen i øer og efterlader bart ler). Underbrændt forglødet gods »fortsætter også med at svinde under glasurbrændingen«, hvilket ødelægger glasurtilpasningen{{en: glaze fit}}. Påfyldningen er tilgivende: Emner må gerne røre hinanden, låg kan brændes siddende på deres emner, og skåle stilles kant mod kant i stedet for inden i hinanden.

### Hvorfor begyndelsen går langsomt

Vand udvider sig mere end tusindfold, når det bliver til damp, så fugtigt gods skal tørres langsomt. L&L og Orton råder til, at »der bør udvises særlig omhu under 1500°F (815°C) for at opvarme godset jævnt«, og at kulstof skal være brændt ud før ca. {{1200 °F; 650 °C}}. Over {{1500 °F; 816 °C}} kan ovnen stige hurtigere.

Table: Hvad der sker, mens en forglødning varmes op
Label: Hvad der sker i en forglødning

|                          Temperatur | Hvad der sker                                                             |
| ----------------------------------: | ------------------------------------------------------------------------- |
|          {{300–500 °F; 149–260 °C}} | Bindemidler brænder bort                                                  |
|              Ca. {{450 °F; 232 °C}} | Organisk materiale begynder at brænde                                     |
|           Op til {{700 °F; 371 °C}} | Vand bliver ved med at forlade leret, indtil denne temperatur er passeret |
|         {{842–1022 °F; 450–550 °C}} | Kemisk bundet vand forlader leret                                         |
|                 {{1063 °F; 573 °C}} | Kvartsspring: Silicaen i leret udvider sig pludseligt                     |
|            Over {{1112 °F; 600 °C}} | Svovl brænder ud                                                          |
| Op til {{1200–1400 °F; 649–760 °C}} | Naturligt kulstof brænder bort; det bør være slut, før ovnen når rødglød  |
|            Over {{1544 °F; 840 °C}} | Calciumkarbonat nedbrydes                                                 |

**Kvartsspring**{{en: quartz inversion}} er silicaens pludselige størrelsesændring i leret ved {{1063 °F; 573 °C}}: Den udvider sig på vej op og trækker sig sammen på vej ned. L&L’s Slow Bisque sætter farten ned igennem det, mellem {{1000 °F; 538 °C}} og {{1100 °F; 593 °C}}. Digitalfire fandt det »unødvendigt ved forglødning«, og Ceramics Monthly siger, at det især betyder noget, når tæt gods køles af. Det koster ikke meget at sætte farten ned, så vores forslag er at gøre det ved tykke emner.

### Tørring i ovnen

**Tørring**{{en: candling}} betyder, at ovnen holdes på en lav temperatur, med låget på klem eller udsugningen kørende, indtil den sidste fugt har forladt emnerne. Kilderne er uenige om temperaturen:

Table: Temperaturer ved tørring

| Kilde            | Tørring                                                                                    |
| ---------------- | ------------------------------------------------------------------------------------------ |
| Ceramics Monthly | Lige under kogepunktet; for eksempel en stigning på {{25 °F/h; 14 °C/h}} i 4–6 timer       |
