Repository: AaronFilson/glazecalc

# Glazecalc

**Free glaze chemistry for potters.** Enter a glaze recipe and see its unity molecular formula
(UMF): the fluxes, alumina and silica it becomes in the kiln, and their ratio. Keep your recipes,
materials, colorants, firing logs and notes together in one private notebook.

**[glazecalcapp.com](https://glazecalcapp.com)**: try it without an account. A free, non-commercial project by
Aaron Filson, in 57 languages, and usable from AI assistants through its MCP server.
<table>
  <tr>

## At a glance

For anyone reading the code; the [highlights](#highlights) below give the details.

- **Stack:** Angular 22 (standalone components, signals, zoneless), TypeScript on Node 24 with Express

File: client/public/i18n/guides/firing/de.md (part 1 of 2)
---
title: Brennen mit einem einfachen Ofen
lead: Wie Sie einen Elektroofen mit Kiln-Sitter oder Handschaltung brennen: Kegel auswählen, aufstellen und ablesen, mit veröffentlichten Brennkurven für den Schrühbrand und den Glasurbrand.
---

## Kegel: was sie messen {#cones}

> [!NOTE]
> Folgen Sie zuerst der Bedienungsanleitung Ihres Ofens. Diese Anleitung fasst zusammen, was Kegel- und Ofenhersteller über einfache Elektroöfen veröffentlichen; sie ersetzt nicht die Bedienungsanleitung für Ihr Modell, und wo beide voneinander abweichen, gilt die Bedienungsanleitung.

Ein **pyrometrischer Kegel**{{en: pyrometric cone}} ist eine kleine, schlanke Pyramide aus einem genormten keramischen Pulver. Hat er genug Hitze abbekommen, wird er weich und biegt sich auf wiederholbare Weise um. Sie stellen Kegel neben der Ware in den Ofen und lesen ab, wie weit sie sich gebogen haben.

Kegel messen die **Wärmearbeit**{{en: heatwork}}, das Zusammenwirken von Temperatur und Zeit. Mit den Worten von Orton, dem wichtigsten Kegelhersteller der USA: „Kegel messen nicht allein die Temperatur.“ Ein langsam erhitzter Kegel biegt sich bei einer niedrigeren Temperatur als ein schnell erhitzter, und eine Glasur{{en: glaze}} verhält sich genauso. Deshalb gibt Orton die Temperatur jedes Kegels für eine bestimmte Heizrate in den letzten {{180 °F; 100 °C}} des Brandes an. Hat ein Kegel einmal angefangen, sich zu bewegen, biegt er sich innerhalb einer kleinen Spanne um, „meist weniger als 40° F“ (22 °C).

### Kegelnummern

Die Kegelnummern reichen von 022, dem kühlsten, bis 42. Eine vorangestellte Null kennzeichnet die kühlere Reihe und wird als „null“ gelesen: Kegel 06 („null sechs“) ist kühler als Kegel 04, und Kegel 01 braucht weniger Hitze als Kegel 1. Orton betont, wie wichtig es ist, die beiden Reihen nicht zu verwechseln. Der Abstand ist groß: Kegel 06 biegt sich bei einer um mehr als {{400 °F; 220 °C}} niedrigeren Temperatur als Kegel 6.

Table: Übliche Brennbereiche, für selbststehende Kegel bei {{108 °F/h; 60 °C/h}}
Label: Brennbereiche

| Brennbereich | Kegel |                     Temperatur | Typische Verwendung                                                  |
| ------------ | ----- | -----------------------------: | -------------------------------------------------------------------- |
| Niedrig      | 06–04 |  {{1828–1945 °F; 998–1063 °C}} | Glasuren für Irdenware{{en: earthenware}}; Schrühbrand{{en: bisque}} |
| Mittel       | 5–6   | {{2167–2232 °F; 1186–1222 °C}} | Steinzeug{{en: stoneware}} und Porzellan aus dem Elektroofen         |
| Hoch         | 9–10  | {{2300–2345 °F; 1260–1285 °C}} | Meist Steinzeug und Porzellan aus dem Gasofen                        |

Lieferanten in Großbritannien, Europa, Australien und Neuseeland geben oft eine Temperatur in °C statt eines Kegels an: Suchen Sie in der Tabelle unten den nächstliegenden Kegel und prüfen Sie ihn mit einem Messkegel{{en: witness cone}}. Gehen Sie nicht davon aus, dass Segerkegel und Staffordshire-Kegel, die älteren europäischen Reihen, dieselben Nummern wie Orton haben; deshalb verwendet diese Anleitung Ortonkegel.

### Haltezeiten erhöhen die Wärmearbeit

Bei einer **Haltezeit**{{en: hold}} (englisch auch **soak**) bleibt der Ofen eine Weile auf einer Temperatur. Weil Kegel die Wärmearbeit messen, kann eine Haltezeit ganz oben eine höhere Endtemperatur ersetzen. Orton nennt diese ungefähren Entsprechungen:

Table: Was eine Haltezeit bei der Endtemperatur ausmacht
Label: Haltezeit und Wärmearbeit

| Haltezeit       | Ungefähr dieselbe Wärmearbeit wie                      |
| --------------- | ------------------------------------------------------ |
| Etwa 20 Minuten | Eine um {{18 °F; 10 °C}} höhere Endtemperatur          |
| 40–60 Minuten   | Eine um {{36 °F; 20 °C}} höhere Endtemperatur          |
| Etwa 2 Stunden  | Eine um {{54 °F; 30 °C}} höhere Endtemperatur          |
| 4–6 Stunden     | Genug, um einen zwei Nummern heißeren Kegel umzubiegen |

Orton fügt hinzu, dass eine Haltezeit von 1–2 Stunden „ausreichen kann, um die nächsthöhere Kegelnummer zu verformen“.

Eine Haltezeit gibt es also nie umsonst: Wenn Sie eine hinzufügen, rechnen Sie damit, dass sich die Kegel weiter biegen, und senken Sie die Endtemperatur entsprechend.

### Kegelarten

Orton stellt vier Arten her. Zwei stehen auf der Ofenplatte und zeigen, was die Ware abbekommen hat; zwei sind für den Kiln-Sitter.

Table: Die vier Kegelarten von Orton
Label: Kegelarten

| Art                | Verwendung                   | Wie er steht                                                                                                         |
| ------------------ | ---------------------------- | -------------------------------------------------------------------------------------------------------------------- |
| Selbststehend      | Messkegel auf der Ofenplatte | Ein angeformter Fuß gibt die Höhe, 1¾ Zoll (44 mm), und die Neigung von 8° vor; kein Halter nötig                    |
| Groß (Normalkegel) | Messkegel auf der Ofenplatte | In eine Unterlegplatte oder einen Tonklumpen gesteckt, genau 2 Zoll (51 mm) sichtbar, 8° aus der Senkrechten geneigt |
| Klein (Laborkegel) | Kiln-Sitter                  | Liegt quer über den Kegelauflagen des Kiln-Sitters; auf einer Ofenplatte aufgestellt 15/16 Zoll (24 mm) sichtbar     |
| Temperaturstäbchen | Kiln-Sitter                  | Dasselbe Pulver wie bei kleinen Kegeln, in gleichmäßiger Stäbchenform                                                |

Die Höhe zählt: ¼ Zoll (6 mm) Unterschied in der Höhe eines Normalkegels „kann beim Biegen mehr als einen halben Kegel Unterschied ausmachen“. Kegel verderben oder altern nicht, und feuchte Lagerung schadet ihnen nicht.

### Was „Kegel 6“ in der Praxis bedeutet

Die Kegeltabelle gibt für einen selbststehenden Kegel 6 {{2232 °F; 1222 °C}} an, aber nur, wenn der Ofen in den letzten {{180 °F; 100 °C}} mit {{108 °F/h; 60 °C/h}} steigt. Bei einem Anstieg von {{270 °F/h; 150 °C/h}} biegt sich derselbe Kegel bei {{2269 °F; 1243 °C}}. Echte Öfen weichen noch einmal ab; Digitalfire berichtet: „Die meisten Öfen erreichen Kegel 6 bei 2200°F, nicht bei 2232°F“. „Kegel 6“ heißt also: Die Ware hat die Wärmearbeit bekommen, die einen Kegel 6 umbiegt, ganz gleich, was ein Thermometer dabei anzeigte.

:::orton

> [!NOTE]
> Brennen Sie nach dem Kegel, nicht nach der Uhr oder der Anzeige. Stellen Sie eine Steuerung nach Kegelnummer ein, und lassen Sie jeden Brand von einem Messkegel auf der Ofenplatte bestätigen.

:::

:::temperature

> [!NOTE]
> Wenn Sie nach Temperatur brennen, halten Sie das Ende jedes Brandes gleich: dieselbe Heizrate am Schluss, dieselbe Endtemperatur und dieselbe Haltezeit. Dann gelingt eine Glasur, die einmal gelungen ist, auch wieder.

:::

## Die Kegeltabelle {#cone-chart}

Diese Werte stammen aus Ortons Kegeltabelle (©2001) für selbststehende Kegel{{en: cones}}; die Kegel 11 bis 14 stammen aus den Tabellen, die Orton heute veröffentlicht. Diese nennen dort, wo sich beide überschneiden, dieselben Werte und für die Kegel 13 und 14 nur °C (ihre °F-Werte sind hier umgerechnet). Wählen Sie die Spalte, die dazu passt, wie schnell Ihr Ofen in den letzten {{180 °F; 100 °C}} gestiegen ist. Ortons Faustregel: die Spalte {{270 °F/h; 150 °C/h}} für einen schnellen Brand, die Spalte {{108 °F/h; 60 °C/h}} für einen mittleren und die Spalte {{27 °F/h; 15 °C/h}} für einen langsamen. Um eine Heizrate zu berechnen, teilen Sie den Temperaturanstieg durch die Stunden, die er gedauert hat: Ein Ofen, der in 3 Stunden um {{900 °F; 500 °C}} steigt, heizt mit etwa {{300 °F/h; 167 °C/h}}.

Table: Selbststehende Ortonkegel: die Temperatur, bei der sich jeder umbiegt, nach Heizrate in den letzten {{180 °F; 100 °C}}
Label: Orton-Kegeltabelle

| Kegel | Langsam, {{27 °F/h; 15 °C/h}} | Mittel, {{108 °F/h; 60 °C/h}} | Schnell, {{270 °F/h; 150 °C/h}} |
| ----- | ----------------------------: | ----------------------------: | ------------------------------: |
| 022   |                             – |           {{1087 °F; 586 °C}} |             {{1094 °F; 590 °C}} |
| 018   |           {{1267 °F; 686 °C}} |           {{1319 °F; 715 °C}} |             {{1353 °F; 734 °C}} |
| 015   |           {{1382 °F; 750 °C}} |           {{1456 °F; 791 °C}} |             {{1504 °F; 818 °C}} |
| 010   |           {{1636 °F; 891 °C}} |           {{1657 °F; 903 °C}} |             {{1679 °F; 915 °C}} |
| 08    |           {{1692 °F; 922 °C}} |           {{1728 °F; 942 °C}} |             {{1753 °F; 956 °C}} |
| 07    |           {{1764 °F; 962 °C}} |           {{1789 °F; 976 °C}} |             {{1809 °F; 987 °C}} |
| 06    |           {{1798 °F; 981 °C}} |           {{1828 °F; 998 °C}} |            {{1855 °F; 1013 °C}} |
| 05    |          {{1870 °F; 1021 °C}} |          {{1888 °F; 1031 °C}} |            {{1911 °F; 1044 °C}} |
| 04    |          {{1915 °F; 1046 °C}} |          {{1945 °F; 1063 °C}} |            {{1971 °F; 1077 °C}} |
| 03    |          {{1960 °F; 1071 °C}} |          {{1987 °F; 1086 °C}} |            {{2019 °F; 1104 °C}} |
| 02    |          {{1972 °F; 1078 °C}} |          {{2016 °F; 1102 °C}} |            {{2052 °F; 1122 °C}} |
| 01    |          {{1999 °F; 1093 °C}} |          {{2046 °F; 1119 °C}} |            {{2080 °F; 1138 °C}} |
| 1     |          {{2028 °F; 1109 °C}} |          {{2079 °F; 1137 °C}} |            {{2109 °F; 1154 °C}} |
| 4     |          {{2086 °F; 1141 °C}} |          {{2124 °F; 1162 °C}} |            {{2161 °F; 1183 °C}} |
| 5     |          {{2118 °F; 1159 °C}} |          {{2167 °F; 1186 °C}} |            {{2205 °F; 1207 °C}} |
| 6     |          {{2165 °F; 1185 °C}} |          {{2232 °F; 1222 °C}} |            {{2269 °F; 1243 °C}} |
| 7     |          {{2194 °F; 1201 °C}} |          {{2262 °F; 1239 °C}} |            {{2295 °F; 1257 °C}} |
| 8     |          {{2212 °F; 1211 °C}} |          {{2280 °F; 1249 °C}} |            {{2320 °F; 1271 °C}} |
| 9     |          {{2235 °F; 1224 °C}} |          {{2300 °F; 1260 °C}} |            {{2336 °F; 1280 °C}} |
| 10    |          {{2284 °F; 1251 °C}} |          {{2345 °F; 1285 °C}} |            {{2381 °F; 1305 °C}} |
| 11    |          {{2322 °F; 1272 °C}} |          {{2361 °F; 1294 °C}} |            {{2399 °F; 1315 °C}} |
| 12    |          {{2345 °F; 1285 °C}} |          {{2383 °F; 1306 °C}} |            {{2419 °F; 1326 °C}} |
| 13    |          {{2390 °F; 1310 °C}} |          {{2428 °F; 1331 °C}} |            {{2458 °F; 1348 °C}} |
| 14    |          {{2464 °F; 1351 °C}} |          {{2489 °F; 1365 °C}} |            {{2523 °F; 1384 °C}} |

Ein Strich steht für einen Wert, der hier nicht übernommen wurde; Sie finden ihn in Ortons vollständiger Tabelle.

Orton stellt Kegel bis 42 für Hochtemperaturanwendungen her, veröffentlicht Temperaturen aber nur bis Kegel 14; für heißere Kegel sind seine Tabellen „auf Anfrage erhältlich“. Eine ältere Orton-Tabelle, wie Ofenhersteller sie nachdrucken, gibt für einen Normalkegel 15 bei {{270 °F/h; 150 °C/h}} den Wert {{2608 °F; 1431 °C}} an, und für Kegel 16 oder höher haben wir keinen veröffentlichten Wert gefunden. Setzen Sie über Kegel 14 hinaus Messkegel{{en: witness cones}} und richten Sie sich nach ihnen, und prüfen Sie, ob die vom Hersteller angegebene Höchsttemperatur Ihres Ofens diese Hitze erreicht.

Normalkegel weichen nur um wenige Grad von diesen Werten ab: Ein Normalkegel 6 bei {{108 °F/h; 60 °C/h}} liegt bei {{2228 °F; 1220 °C}}. Kleine Kegel, wie sie im Kiln-Sitter verwendet werden, sind nur für {{540 °F/h; 300 °C/h}} aufgeführt; deshalb nennt die Tabelle für einen kleinen Kegel 6 {{2291 °F; 1255 °C}}. Das ist nicht die Temperatur, bei der ein Kiln-Sitter den Ofen abschaltet. Der Kegel im Kiln-Sitter soll mit dem Kegel auf der Ofenplatte übereinstimmen, und der Kegel auf der Ofenplatte hat das letzte Wort.

Zwei Vorsichtshinweise. Ortons Broschüre von 2019 gibt Kegel 06 bei schneller Heizrate mit {{1875 °F; 1024 °C}} an, die Tabelle und Ortons FAQ dagegen beide mit {{1855 °F; 1013 °C}}; dieser Wert wird hier verwendet. Und die Tabelle für Normalkegel hinten in der Bedienungsanleitung des Kiln-Sitters von Dawson enthält Abschreibfehler (Kegel 5 heißer als Kegel 6); verwenden Sie sie deshalb nicht.

:::temperature

## Brennen nach Temperatur {#by-temperature}

Ein Ofen mit **Steuerung** brennt auf eine Temperatur, die Sie einstellen, gemessen von einem Fühler nahe der Wand. Lieferanten in Großbritannien, Europa, Australien und Neuseeland geben oft eine Brenntemperatur statt eines Kegels{{en: cone}} an.

Eine Temperatur allein sagt nicht, wie stark die Ware gebrannt ist. Glasuren{{en: glazes}} reagieren wie Kegel auf die **Wärmearbeit**{{en: heatwork}}: Dieselbe Endtemperatur ergibt nach einem langsamen Anstieg oder einer Haltezeit{{en: hold}} ein stärker gebranntes Ergebnis, nach einem schnellen Anstieg ein schwächer gebranntes. Ortons Tabelle zeigt, wie groß der Unterschied ist: Kegel 6 biegt sich bei einem Anstieg von {{27 °F/h; 15 °C/h}} bei {{2165 °F; 1185 °C}} und bei einem Anstieg von {{270 °F/h; 150 °C/h}} bei {{2269 °F; 1243 °C}}. Eine Brenntemperatur bedeutet also: diese Temperatur, erreicht mit einer bestimmten Heizrate und mit der Haltezeit, die der Hersteller gegebenenfalls angibt.

Gibt ein Rezept stattdessen einen Kegel an, suchen Sie ihn in der Tabelle oben, in der Spalte für die Heizrate, mit der Ihr Ofen am Ende des Brandes steigt. Auch eine Haltezeit erhöht die Wärmearbeit: siehe „Haltezeiten erhöhen die Wärmearbeit“ oben.

Der Fühler misst die Luft nahe der Wand, nicht die Ware. Fallen Brände stärker oder schwächer aus als vorgesehen, erklärt die Bedienungsanleitung Ihrer Steuerung deren **Offset**, mit dem sich die Anzeige korrigieren lässt.

:::

:::orton

## Einen Kegelsatz aufstellen {#cone-pack}

Ein **Messkegel**{{en: witness cone}} ist ein Kegel{{en: cone}}, der auf einer Ofenplatte neben der Ware steht, wo er dieselbe Hitze abbekommt. Orton sagt deutlich, wozu er da ist: „Die einzige echte Messung der Wärmearbeit{{en: heatwork}} liefert ein Normalkegel oder ein selbststehender Kegel auf der Ofenplatte neben der Ware.“ Ein Kiln-Sitter sitzt nahe der Wand, und der Fühler einer Steuerung oder eines Pyrometers misst die Temperatur nahe der Wand; ein Messkegel misst dort, wo die Stücke stehen.

Ein **Kegelsatz**{{en: cone pack}} besteht aus drei Messkegeln, die zusammen stehen, je eine Nummer auseinander:

Table: Der Kegelsatz aus drei Kegeln
Label: Kegelsatz aus drei Kegeln

| Kegel         | Welche Nummer                   | Schrühbrand auf Kegel 04 | Glasur für Kegel 6 | Wenn er sich biegt                         |
| ------------- | ------------------------------- | ------------------------ | ------------------ | ------------------------------------------ |
| Führungskegel | Eine Nummer kühler als das Ziel | 05                       | 5                  | Die Ware ist bald gar gebrannt             |
| Hauptkegel    | Das Ziel                        | 04                       | 6                  | Der Brand hat den richtigen Punkt erreicht |
| Wachkegel     | Eine Nummer heißer              | 03                       | 7                  | Der Brand ist zu weit gegangen             |

### Selbststehende Kegel oder eine Unterlegplatte

L&L, ein US-amerikanischer Ofenhersteller, empfiehlt für den Kegelsatz selbststehende Kegel, „weil sie am einfachsten zu verwenden sind und die gleichmäßigsten Ergebnisse liefern“: Höhe und Neigung sind bei ihnen vorgegeben.

Normalkegel brauchen eine **Unterlegplatte** (einen fertigen Halter) oder einen **Tonklumpen** aus weichem, porösem Ton, in den Sie mit einem Bleistift Löcher stechen. Setzen Sie jeden so ein, dass genau 2 Zoll (51 mm) herausragen, um 8° aus der Senkrechten zu seiner **Biegeseite** hin geneigt. Um diese Seite zu finden, stellen Sie den Kegel mit dem Fuß auf eine ebene Fläche, halten ihn an der Spitze und lassen los: Er fällt zur Biegeseite hin.

### Wohin die Kegelsätze gehören

1. Stellen Sie den Kegelsatz „tief in den Ofen, aber … durch ein Schauloch sichtbar“ (Orton), nahe der Mitte des Besatzes und abseits von Zugluft (L&L). Nicht direkt ans Schauloch: Die Kegel sollen dieselbe Hitze spüren wie die Ware.
2. Schauen Sie vor dem Schließen des Deckels durch das Schauloch und prüfen Sie, ob Sie alle drei Kegel sehen.
3. In einem Ofen mit Kiln-Sitter halten Sie die Ofenplatte mit dem Kegelsatz mindestens 1 Zoll (25 mm) über oder unter dem Rohr des Kiln-Sitters, damit eine kippende Platte den Kiln-Sitter nicht blockieren kann.
4. Stellen Sie bei Ihren ersten Bränden je einen Kegelsatz auf die oberste, die mittlere und die unterste Ofenplatte. Der Kalibriertest von L&L geht weiter: zwei Kegelsätze aus den Kegeln 07, 06 und 05 auf jeder Platte, einer am Rand und einer in der Mitte.

Rechnen Sie mit Unterschieden: Orton schreibt: „Typischerweise sehen Sie zwischen oben und unten im Ofen mindestens einen Kegel Unterschied“, und dicht besetzte Bereiche bleiben kühler. Kegelsätze, die Sie während des Brandes nicht sehen können, liefern hinterher trotzdem einen Nachweis.

:::

:::orton

## Der Kiln-Sitter {#kiln-sitter}

Ein **Kiln-Sitter** ist der mechanische Schalter außen an vielen einfachen und älteren Öfen, der den Ofen abschaltet, wenn sich ein kleiner Kegel{{en: cone}} biegt. Der bekannteste ist der Kiln-Sitter von Dawson. Er erleichtert das Brennen, ist aber eine Bequemlichkeit, keine Sicherheitseinrichtung.

### Wie er funktioniert

Ein Keramikrohr aus Porzellan reicht in den Ofen hinein. An seinem Ende liegt ein kleiner Kegel oder ein Temperaturstäbchen quer über zwei Metallauflagen, unter einem **Fühlhebel**, der sich wie eine Wippe dreht. Außerhalb des Ofens hält das andere Ende des Hebels mit einem kleinen Schieber ein Fallgewicht hoch. Wenn der Kegel weich wird und sich auf etwa 90° biegt, sinkt der Hebel so weit, dass er das Fallgewicht freigibt; das Gewicht fällt, und der Strom zu den Heizspiralen wird unterbrochen.

Kleine Kegel und Temperaturstäbchen „ergeben eine gleichwertige Wärmebehandlung“. Orton merkt an, dass viele Anfängerinnen und Anfänger Stäbchen wählen, weil sie sich dank ihrer gleichmäßigen Form leicht jedes Mal gleich einlegen lassen. Ein kleiner Kegel verjüngt sich, deshalb kommt es darauf an, wie er liegt: Mit dem dünnen Teil unter dem Hebel schaltet der Ofen bei niedrigerer Temperatur ab, mit dem dicken Teil bei höherer, eine Verschiebung um „bis zu 1/2 Kegel“.

### Welcher Kegel in den Kiln-Sitter gehört

Die Quellen sind sich nicht einig. Dawson, der Hersteller des Kiln-Sitters, rät, dieselbe Nummer wie der Hauptkegel auf der Ofenplatte zu nehmen und nur dann eine Nummer heißer zu gehen, wenn der Kegel auf der Ofenplatte ungebogen bleibt. L&L rät zu einer Nummer heißer als die Kegel auf der Ofenplatte, weil der Kiln-Sitter nahe an Wand und Heizspiralen sitzt, mehr Hitze abbekommt und dazu neigt, zu früh abzuschalten. Orton klärt den Grundsatz: „Der Kegel auf der Ofenplatte entscheidet letztlich über den Brand, nicht der Kegel oder das Stäbchen im Kiln-Sitter.“

> [!NOTE]
> Unser Ausgangspunkt: Legen Sie einen kleinen Kegel mit der Nummer Ihres Ziels in den Kiln-Sitter und stellen Sie einen Kegelsatz{{en: cone pack}} auf die Ofenplatte. Ist der Hauptkegel auf der Ofenplatte beim Abschalten zu wenig gebogen, nehmen Sie beim nächsten Mal eine Nummer heißer im Kiln-Sitter, oder legen Sie den dickeren Teil des Kegels unter den Hebel. Ist er zu stark gebogen, machen Sie es umgekehrt.

### Einrichten und Prüfen vor jedem Brand

Das Vorgehen nach Dawson, das zugleich als Prüfung vor jedem Brand dient:

1. Schalten Sie alle Schalter aus. Prüfen Sie, ob sich der Fühlhebel frei bewegt, mittig im Rohr sitzt und nicht verbogen oder korrodiert ist. Bewegt er sich schwer, sollten Sie laut Dawson die Rohreinheit austauschen.
2. Streichen Sie eine dünne Schicht **Trennmittel** für hohe Temperaturen (eine Beschichtung, an der geschmolzenes Material nicht haften bleibt) auf die Kegelauflagen und auf den Hebel, wo er den Kegel berührt. Bringen Sie nie Trennmittel auf den Kegel oder das Keramikrohr.
3. Setzen Sie Ofenplatten und Ware mindestens 1 Zoll (25 mm) über oder unter dem Rohr ein, damit nichts es berühren, dagegen fallen oder es blockieren kann.
4. Heben Sie das Fallgewicht an, drücken Sie den Schieber nach unten auf den Auslöser, und legen Sie den Kegel oder das Stäbchen flach auf die Auflagen an die Metallstufe, wie es die Bedienungsanleitung Ihres Kiln-Sitters zeigt, jedes Mal gleich. Prüfen Sie es vor dem Schließen des Deckels noch einmal: „EIN FALSCH EINGELEGTER KEGEL ODER EIN FALSCH EINGELEGTES STÄBCHEN KANN ZU EINER ÜBERFEUERUNG FÜHREN.“
5. Stellen Sie den Zeitbegrenzer ein und drücken Sie den Druckknopf hinein, bis er einrastet. Halten Sie den Ofen waagerecht und den Raum unter dem Fallgewicht frei, damit das Gewicht fallen kann.

### Der Zeitbegrenzer

Viele Kiln-Sitter, auch die LT-Modelle von Dawson, haben einen **Zeitbegrenzer** (Limit-Timer): eine Uhr, die den Ofen nach einer eingestellten Zeit abschaltet, als Reserve, „falls der KILN-SITTER versagt“. Er sollte immer länger eingestellt sein, als der Brand voraussichtlich dauert. Die Quellen bemessen den Spielraum unterschiedlich:

Table: Wie lange der Zeitbegrenzer eingestellt wird
Label: Zeitbegrenzer einstellen

| Quelle    | Einstellung                                                                                                                           |
| --------- | ------------------------------------------------------------------------------------------------------------------------------------- |
| Dawson    | ½ Stunde länger als die erwartete Brenndauer, bis Sie den Ofen kennen, später ¼ Stunde länger; nie auf mehr als 20 Stunden einstellen |
| L&L       | Beim ersten Mal sehr hoch, dabei notieren, wie lange der Brand dauert; danach etwa 1 Stunde länger                                    |
| Bracker’s | 30 Minuten bis 1 Stunde länger als die Brenndauer                                                                                     |

> [!NOTE]
> Unser Ausgangspunkt: beim ersten Mal großzügig (innerhalb der 20 Stunden auf der Skala), danach ½ bis 1 Stunde länger als die notierte Zeit. Der Zeitbegrenzer zeigt Ihnen auch, wie lange ein Brand gedauert hat: Auf 7 gestellt und bei 1 stehen geblieben heißt 6 Stunden.

### Wenn er zu früh oder zu spät abschaltet

Vergleichen Sie nach jedem Brand den Kegel aus dem Kiln-Sitter mit den Kegeln auf der Ofenplatte.

Table: Den Kiln-Sitter nach dem Brand deuten
Label: Probleme mit dem Kiln-Sitter

| Was Sie sehen                                                         | Wahrscheinliche Ursache                                                                                                     | Was zu tun ist                                                                                            |
| --------------------------------------------------------------------- | --------------------------------------------------------------------------------------------------------------------------- | --------------------------------------------------------------------------------------------------------- |
| Kiln-Sitter ausgelöst, Hauptkegel auf der Ofenplatte zu wenig gebogen | Am Kiln-Sitter war es heißer als auf der Ofenplatte (er sitzt nahe der Wand)                                                | Einen Kegel heißer im Kiln-Sitter, oder den dickeren Teil unter den Hebel                                 |
| Kegel im Kiln-Sitter weit über 90° hinaus abgesackt                   | Der Ofen ist gegen Ende zu schnell gestiegen                                                                                | Stellen Sie die Schalter niedriger, damit der Anstieg langsamer wird (Dawson)                             |
| Kegel im Kiln-Sitter nicht gebogen oder zu einem Klumpen geschmolzen  | Der Kiln-Sitter selbst: schlecht eingestellt, Hebel verbogen oder korrodiert, oder etwas steckt im Rohr oder liegt daran an | Prüfen Sie den Kiln-Sitter vor dem nächsten Brand nach seiner Bedienungsanleitung und stellen Sie ihn ein |
| Jedes Mal zu früh oder zu spät                                        | Verstellt, oder Hebel abgenutzt                                                                                             | Prüfen Sie mit der Schablone; verschieben Sie die Auslöseplatte                                           |

Zum Prüfen der Einstellung verwendet Dawson eine **Schablone** (Einstelllehre), die den Hebel dort hält, wo ihn ein ganz umgebogener Kegel lassen würde; am Schieber sollte dann „1/16 Zoll Spiel“ (etwa 1,6 mm) sein. Prüfen Sie die Einstellung alle 30 Brände. Die Regel von Ceramics Monthly: Schaltet der Ofen zu früh ab, schieben Sie die Auslöseplatte etwas nach oben; schaltet er zu spät ab, etwas nach unten. Was auch immer der Kiln-Sitter tut: „Vertrauen Sie immer den großen Messkegeln{{en: witness cones}} mehr als den kleinen Kegeln im Kiln-Sitter.“

> [!WARNING]
> **Ein Kiln-Sitter ist keine Sicherheitseinrichtung.** In der Bedienungsanleitung von Dawson heißt es, er sei „NICHT als ausfallsichere Abschaltvorrichtung gedacht, und Ihr Ofen sollte NICHT über die geschätzte Brenndauer hinaus unbeaufsichtigt gelassen werden“. Schon so etwas Einfaches wie ungebrannte Ware{{en: greenware}}, die gegen das Rohr fällt, „könnte eine Überfeuerung verursachen“. Seien Sie da, um den Ofen zu prüfen, wenn der Brand zu Ende gehen sollte, und brennen Sie nie auf oder in der Nähe von etwas Brennbarem, etwa einem Holzboden oder Teppich.

Der Kiln-Sitter ist für Brände „bis einschließlich Kegel 8“ gebaut. Er kann von sich aus weder eine Temperatur halten noch langsam abkühlen. Mit Übung und einem Brennprotokoll können Sie aber, wie Digitalfire es ausdrückt, „selbst zur Steuerung werden“: die Kegel beobachten und die Schalter von Hand drehen.

:::

:::orton

## Kegel ablesen {#reading-cones}

Kegel{{en: cones}} werden zweimal abgelesen: durch das Schauloch, während der Ofen brennt, und in der Hand, wenn er abgekühlt ist.

### Während des Brandes

Ein **Schauloch** ist ein kleines Loch durch die Ofenwand, verschlossen mit einem herausnehmbaren Stopfen. Schauen Sie nie ohne Augenschutz hinein. Orton sagt: „Es sollte eine Schweißerschutzbrille verwendet werden, um mögliche Augenverletzungen zu vermeiden. Sonnenbrillen werden nicht empfohlen.“ Am häufigsten empfohlen wird eine Schweißerschutzbrille der Schutzstufe 3 mit IR-Schutzfilter; nehmen Sie eine dunklere, wenn Sie danach Flecken sehen.

- Beginnt sich der **Führungskegel** zu biegen, ist das Ende nah: Beobachten Sie von hier an genau.
- Hat ein Kegel einmal angefangen, braucht er 15 bis 25 Minuten zum Umbiegen (Ortons neuere Broschüre sagt 15 bis 22), erst langsam, dann schnell, sobald er die Hälfte, die 3-Uhr-Stellung, überschritten hat.
- Der **Hauptkegel** ist fertig, wenn seine Spitze auf gleicher Höhe mit seinem Fuß ist.

An einem handgeschalteten Ofen ist das Schauloch Ihr einziges Signal während des Brandes; deshalb muss der Kegelsatz{{en: cone pack}} dort stehen, wo Sie ihn sehen können.

### Nach dem Brand

Orton liest die Biegung wie ein Zifferblatt. Ein ungebogener Kegel zeigt nach oben, auf 12 Uhr; ein Kegel, der die Platte berührt, steht auf 6 Uhr. Der Endpunkt ist eine Biegung um 90°, die Spitze auf gleicher Höhe mit dem Fuß: der Punkt, für den die Temperaturen der Tabelle gemessen sind, und Orton wertet einen Kegel irgendwo zwischen 5 und 6 Uhr als richtig gebrannt. Zwischen 4 Uhr und dem Berühren der Platte ist der Unterschied klein, „meist 1 oder 2 Grad“.

Table: Einen Kegelsatz nach dem Brand ablesen (Beispiel: Kegel 5, 6 und 7 für einen Glasurbrand auf Kegel 6)
Label: Kegelsatz ablesen

| Was Sie sehen                                                                                                         | Was es bedeutet                                                                           |
| --------------------------------------------------------------------------------------------------------------------- | ----------------------------------------------------------------------------------------- |
| Kegel 5 ganz umgebogen; Spitze von Kegel 6 auf Höhe des Fußes oder etwas tiefer; Kegel 7 aufrecht oder leicht geneigt | Ziel getroffen: Kegel 6 erreicht                                                          |
| Kegel 5 gebogen; Kegel 6 nur teilweise, auf 2 oder 3 Uhr, oder aufrecht                                               | Zu schwach gebrannt: Der Brand hat zu früh aufgehört                                      |
| Selbst Kegel 5 hat sich kaum bewegt                                                                                   | Deutlich zu schwach gebrannt, um einen Kegel oder mehr                                    |
| Kegel 5 und 6 flach; Kegel 7 gebogen                                                                                  | Zu stark gebrannt: „Sie haben das beste Verhältnis von Zeit und Temperatur überschritten“ |
| Alle drei flach zusammengesunken oder auf die Unterlegplatte geschmolzen                                              | Viel zu stark gebrannt; prüfen Sie Kiln-Sitter und Zeitbegrenzer vor dem nächsten Brand   |
| Grünliche Kegel oder graue Schrühware                                                                                 | Schlechte Entlüftung oder zu schnell gebrannt                                             |
| Oberer Kegelsatz stärker gebogen als der untere                                                                       | Ein ungleichmäßiger Ofen; ein Kegel Unterschied ist typisch                               |

### Beim nächsten Mal anpassen

Table: Was Sie beim nächsten Mal ändern
Label: Nächsten Brand anpassen

| Die Kegel zeigten                               | Kiln-Sitter                                                                                                                                          | Steuerung                                                                                                                                                              |
| ----------------------------------------------- | ---------------------------------------------------------------------------------------------------------------------------------------------------- | ---------------------------------------------------------------------------------------------------------------------------------------------------------------------- |
| Zu schwach gebrannt                             | Einen Kegel heißer im Kiln-Sitter, oder den dickeren Teil unter den Hebel                                                                            | Brennen Sie mit dem Kegel-Offset etwas heißer, oder fügen Sie eine kurze Haltezeit{{en: hold}} hinzu (etwa 20 Minuten entsprechen {{18 °F; 10 °C}} mehr Endtemperatur) |
| Zu stark gebrannt                               | Einen Kegel kühler, oder den dünneren Teil unter den Hebel; ist der Kegel im Kiln-Sitter weit über 90° abgesackt, stellen Sie die Schalter niedriger | Brennen Sie mit dem Kegel-Offset etwas kühler, oder kürzen Sie die Haltezeit oder lassen Sie sie weg                                                                   |
| Oben und unten mehr als einen Kegel Unterschied | Stellen Sie die Schalter anders ein (siehe „Handgeschaltete Öfen im Einzelnen“)                                                                      | Besetzen Sie den kühleren Bereich lockerer; folgen Sie Ihrer Bedienungsanleitung                                                                                       |

Ein **Kegel-Offset** ist eine Einstellung der Steuerung, die ihre Temperatur für einen Kegel nach oben oder unten verschiebt, damit sie zu dem passt, was Ihre Messkegel{{en: witness cones}} zeigen. Bewahren Sie jeden gebrannten Kegelsatz auf und notieren Sie, wie sich jeder gebogen hat (siehe „Nach dem Brand“ unten).

:::

:::sk

## Brennen nach SK-Kegeln {#sk-cones}

SK-Kegel sind die pyrometrischen Kegel nach der japanischen Norm JIS R 8101; in Japan verkaufen sie Händler wie Yuko Trading (有恒商事). Wie jeder Kegel{{en: cone}} misst ein SK-Kegel die Wärmearbeit{{en: heatwork}}, nicht die Temperatur allein: Er wird weich und biegt sich um, wenn die Ware genug Hitze bekommen hat, und Sie lesen ab, wie weit er sich gebogen hat. Messkegel{{en: witness cone}}, das Ablesen, wie weit sich ein Kegel gebogen hat, und Haltezeiten{{en: hold}} funktionieren bei ihm wie bei jedem Kegel. Dieser Abschnitt nennt bei jedem Kegel sein System und macht aus einer SK-Nummer nie die Nummer eines anderen Systems: Die Nummern verschiedener Kegelreihen sind nicht austauschbar.

> [!NOTE]
> Schreiben Sie immer „SK“ vor die Nummer. Viele ältere japanische Rezepte sagen nur „SK 8“ oder „SK 9“, ohne zu sagen, wessen Kegel gemeint ist. Kyoto-Kegel und SK-Kegel nach JIS tragen dieselben Nummern, biegen sich aber bei verschiedenen Temperaturen (siehe Kyoto-Kegel, unten).

### Die großen Kegel

Die Norm kennt zwei Größen. Große Kegel (大型コーン) dienen „hauptsächlich zur Messung des Brenngrads“ (焼度測定), und genau das braucht man in der Töpferei. Kleine Kegel (SK 26 bis SK 42, am oberen Ende der Reihe) dienen „hauptsächlich zur Prüfung der Feuerfestigkeit“ und werden hier nicht behandelt. Die Tabelle unten nennt die großen Kegel von SK 022 bis SK 20.

Die Nummern reichen hier von SK 022, dem kühlsten, bis SK 20. Zwischen SK 015 und SK 6 tragen die gedruckten Nummern ein „a“ (SK 015a, SK 6a); schreiben Sie es so, wie es gedruckt ist.

### Große Kegel aufstellen

Stecken Sie jeden großen Kegel in eine Unterlegplatte oder einen Tonklumpen, zu seiner Biegeseite hin geneigt. Halten Sie wie bei jedem Kegel Höhe und Neigung von Brand zu Brand gleich, denn ein Unterschied in einem von beiden ändert, wie weit er sich biegt. Stellen Sie die drei Kegel des Kegelsatzes{{en: cone pack}} (unten) zusammen auf, tief im Ofen nahe der Mitte des Besatzes, wo sie die Hitze bekommen, die die Ware bekommt, und wo Sie sie dennoch durch ein Schauloch sehen können; prüfen Sie, bevor Sie den Ofen schließen, dass Sie alle drei sehen.

Anleitungen eines Herstellers oder Händlers dazu, wie tief oder in welchem Winkel SK-Kegel einzusetzen sind, haben wir nicht gefunden. Am nächsten kommt eine Labornorm, JIS R 2204, Japans Prüfung, wie viel Hitze ein feuerfester Werkstoff aushält: Sie setzt jeden SK-Kegel mit seiner beschrifteten Fläche im Winkel von 80° zu einer ebenen Unterlage und mit seinem Fuß etwa 4 mm tief darin ein. Das ist eine Prüfung für feuerfeste Werkstoffe, keine Regel für das Brennen von Keramik, und wir haben sie in einer Abschrift der Norm gelesen, nicht in der Norm selbst.

### Führungs-, Haupt- und Wachkegel

Kegel werden zu dritt verkauft und aufgestellt: ein Führungskegel, ein Hauptkegel beim Ziel und ein Wachkegel. Nehmen Sie als Hauptkegel die SK-Nummer, die Ihr Rezept oder Ihr Ton nennt, als Führungskegel den nächstkühleren Kegel (eine Zeile höher in der Tabelle) und als Wachkegel den nächstheißeren. Wenn sich der Führungskegel zu biegen beginnt, ist das Ende nahe; wenn sich der Wachkegel biegt, ist der Brand zu weit gegangen.

### Die SK-Tabelle

Table: Große SK-Kegel (JIS R 8101): die Nenntemperatur (JIS) jedes Kegels
Label: SK-Tabelle

| Kegel   | Nenntemperatur (JIS) |
| ------- | -------------------: |
| SK 022  |  {{1112 °F; 600 °C}} |
| SK 021  |  {{1202 °F; 650 °C}} |
| SK 020  |  {{1238 °F; 670 °C}} |
| SK 019  |  {{1274 °F; 690 °C}} |
| SK 018  |  {{1310 °F; 710 °C}} |
| SK 017  |  {{1346 °F; 730 °C}} |
| SK 016  |  {{1382 °F; 750 °C}} |
| SK 015a |  {{1454 °F; 790 °C}} |
| SK 014a |  {{1499 °F; 815 °C}} |
| SK 013a |  {{1535 °F; 835 °C}} |
| SK 012a |  {{1571 °F; 855 °C}} |
| SK 011a |  {{1616 °F; 880 °C}} |
| SK 010a |  {{1652 °F; 900 °C}} |
| SK 09a  |  {{1688 °F; 920 °C}} |
| SK 08a  |  {{1724 °F; 940 °C}} |
| SK 07a  |  {{1760 °F; 960 °C}} |
| SK 06a  |  {{1796 °F; 980 °C}} |
| SK 05a  | {{1832 °F; 1000 °C}} |
| SK 04a  | {{1868 °F; 1020 °C}} |
| SK 03a  | {{1904 °F; 1040 °C}} |
| SK 02a  | {{1940 °F; 1060 °C}} |
| SK 01a  | {{1976 °F; 1080 °C}} |
| SK 1a   | {{2012 °F; 1100 °C}} |
| SK 2a   | {{2048 °F; 1120 °C}} |
| SK 3a   | {{2084 °F; 1140 °C}} |
| SK 4a   | {{2120 °F; 1160 °C}} |
| SK 5a   | {{2156 °F; 1180 °C}} |
| SK 6a   | {{2192 °F; 1200 °C}} |
| SK 7    | {{2246 °F; 1230 °C}} |
| SK 8    | {{2282 °F; 1250 °C}} |
| SK 9    | {{2336 °F; 1280 °C}} |
| SK 10   | {{2372 °F; 1300 °C}} |
| SK 11   | {{2408 °F; 1320 °C}} |
| SK 12   | {{2462 °F; 1350 °C}} |
| SK 13   | {{2516 °F; 1380 °C}} |
| SK 14   | {{2570 °F; 1410 °C}} |
| SK 15   | {{2615 °F; 1435 °C}} |
| SK 16   | {{2660 °F; 1460 °C}} |
| SK 17   | {{2696 °F; 1480 °C}} |
| SK 18   | {{2732 °F; 1500 °C}} |
| SK 19   | {{2768 °F; 1520 °C}} |
| SK 20   | {{2786 °F; 1530 °C}} |

Jeder Wert ist ein Nennwert (JIS): die Temperatur, die die Norm für den Kegel angibt, wie sie in der Tabelle von Yuko Trading gedruckt ist. Die Tabelle nennt keine Heizrate. Die Norm gibt Bezugstemperaturen an. Bei einer in der Töpferei üblichen Heizrate von etwa 100 °C/h hat Kyotos städtisches Institut gemessen, dass sich seine eigenen Kyoto-Kegel 47–79 °C kühler biegen als der JIS-Wert für dieselbe Nummer; für SK-Kegel nach JIS haben wir keine solchen Messungen gefunden. Stellen Sie einen Messkegel auf und vergleichen Sie.

### Kyoto-Kegel

Kyoto-Kegel (京都ゼーゲル), hergestellt von Kyotos städtischem Institut, werden nicht mehr hergestellt: Laut Presseberichten hat das Institut die Herstellung zum Ende des Geschäftsjahres 2009 eingestellt. Sie tragen dieselben Nummern wie SK-Kegel nach JIS, biegen sich aber kühler: Ein Kyoto-Kegel biegt sich bei etwa der Temperatur des SK-Kegels nach JIS, dessen Nummer zwei oder drei niedriger ist. Ein Rezept aus Kyoto, das „SK 8“ sagt, kann einen Kyoto-Kegel meinen. Das Institut hat Hinweise für Töpferinnen und Töpfer veröffentlicht, die von Kyoto-Kegeln zu Ortonkegeln wechseln, und ersetzt seinen eigenen Kyoto-Kegel SK 12 durch Ortonkegel 10. Das ist die Wahl des Instituts aufgrund seiner eigenen Messungen: Es hat Kyoto-Kegel und Ortonkegel im selben Ofen bei 100 °C/h gebrannt, und Kyoto-SK 12 (1290 °C) bog sich dort, wo sich Ortonkegel 10 (1290 °C) bog. In derselben Tabelle bog sich Kyoto-SK 8 (1198 °C) nahe bei Ortonkegel 5 (1207 °C) und Kyoto-SK 10 (1232 °C) dort, wo sich Ortonkegel 7 (1232 °C) bog. Glazecalc verwendet diese Tabelle, nicht Ortons Tabelle bei 60 °C/h, wenn es einen SK-Kegel neben einem Ortonkegel zeigt, und gibt jede Entsprechung als ungefähr an.

### In Japan verkaufte Ortonkegel

Selbststehende Ortonkegel werden in Japan unter dem Namen 立つゼーゲル („stehender Seger“) verkauft, weil sie weder Unterlegplatte noch Halter brauchen. Es sind Ortonkegel, mit Ortons Nummern und Ortons Tabelle (oben): Brennen Sie auf einen solchen Kegel nur nach seiner Orton-Nummer, und halten Sie SK- und Ortonkegel in getrennten Kegelsätzen, nie im selben.

### Quellen zu SK-Kegeln

- [Yuko Trading (有恒商事株式会社): 標準溶倒温度表 (die SK-Tabelle, geprüft am 2026-10-14)](http://www.yukotrading.co.jp/pdf/segercone_table.pdf)
- [JSA: JIS R 8101:1999, 耐火度試験用標準コーン (in Kraft, bestätigt am 2023-10-20)](https://webdesk.jsa.or.jp/books/W11M0090/index/?bunsyo_id=JIS+R+8101:1999)
- [JSA: JIS R 2204:1999, 耐火物及び耐火物原料の耐火度試験方法 (in Kraft, bestätigt am 2023-10-20)](https://webdesk.jsa.or.jp/books/W11M0090/index/?bunsyo_id=JIS+R+2204:1999)
- [kikakurui.com: eine Abschrift von JIS R 2204:1999, deren Abschnitt 5 a) das Einsetzen der Kegel regelt (gelesen am 2026-10-19)](https://kikakurui.com/r2/R2204-1999-01.html)
- [Kyoto Municipal Institute of Industrial Technology and Culture: Hinweise zum Wechsel von Kyoto-Kegeln zu Ortonkegeln](https://tc-kyoto.or.jp/app/uploads/2025/07/OrtonCorn.pdf)

:::

## Schrühbrand {#bisque}
