Repository: AaronFilson/glazecalc

# Glazecalc

**Free glaze chemistry for potters.** Enter a glaze recipe and see its unity molecular formula
(UMF): the fluxes, alumina and silica it becomes in the kiln, and their ratio. Keep your recipes,
materials, colorants, firing logs and notes together in one private notebook.

**[glazecalcapp.com](https://glazecalcapp.com)**: try it without an account. A free, non-commercial project by
Aaron Filson, in 57 languages, and usable from AI assistants through its MCP server.
<table>
  <tr>

## At a glance

For anyone reading the code; the [highlights](#highlights) below give the details.

- **Stack:** Angular 22 (standalone components, signals, zoneless), TypeScript on Node 24 with Express

File: client/public/i18n/guides/firing/el.md (part 1 of 2)
---
title: Ψήσιμο σε ένα απλό καμίνι
lead: Πώς ψήνετε σε ηλεκτρικό καμίνι με Kiln-Sitter ή με χειροκίνητους διακόπτες: επιλογή, τοποθέτηση και ανάγνωση των κώνων, με δημοσιευμένα προγράμματα για το ψήσιμο μπισκουί και το ψήσιμο του υαλώματος.
---

## Κώνοι: τι μετρούν {#cones}

> [!NOTE]
> Ακολουθήστε πρώτα το εγχειρίδιο του δικού σας καμινιού. Αυτός ο οδηγός συγκεντρώνει όσα δημοσιεύουν οι κατασκευαστές κώνων και καμινιών για τα απλά ηλεκτρικά καμίνια. Δεν αντικαθιστά τις οδηγίες για το μοντέλο σας, και όπου τα δύο διαφέρουν, ισχύει το εγχειρίδιο.

Ο **πυρομετρικός κώνος**{{en: pyrometric cone}} είναι μια μικρή, λεπτή πυραμίδα από τυποποιημένη κεραμική σκόνη. Όταν δεχτεί αρκετή θερμότητα, μαλακώνει και λυγίζει, πάντα με τον ίδιο τρόπο. Τοποθετείτε κώνους στο καμίνι δίπλα στα κομμάτια και μετά διαβάζετε πόσο λύγισαν.

Οι κώνοι μετρούν το **θερμικό έργο**{{en: heatwork}}, τη συνδυασμένη επίδραση θερμοκρασίας και χρόνου. Όπως το λέει η Orton, η κύρια εταιρεία κατασκευής κώνων στις ΗΠΑ: «Οι κώνοι δεν μετρούν μόνο τη θερμοκρασία.» Ένας κώνος που θερμαίνεται αργά λυγίζει σε χαμηλότερη θερμοκρασία από έναν που θερμαίνεται γρήγορα, και ένα υάλωμα{{en: glaze}} συμπεριφέρεται με τον ίδιο τρόπο. Γι’ αυτό η Orton δίνει τη θερμοκρασία κάθε κώνου για συγκεκριμένο ρυθμό ανόδου στους τελευταίους {{180 °F; 100 °C}} του ψησίματος. Μόλις ένας κώνος αρχίσει να κινείται, λυγίζει μέσα σε ένα στενό εύρος, «συνήθως λιγότερο από 40° F» (22 °C).

### Αριθμοί κώνων

Οι αριθμοί των κώνων πηγαίνουν από το 022, τον κώνο της χαμηλότερης θερμοκρασίας, έως το 42. Ένα μηδενικό μπροστά δείχνει τη σειρά των χαμηλότερων θερμοκρασιών και διαβάζεται «μηδέν»: ο κώνος 06 («μηδέν έξι») λυγίζει σε χαμηλότερη θερμοκρασία από τον κώνο 04, και ο κώνος 01 χρειάζεται λιγότερη θερμότητα από τον κώνο 1. Η Orton προειδοποιεί ότι είναι σημαντικό να μην μπερδεύετε τις δύο σειρές. Η διαφορά είναι μεγάλη: ο κώνος 06 λυγίζει σε θερμοκρασία χαμηλότερη κατά περισσότερο από {{400 °F; 220 °C}} από τον κώνο 6.

Table: Συνηθισμένα εύρη ψησίματος, για αυτοστηριζόμενους κώνους με ρυθμό {{108 °F/h; 60 °C/h}}
Label: Εύρη ψησίματος

| Εύρος              | Κώνοι |                    Θερμοκρασία | Συνήθης χρήση                                                                         |
| ------------------ | ----- | -----------------------------: | ------------------------------------------------------------------------------------- |
| Χαμηλή θερμοκρασία | 06–04 |  {{1828–1945 °F; 998–1063 °C}} | Υαλώματα για κεραμικά χαμηλής θερμοκρασίας{{en: earthenware}}, μπισκουί{{en: bisque}} |
| Μέση θερμοκρασία   | 5–6   | {{2167–2232 °F; 1186–1222 °C}} | Stoneware και πορσελάνη σε ηλεκτρικό καμίνι                                           |
| Υψηλή θερμοκρασία  | 9–10  | {{2300–2345 °F; 1260–1285 °C}} | Κυρίως stoneware και πορσελάνη σε καμίνι αερίου                                       |

Οι προμηθευτές στο Ηνωμένο Βασίλειο, στην Ευρώπη, στην Αυστραλία και στη Νέα Ζηλανδία δίνουν συχνά θερμοκρασία σε °C αντί για κώνο: βρείτε τον πλησιέστερο κώνο στον πίνακα παρακάτω και επιβεβαιώστε τον με έναν κώνο-μάρτυρα{{en: witness cone}}. Δεν θα πρέπει να υποθέτετε ότι οι κώνοι Seger και Staffordshire, οι παλαιότερες ευρωπαϊκές σειρές, έχουν τους ίδιους αριθμούς με τους κώνους Orton, γι’ αυτό ο οδηγός χρησιμοποιεί κώνους Orton.

### Η παραμονή προσθέτει θερμικό έργο

Η **παραμονή**{{en: hold}} (οι κεραμίστες τη λένε και **σιδέρωμα**{{en: soak}}) κρατά το καμίνι σε μία θερμοκρασία για κάποιο διάστημα. Επειδή οι κώνοι μετρούν θερμικό έργο, μια παραμονή στο ανώτατο σημείο μπορεί να υποκαταστήσει μια υψηλότερη τελική θερμοκρασία. Η Orton δίνει αυτές τις κατά προσέγγιση αντιστοιχίες:

Table: Τι αξίζει μια παραμονή στην τελική θερμοκρασία
Label: Παραμονή και θερμικό έργο

| Παραμονή         | Περίπου το ίδιο θερμικό έργο με                          |
| ---------------- | -------------------------------------------------------- |
| Περίπου 20 λεπτά | Τελική θερμοκρασία υψηλότερη κατά {{18 °F; 10 °C}}       |
| 40–60 λεπτά      | Τελική θερμοκρασία υψηλότερη κατά {{36 °F; 20 °C}}       |
| Περίπου 2 ώρες   | Τελική θερμοκρασία υψηλότερη κατά {{54 °F; 30 °C}}       |
| 4–6 ώρες         | Αρκετή για να λυγίσει ένας κώνος δύο αριθμούς θερμότερος |

Η Orton προσθέτει ότι μια παραμονή 1–2 ωρών «μπορεί να αρκεί για να παραμορφώσει τον αμέσως επόμενο αριθμό κώνου».

Άρα μια παραμονή δεν είναι ποτέ χωρίς κόστος: αν προσθέσετε μία, να περιμένετε ότι οι κώνοι θα λυγίσουν περισσότερο, και χαμηλώστε ανάλογα την τελική θερμοκρασία.

### Είδη κώνων

Η Orton φτιάχνει τέσσερα είδη. Τα δύο στέκονται στην πυρόπλακα και δείχνουν τι δέχτηκαν τα κομμάτια. Τα άλλα δύο είναι για το Kiln-Sitter (τον μηχανικό διακόπτη που σβήνει το καμίνι).

Table: Τα τέσσερα είδη κώνων της Orton
Label: Είδη κώνων

| Είδος            | Χρήση                         | Πώς στέκεται                                                                                                  |
| ---------------- | ----------------------------- | ------------------------------------------------------------------------------------------------------------- |
| Αυτοστηριζόμενος | Κώνος-μάρτυρας στην πυρόπλακα | Μια ενσωματωμένη βάση ορίζει το ύψος, 1¾ ίντσες (44 mm), και την κλίση των 8°. Δεν χρειάζεται στήριγμα        |
| Μεγάλος          | Κώνος-μάρτυρας στην πυρόπλακα | Μπαίνει σε βάση κώνων ή σε ένα κομμάτι πηλού, με ακριβώς 2 ίντσες (51 mm) έξω, με κλίση 8° από την κατακόρυφο |
| Μικρός (junior)  | Kiln-Sitter                   | Ακουμπά οριζόντια στα στηρίγματα του Kiln-Sitter. Αν στηθεί σε πυρόπλακα, μένουν έξω 15/16 της ίντσας (24 mm) |
| Ράβδος           | Kiln-Sitter                   | Η ίδια σκόνη με τους μικρούς κώνους, σε σχήμα ομοιόμορφης ράβδου                                              |

Το ύψος μετράει: διαφορά ¼ της ίντσας (6 mm) στο ύψος ενός μεγάλου κώνου «μπορεί να προκαλέσει διαφορά μεγαλύτερη από μισό κώνο στην κάμψη». Οι κώνοι δεν χαλάνε ούτε παλιώνουν, και η υγρασία στην αποθήκευση δεν τους επηρεάζει.

### Τι σημαίνει «κώνος 6» στην πράξη

Ο πίνακας δίνει για τον αυτοστηριζόμενο κώνο 6 τους {{2232 °F; 1222 °C}}, αλλά μόνο όταν οι τελευταίοι {{180 °F; 100 °C}} ανεβαίνουν με ρυθμό {{108 °F/h; 60 °C/h}}. Με άνοδο {{270 °F/h; 150 °C/h}}, ο ίδιος κώνος λυγίζει στους {{2269 °F; 1243 °C}}. Τα πραγματικά καμίνια διαφέρουν και πάλι: το Digitalfire αναφέρει ότι «Τα περισσότερα καμίνια φτάνουν στον κώνο 6 στους 2200°F, όχι στους 2232°F». Άρα «κώνος 6» σημαίνει ότι τα κομμάτια δέχτηκαν το θερμικό έργο που λυγίζει έναν κώνο 6, ό,τι κι αν έδειχνε ένα θερμόμετρο εκείνη την ώρα.

:::orton

> [!NOTE]
> Ψήνετε με βάση τον κώνο, όχι το ρολόι ή το καντράν. Ρυθμίστε τον ελεγκτή με τον αριθμό του κώνου, και αφήστε έναν κώνο-μάρτυρα στην πυρόπλακα να επιβεβαιώνει κάθε ψήσιμο.

:::

:::temperature

> [!NOTE]
> Όταν ψήνετε κατά θερμοκρασία, κρατήστε το τέλος κάθε ψησίματος ίδιο: τον ίδιο τελευταίο ρυθμό ανόδου, την ίδια τελική θερμοκρασία και την ίδια παραμονή. Τότε ένα υάλωμα που πέτυχε μία φορά θα πετύχει ξανά.

:::

## Ο πίνακας κώνων {#cone-chart}

Τα στοιχεία αυτά είναι από τον πίνακα κώνων της Orton (©2001) για αυτοστηριζόμενους κώνους{{en: self-supporting cones}}. Οι κώνοι 11 έως 14 είναι από τους πίνακες που δημοσιεύει σήμερα η Orton, οι οποίοι δίνουν τις ίδιες τιμές όπου επικαλύπτονται, και για τους κώνους 13 και 14 μόνο σε °C (οι τιμές τους σε °F είναι εδώ μετατροπές). Διαλέξτε τη στήλη που ταιριάζει με το πόσο γρήγορα ανέβηκε το καμίνι σας στους τελευταίους {{180 °F; 100 °C}}. Ο πρακτικός κανόνας της Orton είναι η στήλη {{270 °F/h; 150 °C/h}} για γρήγορο ψήσιμο, η στήλη {{108 °F/h; 60 °C/h}} για μέτριο και η στήλη {{27 °F/h; 15 °C/h}} για αργό. Για να βρείτε τον ρυθμό, διαιρέστε τους βαθμούς που ανέβηκε η θερμοκρασία με τις ώρες που χρειάστηκαν: ένα καμίνι που ανεβαίνει κατά {{900 °F; 500 °C}} σε 3 ώρες έχει ρυθμό ανόδου περίπου {{300 °F/h; 167 °C/h}}.

Table: Αυτοστηριζόμενοι κώνοι Orton: η θερμοκρασία στην οποία λυγίζει ο καθένας, ανάλογα με τον ρυθμό ανόδου στους τελευταίους {{180 °F; 100 °C}}
Label: Πίνακας κώνων Orton

| Κώνος | Αργός, {{27 °F/h; 15 °C/h}} | Μέτριος, {{108 °F/h; 60 °C/h}} | Γρήγορος, {{270 °F/h; 150 °C/h}} |
| ----- | --------------------------: | -----------------------------: | -------------------------------: |
| 022   |                           – |            {{1087 °F; 586 °C}} |              {{1094 °F; 590 °C}} |
| 018   |         {{1267 °F; 686 °C}} |            {{1319 °F; 715 °C}} |              {{1353 °F; 734 °C}} |
| 015   |         {{1382 °F; 750 °C}} |            {{1456 °F; 791 °C}} |              {{1504 °F; 818 °C}} |
| 010   |         {{1636 °F; 891 °C}} |            {{1657 °F; 903 °C}} |              {{1679 °F; 915 °C}} |
| 08    |         {{1692 °F; 922 °C}} |            {{1728 °F; 942 °C}} |              {{1753 °F; 956 °C}} |
| 07    |         {{1764 °F; 962 °C}} |            {{1789 °F; 976 °C}} |              {{1809 °F; 987 °C}} |
| 06    |         {{1798 °F; 981 °C}} |            {{1828 °F; 998 °C}} |             {{1855 °F; 1013 °C}} |
| 05    |        {{1870 °F; 1021 °C}} |           {{1888 °F; 1031 °C}} |             {{1911 °F; 1044 °C}} |
| 04    |        {{1915 °F; 1046 °C}} |           {{1945 °F; 1063 °C}} |             {{1971 °F; 1077 °C}} |
| 03    |        {{1960 °F; 1071 °C}} |           {{1987 °F; 1086 °C}} |             {{2019 °F; 1104 °C}} |
| 02    |        {{1972 °F; 1078 °C}} |           {{2016 °F; 1102 °C}} |             {{2052 °F; 1122 °C}} |
| 01    |        {{1999 °F; 1093 °C}} |           {{2046 °F; 1119 °C}} |             {{2080 °F; 1138 °C}} |
| 1     |        {{2028 °F; 1109 °C}} |           {{2079 °F; 1137 °C}} |             {{2109 °F; 1154 °C}} |
| 4     |        {{2086 °F; 1141 °C}} |           {{2124 °F; 1162 °C}} |             {{2161 °F; 1183 °C}} |
| 5     |        {{2118 °F; 1159 °C}} |           {{2167 °F; 1186 °C}} |             {{2205 °F; 1207 °C}} |
| 6     |        {{2165 °F; 1185 °C}} |           {{2232 °F; 1222 °C}} |             {{2269 °F; 1243 °C}} |
| 7     |        {{2194 °F; 1201 °C}} |           {{2262 °F; 1239 °C}} |             {{2295 °F; 1257 °C}} |
| 8     |        {{2212 °F; 1211 °C}} |           {{2280 °F; 1249 °C}} |             {{2320 °F; 1271 °C}} |
| 9     |        {{2235 °F; 1224 °C}} |           {{2300 °F; 1260 °C}} |             {{2336 °F; 1280 °C}} |
| 10    |        {{2284 °F; 1251 °C}} |           {{2345 °F; 1285 °C}} |             {{2381 °F; 1305 °C}} |
| 11    |        {{2322 °F; 1272 °C}} |           {{2361 °F; 1294 °C}} |             {{2399 °F; 1315 °C}} |
| 12    |        {{2345 °F; 1285 °C}} |           {{2383 °F; 1306 °C}} |             {{2419 °F; 1326 °C}} |
| 13    |        {{2390 °F; 1310 °C}} |           {{2428 °F; 1331 °C}} |             {{2458 °F; 1348 °C}} |
| 14    |        {{2464 °F; 1351 °C}} |           {{2489 °F; 1365 °C}} |             {{2523 °F; 1384 °C}} |

Η παύλα σημαίνει τιμή που δεν αντιγράφηκε εδώ. Θα τη βρείτε στον πλήρη πίνακα της Orton.

Η Orton κατασκευάζει κώνους έως τον αριθμό 42 για εργασίες υψηλής θερμοκρασίας, αλλά δημοσιεύει θερμοκρασίες μόνο έως τον κώνο 14. Για τους θερμότερους κώνους, οι πίνακές της είναι «διαθέσιμοι (κατόπιν αιτήματος)». Ένας παλαιότερος πίνακας της Orton, όπως τον αναδημοσιεύουν κατασκευαστές καμινιών, δίνει για τον μεγάλο κώνο 15 τους {{2608 °F; 1431 °C}} με ρυθμό {{270 °F/h; 150 °C/h}}, και δεν βρήκαμε δημοσιευμένη τιμή για τον κώνο 16 ή θερμότερους. Πέρα από τον κώνο 14, βάζετε κώνους-μάρτυρες{{en: witness cones}} και βασίζεστε σε αυτούς, και ελέγξτε ότι η μέγιστη θερμοκρασία του καμινιού σας, όπως τη δηλώνει ο κατασκευαστής, φτάνει τόσο ψηλά.

Οι μεγάλοι κώνοι δίνουν τιμές που απέχουν λίγους βαθμούς από αυτές: ένας μεγάλος κώνος 6 με ρυθμό {{108 °F/h; 60 °C/h}} αντιστοιχεί στους {{2228 °F; 1220 °C}}. Οι μικροί κώνοι, αυτοί που μπαίνουν στο Kiln-Sitter, δίνονται μόνο για ρυθμό {{540 °F/h; 300 °C/h}}, και έτσι ο πίνακας δίνει για τον μικρό κώνο 6 τους {{2291 °F; 1255 °C}}. Αυτή δεν είναι η θερμοκρασία στην οποία το Kiln-Sitter σβήνει το καμίνι. Η δουλειά του κώνου του Kiln-Sitter είναι να συμφωνεί με τον κώνο της πυρόπλακας, και τον τελευταίο λόγο τον έχει ο κώνος της πυρόπλακας.

Δύο επιφυλάξεις. Το φυλλάδιο της Orton του 2019 δίνει τον κώνο 06 στον γρήγορο ρυθμό στους {{1875 °F; 1024 °C}}, αλλά ο πίνακας και οι συχνές ερωτήσεις (FAQ) της Orton δίνουν και οι δύο {{1855 °F; 1013 °C}}, την τιμή που χρησιμοποιείται εδώ. Επίσης, ο πίνακας μεγάλων κώνων στο τέλος του εγχειριδίου του Kiln-Sitter της Dawson έχει λάθη αντιγραφής (ο κώνος 5 δίνεται σε υψηλότερη θερμοκρασία από τον κώνο 6), γι’ αυτό μην τον χρησιμοποιείτε.

:::temperature

## Ψήσιμο κατά θερμοκρασία {#by-temperature}

Ένα καμίνι με **ελεγκτή** ψήνει μέχρι μια θερμοκρασία που ορίζετε, όπως τη μετρά ένας αισθητήρας κοντά στο τοίχωμα. Οι προμηθευτές στο Ηνωμένο Βασίλειο, στην Ευρώπη, στην Αυστραλία και στη Νέα Ζηλανδία δίνουν συχνά θερμοκρασία ψησίματος αντί για κώνο{{en: cone}}.

Μια θερμοκρασία από μόνη της δεν λέει πόσο ψήθηκαν τα κομμάτια. Τα υαλώματα{{en: glazes}}, όπως οι κώνοι, αντιδρούν στο **θερμικό έργο**{{en: heatwork}}: η ίδια τελική θερμοκρασία δίνει πιο ψημένο αποτέλεσμα μετά από αργή άνοδο ή παραμονή, και λιγότερο ψημένο μετά από γρήγορη άνοδο. Ο πίνακας της Orton δείχνει πόσο μεγάλη είναι η διαφορά: ο κώνος 6 λυγίζει στους {{2165 °F; 1185 °C}} με άνοδο {{27 °F/h; 15 °C/h}} και στους {{2269 °F; 1243 °C}} με άνοδο {{270 °F/h; 150 °C/h}}. Άρα μια θερμοκρασία ψησίματος σημαίνει αυτή τη θερμοκρασία, όταν φτάνεται με συγκεκριμένο ρυθμό, μαζί με όποια παραμονή δίνει ο κατασκευαστής.

Όταν μια συνταγή δίνει κώνο αντί για θερμοκρασία, βρείτε τον στον πίνακα παραπάνω, στη στήλη για τον ρυθμό με τον οποίο ανεβαίνει το καμίνι σας στο τέλος του ψησίματος. Και η παραμονή{{en: hold}} προσθέτει θερμικό έργο: δείτε «Η παραμονή προσθέτει θερμικό έργο», παραπάνω.

Ο αισθητήρας μετρά τον αέρα κοντά στο τοίχωμα, όχι τα κομμάτια. Αν τα ψησίματα βγαίνουν υπερψημένα ή υποψημένα, το εγχειρίδιο του ελεγκτή σας εξηγεί τη **διόρθωση (offset)** του, μια ρύθμιση που προσαρμόζει την ένδειξη.

:::

:::orton

## Στήσιμο τριάδας κώνων {#cone-pack}

Ο **κώνος-μάρτυρας**{{en: witness cone}} είναι ένας κώνος που στήνεται σε πυρόπλακα δίπλα στα κομμάτια, όπου δέχεται την ίδια θερμότητα. Η Orton μιλά καθαρά για τον ρόλο του: «Η μόνη αληθινή μέτρηση του θερμικού έργου γίνεται με έναν μεγάλο ή αυτοστηριζόμενο κώνο τοποθετημένο στην πυρόπλακα δίπλα στα κομμάτια.» Το Kiln-Sitter βρίσκεται κοντά στο τοίχωμα, και ο αισθητήρας ενός ελεγκτή ή πυρομέτρου μετρά τη θερμοκρασία κοντά στο τοίχωμα. Ο κώνος-μάρτυρας μετρά εκεί όπου είναι τα κομμάτια.

Η **τριάδα κώνων**{{en: cone pack}} είναι τρεις κώνοι-μάρτυρες στημένοι μαζί, με διαδοχικούς αριθμούς:

Table: Η τριάδα κώνων
Label: Τριάδα κώνων

| Κώνος   | Ποιος αριθμός                           | Μπισκουί{{en: bisque}} στον κώνο 04 | Υάλωμα{{en: glaze}} για τον κώνο 6 | Όταν λυγίσει                        |
| ------- | --------------------------------------- | ----------------------------------- | ---------------------------------- | ----------------------------------- |
| Οδηγός  | Ο αμέσως ψυχρότερος κώνος από τον στόχο | 05                                  | 5                                  | Τα κομμάτια πλησιάζουν την ωρίμανση |
| Στόχος  | Ο στόχος                                | 04                                  | 6                                  | Το ψήσιμο έφτασε στο σωστό σημείο   |
| Φύλακας | Ο αμέσως θερμότερος κώνος               | 03                                  | 7                                  | Το ψήσιμο προχώρησε πάρα πολύ       |

### Αυτοστηριζόμενοι κώνοι ή βάση κώνων

Η L&L, εταιρεία κατασκευής καμινιών στις ΗΠΑ, συνιστά αυτοστηριζόμενους κώνους για την τριάδα «επειδή είναι οι πιο εύκολοι στη χρήση και δίνουν τα πιο σταθερά αποτελέσματα»: το ύψος και η κλίση τους είναι ενσωματωμένα.

Οι μεγάλοι κώνοι χρειάζονται μια **βάση κώνων** (ένα έτοιμο στήριγμα) ή ένα **κομμάτι πηλού**, μαλακού και πορώδους, με τρύπες ανοιγμένες με μολύβι. Στήστε τον καθένα με ακριβώς 2 ίντσες (51 mm) έξω, με κλίση 8° από την κατακόρυφο προς την **πλευρά κάμψης** του. Για να βρείτε αυτή την πλευρά, στήστε τον κώνο όρθιο πάνω στη βάση του σε επίπεδη επιφάνεια, κρατήστε τον από τη μύτη και αφήστε τον: πέφτει προς την πλευρά κάμψης.

### Πού μπαίνουν οι τριάδες

1. Βάλτε την τριάδα «βαθιά μέσα στο καμίνι, αλλά... ορατή από μια οπή παρατήρησης» (Orton), κοντά στο κέντρο του φορτώματος και μακριά από ρεύματα αέρα (L&L). Όχι ακριβώς μπροστά στην οπή: οι κώνοι πρέπει να νιώθουν τη θερμότητα που νιώθουν τα κομμάτια.
2. Πριν κλείσετε το καπάκι, κοιτάξτε από την οπή παρατήρησης και ελέγξτε ότι βλέπετε και τους τρεις κώνους.
3. Σε καμίνι με Kiln-Sitter, κρατήστε την πυρόπλακα της τριάδας τουλάχιστον 1 ίντσα (25 mm) πάνω ή κάτω από τον σωλήνα του Kiln-Sitter, ώστε μια πυρόπλακα που γέρνει να μην μπορεί να μπλοκάρει το Kiln-Sitter.
4. Στα πρώτα σας ψησίματα, βάλτε μια τριάδα στην πάνω, στη μεσαία και στην κάτω πυρόπλακα. Η δοκιμή βαθμονόμησης της L&L πάει πιο πέρα: δύο τριάδες με κώνους 07, 06 και 05 σε κάθε πυρόπλακα, μία στην άκρη και μία στο κέντρο.

Να περιμένετε διαφορές: η Orton λέει ότι «Συνήθως θα δείτε διαφορά τουλάχιστον ενός κώνου από το πάνω ως το κάτω μέρος του καμινιού», και τα σημεία με πυκνό φόρτωμα ψήνονται λιγότερο. Όσες τριάδες δεν βλέπετε κατά το ψήσιμο δίνουν ωστόσο μια καταγραφή μετά.

:::

:::orton

## Το Kiln-Sitter {#kiln-sitter}

Το **Kiln-Sitter** είναι ο μηχανικός διακόπτης, στο εξωτερικό πολλών απλών και παλαιότερων καμινιών, που σβήνει το καμίνι όταν λυγίσει ένας μικρός κώνος{{en: cone}}. Το πιο γνωστό είναι το Kiln-Sitter της Dawson. Κάνει το ψήσιμο πιο εύκολο, αλλά είναι διευκόλυνση, όχι συσκευή ασφαλείας.

### Πώς λειτουργεί

Ένας σωλήνας από πορσελάνη μπαίνει μέσα στο καμίνι. Στην άκρη του, ένας μικρός κώνος ή μια ράβδος ακουμπά οριζόντια σε δύο μεταλλικά στηρίγματα, κάτω από μια **ράβδο ανίχνευσης** που περιστρέφεται γύρω από έναν άξονα σαν τραμπάλα. Έξω από το καμίνι, η άλλη άκρη της ράβδου ανίχνευσης κρατά ψηλά ένα βαρίδι με μια μικρή αρπάγη. Όταν ο κώνος μαλακώσει και λυγίσει περίπου 90°, η ράβδος ανίχνευσης πέφτει αρκετά ώστε να ελευθερώσει το βαρίδι, το βαρίδι πέφτει και κόβεται το ρεύμα στις αντιστάσεις.

Οι μικροί κώνοι και οι ράβδοι «δίνουν ισοδύναμη θερμική επεξεργασία». Η Orton σημειώνει ότι πολλοί αρχάριοι διαλέγουν ράβδους, γιατί με το ομοιόμορφο σχήμα τους είναι εύκολο να τις τοποθετούν κάθε φορά με τον ίδιο τρόπο. Ο μικρός κώνος λεπταίνει προς τη μύτη, οπότε έχει σημασία πώς κάθεται: με το λεπτό μέρος του κάτω από τη ράβδο ανίχνευσης το καμίνι σβήνει σε χαμηλότερη θερμοκρασία, και με το χοντρό μέρος σε υψηλότερη, μια μετατόπιση «έως και 1/2 κώνου».

### Ποιος κώνος μπαίνει στο Kiln-Sitter

Οι πηγές διαφωνούν. Η Dawson, που κατασκεύαζε το Kiln-Sitter, λέει να βάζετε τον ίδιο αριθμό με τον κώνο-στόχο της πυρόπλακας, και να πηγαίνετε έναν αριθμό θερμότερα μόνο αν ο κώνος της πυρόπλακας δεν λυγίσει. Η L&L λέει να βάζετε κώνο έναν αριθμό θερμότερο από τους κώνους της πυρόπλακας, γιατί το Kiln-Sitter βρίσκεται κοντά στο τοίχωμα και στις αντιστάσεις, δέχεται περισσότερη θερμότητα και τείνει να σβήνει νωρίς. Η Orton ξεκαθαρίζει την αρχή: «Ο κώνος της πυρόπλακας είναι ο τελικός κριτής του ψησίματος, όχι ο κώνος ή η ράβδος του Kiln-Sitter.»

> [!NOTE]
> Το σημείο εκκίνησης που προτείνουμε: βάλτε στο Kiln-Sitter έναν μικρό κώνο με τον ίδιο αριθμό με τον στόχο σας, και μια τριάδα κώνων{{en: cone pack}} στην πυρόπλακα. Αν ο κώνος-στόχος της πυρόπλακας δεν έχει λυγίσει αρκετά όταν σβήσει το καμίνι, την επόμενη φορά βάλτε στο Kiln-Sitter κώνο έναν αριθμό θερμότερο, ή βάλτε το χοντρότερο μέρος του κώνου κάτω από τη ράβδο ανίχνευσης. Αν έχει λυγίσει υπερβολικά, κάντε το αντίθετο.

### Ρύθμιση και έλεγχοι πριν από κάθε ψήσιμο

Η διαδικασία της Dawson, που χρησιμεύει και ως έλεγχος πριν από κάθε ψήσιμο:

1. Κλείστε όλους τους διακόπτες. Ελέγξτε ότι η ράβδος ανίχνευσης κινείται ελεύθερα, κάθεται στο κέντρο του σωλήνα και δεν είναι στραβή ή διαβρωμένη. Αν κινείται δύσκολα, η Dawson λέει να αλλάξετε ολόκληρο τον σωλήνα με τα εξαρτήματά του.
2. Περάστε με πινέλο μια λεπτή στρώση από **προστατευτικό υψηλής θερμοκρασίας για πυρόπλακες** (μια επίστρωση που εμποδίζει το λιωμένο υλικό να κολλήσει) στα στηρίγματα του κώνου και στη ράβδο ανίχνευσης, εκεί που ακουμπά τον κώνο. Μην περνάτε ποτέ προστατευτικό στον κώνο ή στον σωλήνα από πορσελάνη.
3. Φορτώστε πυρόπλακες και κομμάτια τουλάχιστον 1 ίντσα (25 mm) πάνω ή κάτω από τον σωλήνα, ώστε τίποτα να μην μπορεί να τον αγγίξει, να πέσει πάνω του ή να τον φράξει.
4. Σηκώστε το βαρίδι, πιέστε την αρπάγη προς τα κάτω πάνω στη σκανδάλη, και ακουμπήστε τον κώνο ή τη ράβδο οριζόντια στα στηρίγματα, κόντρα στο μεταλλικό σκαλοπάτι, όπως δείχνει το εγχειρίδιο του Kiln-Sitter σας, κάθε φορά με τον ίδιο τρόπο. Ελέγξτε τον ξανά πριν κλείσετε το καπάκι: «**Ένας κώνος ή μια ράβδος σε λάθος θέση μπορεί να προκαλέσει υπερβολικό ψήσιμο.**»
5. Ρυθμίστε τον χρονοδιακόπτη ασφαλείας (limit timer) και πιέστε προς τα μέσα το έμβολο μέχρι να κλειδώσει. Κρατήστε το καμίνι οριζόντιο και τον χώρο κάτω από το βαρίδι ελεύθερο, ώστε το βαρίδι να μπορεί να πέσει.

### Ο χρονοδιακόπτης ασφαλείας

Πολλά Kiln-Sitter, ανάμεσά τους και τα μοντέλα LT της Dawson, έχουν **χρονοδιακόπτη ασφαλείας**: ένα ρολόι που σβήνει το καμίνι μετά από ορισμένο χρόνο, ως εφεδρεία «σε περίπτωση που το Kiln-Sitter αστοχήσει». Θα πρέπει πάντα να ρυθμίζεται σε περισσότερο χρόνο από όσο αναμένεται να διαρκέσει το ψήσιμο. Οι πηγές ορίζουν διαφορετικά το περιθώριο:

Table: Σε πόσο χρόνο ρυθμίζεται ο χρονοδιακόπτης ασφαλείας
Label: Ρύθμιση χρονοδιακόπτη

| Πηγή      | Ρύθμιση                                                                                                                                                     |
| --------- | ----------------------------------------------------------------------------------------------------------------------------------------------------------- |
| Dawson    | ½ ώρα περισσότερο από τον αναμενόμενο χρόνο ψησίματος μέχρι να γνωρίσετε το καμίνι, αργότερα ¼ της ώρας περισσότερο. Ποτέ μην το ρυθμίζετε πάνω από 20 ώρες |
| L&L       | Πολύ ψηλά την πρώτη φορά, σημειώνοντας πόσο διαρκεί το ψήσιμο. Μετά, περίπου 1 ώρα περισσότερο                                                              |
| Bracker's | 30 λεπτά έως 1 ώρα περισσότερο από τον χρόνο ψησίματος                                                                                                      |

> [!NOTE]
> Το σημείο εκκίνησης που προτείνουμε: γενναιόδωρη ρύθμιση την πρώτη φορά (μέσα στις 20 ώρες της κλίμακας), μετά ½ έως 1 ώρα περισσότερο από τον χρόνο που καταγράψατε. Ο χρονοδιακόπτης δείχνει επίσης πόσο κράτησε ένα ψήσιμο: αν τον ρυθμίσατε στο 7 και σταμάτησε στο 1, το ψήσιμο κράτησε 6 ώρες.

### Όταν σβήνει νωρίς ή αργά

Μετά από κάθε ψήσιμο, διαβάστε τον κώνο του Kiln-Sitter μαζί με τους κώνους της πυρόπλακας.

Table: Ανάγνωση του Kiln-Sitter μετά το ψήσιμο
Label: Προβλήματα του Kiln-Sitter

| Τι βλέπετε                                                            | Πιθανή αιτία                                                                                                          | Τι να κάνετε                                                                            |
| --------------------------------------------------------------------- | --------------------------------------------------------------------------------------------------------------------- | --------------------------------------------------------------------------------------- |
| Το Kiln-Sitter έκοψε, ο κώνος-στόχος της πυρόπλακας δεν λύγισε αρκετά | Το Kiln-Sitter ζεστάθηκε περισσότερο από την πυρόπλακα (βρίσκεται κοντά στο τοίχωμα)                                  | Έναν κώνο θερμότερο στο Kiln-Sitter, ή το χοντρότερο μέρος κάτω από τη ράβδο ανίχνευσης |
| Ο κώνος του Kiln-Sitter λύγισε πολύ πέρα από τις 90°                  | Το καμίνι ανέβηκε πολύ γρήγορα κοντά στο τέλος                                                                        | Χαμηλώστε τις θέσεις των διακοπτών, ώστε η άνοδος να είναι πιο αργή (Dawson)            |
| Ο κώνος του Kiln-Sitter δεν λύγισε ή έλιωσε σε σβόλο                  | Το ίδιο το Kiln-Sitter: κακή ρύθμιση, στραβή ή διαβρωμένη ράβδος ανίχνευσης, ή κάτι σφηνωμένο μέσα ή πάνω στον σωλήνα | Ελέγξτε και ρυθμίστε το Kiln-Sitter σύμφωνα με το εγχειρίδιό του πριν ψήσετε ξανά       |
| Νωρίς ή αργά κάθε φορά                                                | Απορρύθμιση, ή φθαρμένη ράβδος ανίχνευσης                                                                             | Ελέγξτε με τον μετρητή ρύθμισης και μετακινήστε την πλάκα σκανδάλης                     |

Για να ελέγξει τη ρύθμιση, η Dawson χρησιμοποιεί έναν **μετρητή ρύθμισης** που κρατά τη ράβδο ανίχνευσης εκεί όπου θα την άφηνε ένας κώνος που έχει λυγίσει τελείως. Τότε πρέπει να υπάρχει «διάκενο 1/16 της ίντσας» (περίπου 1,6 mm) στην αρπάγη. Κάντε αυτόν τον έλεγχο κάθε 30 ψησίματα. Ο κανόνας του Ceramics Monthly: αν το καμίνι σβήνει νωρίς, μετακινήστε την πλάκα σκανδάλης λίγο προς τα πάνω. Αν σβήνει αργά, λίγο προς τα κάτω. Ό,τι κι αν κάνει το Kiln-Sitter, «Να εμπιστεύεστε πάντα τους μεγάλους κώνους-μάρτυρες περισσότερο από τους μικρούς κώνους του Kiln-Sitter.»

> [!WARNING]
> **Το Kiln-Sitter δεν είναι συσκευή ασφαλείας.** Το εγχειρίδιο της Dawson λέει ότι «**δεν** προορίζεται να λειτουργεί ως διάταξη διακοπής ασφαλής σε περίπτωση βλάβης και το καμίνι σας **δεν** θα πρέπει να μένει χωρίς επίβλεψη πέρα από τον εκτιμώμενο χρόνο ψησίματος.» Κάτι τόσο απλό όσο ένα ωμό κομμάτι{{en: greenware}} που πέφτει πάνω στον σωλήνα «μπορεί να προκαλέσει υπερβολικό ψήσιμο». Να είστε εκεί για να ελέγξετε το καμίνι όταν θα πρέπει να τελειώνει, και μην το ψήνετε ποτέ πάνω ή κοντά σε ό,τι μπορεί να καεί, όπως ξύλινο πάτωμα ή χαλί.

Το Kiln-Sitter είναι φτιαγμένο για ψησίματα «έως και τον κώνο 8». Δεν μπορεί μόνο του να κρατήσει μια θερμοκρασία ή να κρυώσει αργά το καμίνι. Με εξάσκηση και ένα ημερολόγιο ψησίματος, όμως, μπορείτε να «γίνετε εσείς ο ελεγκτής», όπως το λέει το Digitalfire: παρακολουθείτε τους κώνους και γυρίζετε τους διακόπτες με το χέρι.

:::

:::orton

## Ανάγνωση των κώνων {#reading-cones}

Οι κώνοι{{en: cones}} διαβάζονται δύο φορές: από την οπή παρατήρησης όσο ψήνει το καμίνι, και στο χέρι σας όταν κρυώσει.

### Κατά τη διάρκεια του ψησίματος

Η **οπή παρατήρησης** (το «τρυπάκι») είναι μια μικρή τρύπα στο τοίχωμα του καμινιού, που κλείνει με μια τάπα που βγαίνει. Μην κοιτάτε ποτέ μέσα χωρίς προστασία για τα μάτια. Η Orton λέει: «Θα πρέπει να χρησιμοποιούνται γυαλιά συγκόλλησης, για να αποφεύγεται πιθανός τραυματισμός των ματιών. Τα γυαλιά ηλίου δεν συνιστώνται.» Τα γυαλιά συγκόλλησης με βαθμό σκίασης 3 και φίλτρο υπερύθρων είναι αυτά που συνιστώνται πιο συχνά. Αν μετά βλέπετε σημάδια μπροστά στα μάτια σας, διαλέξτε πιο σκούρα.

- Όταν ο **κώνος-οδηγός** αρχίζει να λυγίζει, το τέλος πλησιάζει: από εδώ και πέρα παρακολουθείτε από κοντά.
- Μόλις ένας κώνος αρχίσει, χρειάζεται 15 έως 25 λεπτά για να λυγίσει (το νεότερο φυλλάδιο της Orton λέει 15 έως 22): αργά στην αρχή, και μετά γρήγορα, μόλις περάσει τη μέση, στη θέση των 3.
- Ο **κώνος-στόχος** έχει ολοκληρώσει την κάμψη του όταν η μύτη του φτάσει στο ύψος της βάσης του.

Σε καμίνι χωρίς ελεγκτή, η οπή παρατήρησης είναι η μόνη σας ένδειξη σε πραγματικό χρόνο, και γι’ αυτό η τριάδα κώνων{{en: cone pack}} πρέπει να είναι εκεί όπου τη βλέπετε.

### Μετά το ψήσιμο

Η Orton διαβάζει την κάμψη σαν καντράν ρολογιού. Ένας κώνος που δεν έχει λυγίσει δείχνει προς τα πάνω, στη θέση των 12. Ένας κώνος που ακουμπά την πυρόπλακα βρίσκεται στη θέση των 6. Το τελικό σημείο είναι μια κάμψη κατά 90°, με τη μύτη στο ύψος της βάσης: το σημείο στο οποίο μετρήθηκαν οι θερμοκρασίες του πίνακα, και η Orton θεωρεί σωστά ψημένο έναν κώνο οπουδήποτε από τη θέση των 5 έως τη θέση των 6. Από τη θέση των 4 μέχρι να ακουμπήσει την πυρόπλακα, η διαφορά είναι μικρή, «συνήθως 1 ή 2 βαθμοί».

Table: Ανάγνωση μιας τριάδας κώνων μετά το ψήσιμο (παράδειγμα: κώνοι 5, 6 και 7 για υάλωμα{{en: glaze}} στον κώνο 6)
Label: Ανάγνωση τριάδας κώνων

| Τι βλέπετε                                                                                                         | Τι σημαίνει                                                                    |
| ------------------------------------------------------------------------------------------------------------------ | ------------------------------------------------------------------------------ |
| Ο κώνος 5 έχει πέσει, η μύτη του κώνου 6 στο ύψος της βάσης του ή λίγο πιο χαμηλά, ο κώνος 7 όρθιος ή μόλις γέρνει | Στον στόχο: φτάσατε τον κώνο 6                                                 |
| Ο κώνος 5 λυγισμένος, ο κώνος 6 μόνο εν μέρει, στη θέση των 2 ή των 3, ή όρθιος                                    | Υποψημένο: το ψήσιμο σταμάτησε πολύ νωρίς                                      |
| Ακόμη και ο κώνος 5 μόλις κουνήθηκε                                                                                | Πολύ υποψημένο, κατά έναν κώνο ή περισσότερο                                   |
| Οι κώνοι 5 και 6 ξαπλωμένοι, ο κώνος 7 λυγισμένος                                                                  | Υπερψημένο: «έχετε ξεπεράσει την καλύτερη σχέση χρόνου και θερμοκρασίας»       |
| Και οι τρεις έπεσαν ξαπλωτοί ή έλιωσαν πάνω στη βάση κώνων                                                         | Πολύ υπερψημένο. Ελέγξτε το Kiln-Sitter και τον χρονοδιακόπτη πριν ψήσετε ξανά |
| Πρασινωποί κώνοι, ή γκρίζο μπισκουί{{en: bisque}}                                                                  | Κακός εξαερισμός, ή πολύ γρήγορο ψήσιμο                                        |
| Η πάνω τριάδα λύγισε περισσότερο από την κάτω                                                                      | Άνισο καμίνι. Διαφορά ενός κώνου είναι συνηθισμένη                             |

### Διόρθωση για την επόμενη φορά

Table: Τι αλλάζετε την επόμενη φορά
Label: Διόρθωση του επόμενου ψησίματος

| Οι κώνοι έδειξαν                                  | Kiln-Sitter                                                                                                                                                         | Ελεγκτής                                                                                                                                                                                  |
| ------------------------------------------------- | ------------------------------------------------------------------------------------------------------------------------------------------------------------------- | ----------------------------------------------------------------------------------------------------------------------------------------------------------------------------------------- |
| Υποψημένο                                         | Έναν κώνο θερμότερο στο Kiln-Sitter, ή το χοντρότερο μέρος κάτω από τη ράβδο ανίχνευσης                                                                             | Χρησιμοποιήστε τη διόρθωση κώνου (offset) για λίγο θερμότερο ψήσιμο, ή προσθέστε μια σύντομη παραμονή{{en: hold}} (περίπου 20 λεπτά ισοδυναμούν με {{18 °F; 10 °C}} τελικής θερμοκρασίας) |
| Υπερψημένο                                        | Έναν κώνο ψυχρότερο, ή το λεπτότερο μέρος κάτω από τη ράβδο ανίχνευσης. Αν ο κώνος του Kiln-Sitter λύγισε πολύ πέρα από τις 90°, χαμηλώστε τις θέσεις των διακοπτών | Χρησιμοποιήστε τη διόρθωση κώνου για λίγο ψυχρότερο ψήσιμο, ή μικρύνετε ή καταργήστε την παραμονή                                                                                         |
| Πάνω και κάτω διαφέρουν περισσότερο από έναν κώνο | Αλλάξτε τον συνδυασμό των διακοπτών (δείτε «Καμίνια χωρίς ελεγκτή αναλυτικά»)                                                                                       | Φορτώστε πιο αραιά την πιο κρύα περιοχή. Ακολουθήστε το εγχειρίδιό σας                                                                                                                    |

Η **διόρθωση κώνου** (offset) είναι μια ρύθμιση του ελεγκτή που ανεβάζει ή κατεβάζει τη θερμοκρασία του για έναν κώνο, ώστε να συμφωνεί με ό,τι δείχνουν οι δικοί σας κώνοι-μάρτυρες{{en: witness cones}}. Κρατήστε κάθε ψημένη τριάδα και σημειώστε πώς λύγισε η καθεμία (δείτε «Μετά το ψήσιμο», παρακάτω).

:::

:::sk

## Ψήσιμο σε κώνους SK {#sk-cones}

Οι κώνοι SK είναι οι πυρομετρικοί κώνοι που κατασκευάζονται σύμφωνα με το ιαπωνικό πρότυπο JIS R 8101 και πωλούνται στην Ιαπωνία από εμπόρους όπως η Yuko Trading (有恒商事). Όπως κάθε κώνος, ένας κώνος SK μετρά το θερμικό έργο{{en: heatwork}}, όχι μόνο τη θερμοκρασία: μαλακώνει και λυγίζει όταν τα κομμάτια έχουν δεχτεί αρκετή θερμότητα, και διαβάζετε πόσο λύγισε. Οι κώνοι-μάρτυρες{{en: witness cone}}, η ανάγνωση του πόσο έχει λυγίσει ένας κώνος και οι παραμονές{{en: hold}} ισχύουν γι’ αυτόν όπως για κάθε κώνο. Αυτή η ενότητα ονομάζει το σύστημα κάθε κώνου και ποτέ δεν μετατρέπει έναν αριθμό SK σε αριθμό άλλου συστήματος: οι αριθμοί διαφορετικών σειρών κώνων δεν είναι εναλλάξιμοι.

> [!NOTE]
> Γράφετε πάντα «SK» πριν από τον αριθμό. Πολλές παλαιότερες ιαπωνικές συνταγές λένε μόνο «SK 8» ή «SK 9» χωρίς να λένε ποιανού ο κώνος. Οι κώνοι του Κιότο και οι κώνοι SK κατά JIS έχουν τους ίδιους αριθμούς αλλά λυγίζουν σε διαφορετικές θερμοκρασίες (δείτε «Κώνοι του Κιότο», παρακάτω).

### Οι μεγάλοι κώνοι

Το πρότυπο έχει δύο μεγέθη. Οι μεγάλοι κώνοι (大型コーン) «χρησιμοποιούνται κυρίως για τη μέτρηση του βαθμού ψησίματος» (焼度測定), που είναι αυτό που χρειάζεται ένας κεραμίστας. Οι μικροί κώνοι (SK 26 έως SK 42, στο πάνω άκρο της κλίμακας) «χρησιμοποιούνται κυρίως για δοκιμές πυριμαχότητας» και δεν καλύπτονται εδώ. Ο πίνακας παρακάτω δίνει τους μεγάλους κώνους από SK 022 έως SK 20.

Οι αριθμοί ξεκινούν εδώ από τον SK 022, τον ψυχρότερο, και φτάνουν έως τον SK 20. Από τον SK 015 έως τον SK 6 οι τυπωμένοι αριθμοί έχουν ένα «a» (SK 015a, SK 6a). Γράφετέ τον όπως είναι τυπωμένος.

### Στήσιμο μεγάλων κώνων

Στήστε κάθε μεγάλο κώνο σε μια βάση κώνων ή σε ένα κομμάτι πηλού, με κλίση προς την πλευρά κάμψης του. Όπως με κάθε κώνο, κρατάτε το ύψος και την κλίση ίδια από ψήσιμο σε ψήσιμο, γιατί μια διαφορά σε οποιοδήποτε από τα δύο αλλάζει πόσο λυγίζει. Στήστε τους τρεις κώνους της τριάδας (παρακάτω) μαζί, βαθιά μέσα στο καμίνι κοντά στο κέντρο του φορτώματος, όπου δέχονται τη θερμότητα που δέχονται τα κομμάτια, αλλά όπου μπορείτε να τους βλέπετε από μια οπή παρατήρησης. Πριν κλείσετε το καμίνι, ελέγξτε ότι βλέπετε και τους τρεις.

Δεν βρήκαμε οδηγίες κατασκευαστή ή πωλητή για το πόσο βαθιά ή υπό ποια γωνία στήνονται οι κώνοι SK. Το πιο κοντινό είναι ένα εργαστηριακό πρότυπο, το JIS R 2204, η ιαπωνική δοκιμή για το πόση θερμότητα αντέχει ένα πυρίμαχο υλικό: στήνει κάθε κώνο SK με τη σημαδεμένη πλευρά του σε γωνία 80° ως προς ένα επίπεδο στήριγμα και το κάτω άκρο του περίπου 4 mm μέσα σε αυτό. Αυτό είναι δοκιμή για πυρίμαχα υλικά, όχι κανόνας για το ψήσιμο κεραμικών, και το διαβάσαμε σε μια μεταγραφή του προτύπου, όχι στο ίδιο το πρότυπο.

### Κώνος-οδηγός, κώνος-στόχος και κώνος-φύλακας

Οι κώνοι πωλούνται και στήνονται ανά τρεις: ένας κώνος-οδηγός, ένας κώνος-στόχος στον βαθμό που θέλετε και ένας κώνος-φύλακας. Ως κώνο-στόχο πάρτε τον αριθμό SK που ορίζει η συνταγή ή ο πηλός σας, ως κώνο-οδηγό τον αμέσως ψυχρότερο κώνο (μία γραμμή πιο πάνω στον πίνακα) και ως κώνο-φύλακα τον αμέσως θερμότερο. Όταν ο κώνος-οδηγός αρχίσει να λυγίζει, το τέλος πλησιάζει. Όταν λυγίσει ο κώνος-φύλακας, το ψήσιμο έχει προχωρήσει πάρα πολύ.

### Ο πίνακας κώνων SK

Table: Μεγάλοι κώνοι SK (JIS R 8101): η ονομαστική θερμοκρασία (JIS) του καθενός
Label: Πίνακας κώνων SK

| Κώνος   | Ονομαστική θερμοκρασία (JIS) |
| ------- | ---------------------------: |
| SK 022  |          {{1112 °F; 600 °C}} |
| SK 021  |          {{1202 °F; 650 °C}} |
| SK 020  |          {{1238 °F; 670 °C}} |
| SK 019  |          {{1274 °F; 690 °C}} |
| SK 018  |          {{1310 °F; 710 °C}} |
| SK 017  |          {{1346 °F; 730 °C}} |
| SK 016  |          {{1382 °F; 750 °C}} |
| SK 015a |          {{1454 °F; 790 °C}} |
| SK 014a |          {{1499 °F; 815 °C}} |
| SK 013a |          {{1535 °F; 835 °C}} |
| SK 012a |          {{1571 °F; 855 °C}} |
| SK 011a |          {{1616 °F; 880 °C}} |
| SK 010a |          {{1652 °F; 900 °C}} |
| SK 09a  |          {{1688 °F; 920 °C}} |
| SK 08a  |          {{1724 °F; 940 °C}} |
| SK 07a  |          {{1760 °F; 960 °C}} |
| SK 06a  |          {{1796 °F; 980 °C}} |
| SK 05a  |         {{1832 °F; 1000 °C}} |
| SK 04a  |         {{1868 °F; 1020 °C}} |
| SK 03a  |         {{1904 °F; 1040 °C}} |
| SK 02a  |         {{1940 °F; 1060 °C}} |
| SK 01a  |         {{1976 °F; 1080 °C}} |
| SK 1a   |         {{2012 °F; 1100 °C}} |
| SK 2a   |         {{2048 °F; 1120 °C}} |
| SK 3a   |         {{2084 °F; 1140 °C}} |
| SK 4a   |         {{2120 °F; 1160 °C}} |
| SK 5a   |         {{2156 °F; 1180 °C}} |
| SK 6a   |         {{2192 °F; 1200 °C}} |
| SK 7    |         {{2246 °F; 1230 °C}} |
| SK 8    |         {{2282 °F; 1250 °C}} |
| SK 9    |         {{2336 °F; 1280 °C}} |
| SK 10   |         {{2372 °F; 1300 °C}} |
| SK 11   |         {{2408 °F; 1320 °C}} |
| SK 12   |         {{2462 °F; 1350 °C}} |
| SK 13   |         {{2516 °F; 1380 °C}} |
| SK 14   |         {{2570 °F; 1410 °C}} |
| SK 15   |         {{2615 °F; 1435 °C}} |
| SK 16   |         {{2660 °F; 1460 °C}} |
| SK 17   |         {{2696 °F; 1480 °C}} |
| SK 18   |         {{2732 °F; 1500 °C}} |
| SK 19   |         {{2768 °F; 1520 °C}} |
| SK 20   |         {{2786 °F; 1530 °C}} |

Κάθε τιμή είναι ονομαστική (JIS): η θερμοκρασία που δίνει το πρότυπο για τον κώνο, όπως είναι τυπωμένη στον πίνακα της Yuko Trading. Ο πίνακας δεν αναφέρει ρυθμό ανόδου. Το πρότυπο δίνει θερμοκρασίες αναφοράς. Με έναν ρυθμό ανόδου συνηθισμένο για κεραμίστες, περίπου 100 °C/h, το δημοτικό ινστιτούτο του Κιότο μέτρησε ότι οι δικοί του κώνοι του Κιότο λύγιζαν 47–79 °C χαμηλότερα από την τιμή JIS για τον ίδιο αριθμό. Δεν βρήκαμε τέτοιες μετρήσεις για κώνους SK κατά JIS. Στήστε έναν κώνο-μάρτυρα και συγκρίνετε.

### Κώνοι του Κιότο

Οι κώνοι του Κιότο (京都ゼーゲル), που κατασκεύαζε το δημοτικό ινστιτούτο του Κιότο, δεν κατασκευάζονται πια: σύμφωνα με δημοσιεύματα, το ινστιτούτο σταμάτησε την παραγωγή στο τέλος του οικονομικού έτους 2009. Έχουν τους ίδιους αριθμούς με τους κώνους SK κατά JIS, αλλά λυγίζουν σε χαμηλότερη θερμοκρασία: ένας κώνος του Κιότο λυγίζει περίπου στη θερμοκρασία του κώνου SK κατά JIS που είναι δύο ή τρεις αριθμούς ψυχρότερος. Μια συνταγή από το Κιότο που λέει «SK 8» μπορεί να εννοεί κώνο του Κιότο. Το ινστιτούτο έχει δημοσιεύσει οδηγίες για κεραμίστες που περνούν από τους κώνους του Κιότο στους κώνους Orton, και βάζει τον κώνο Orton 10 στη θέση του δικού του SK 12 του Κιότο. Αυτή είναι επιλογή του ινστιτούτου, από τις δικές του μετρήσεις: λύγισε κώνους του Κιότο και κώνους Orton στο ίδιο καμίνι στους 100 °C/h, και ο SK 12 του Κιότο (1290 °C) λύγισε εκεί που λύγισε και ο Orton 10 (1290 °C). Στον ίδιο πίνακα ο SK 8 του Κιότο (1198 °C) λύγισε κοντά στον Orton 5 (1207 °C), και ο SK 10 του Κιότο (1232 °C) εκεί που λύγισε και ο Orton 7 (1232 °C). Το Glazecalc χρησιμοποιεί αυτόν τον πίνακα, όχι τον πίνακα της Orton στους 60 °C/h, όταν δείχνει έναν κώνο SK δίπλα σε έναν κώνο Orton, και λέει ότι κάθε αντιστοίχιση είναι κατά προσέγγιση.

### Κώνοι Orton που πωλούνται στην Ιαπωνία

Οι αυτοστηριζόμενοι κώνοι Orton πωλούνται στην Ιαπωνία με το όνομα 立つゼーゲル («όρθιος Seger»), επειδή δεν χρειάζονται βάση ή στήριγμα. Είναι κώνοι Orton, με τους αριθμούς και τον πίνακα της Orton (παραπάνω): ψήνετε σε τέτοιον κώνο μόνο με βάση τον αριθμό Orton του, και κρατάτε τους κώνους SK και τους κώνους Orton σε χωριστές τριάδες, ποτέ στην ίδια.

### Πηγές για τους κώνους SK

- [Yuko Trading (有恒商事株式会社): 標準溶倒温度表 (ο πίνακας κώνων SK, ελέγχθηκε 2026-10-14)](http://www.yukotrading.co.jp/pdf/segercone_table.pdf)
