Repository: AaronFilson/glazecalc

# Glazecalc

**Free glaze chemistry for potters.** Enter a glaze recipe and see its unity molecular formula
(UMF): the fluxes, alumina and silica it becomes in the kiln, and their ratio. Keep your recipes,
materials, colorants, firing logs and notes together in one private notebook.

**[glazecalcapp.com](https://glazecalcapp.com)**: try it without an account. A free, non-commercial project by
Aaron Filson, in 57 languages, and usable from AI assistants through its MCP server.
<table>
  <tr>

## At a glance

For anyone reading the code; the [highlights](#highlights) below give the details.

- **Stack:** Angular 22 (standalone components, signals, zoneless), TypeScript on Node 24 with Express

File: client/public/i18n/guides/firing/en.md (part 1 of 2)
---
title: Firing a basic kiln
lead: How to fire an electric kiln with a kiln sitter or manual switches: choosing, placing and reading cones, with published schedules for bisque and glaze firings.
---

## Cones: what they measure {#cones}

> [!NOTE]
> Follow your kiln's own manual first. This guide gathers what cone and kiln makers publish about basic electric kilns; it does not replace the instructions for your model, and where the two differ, the manual wins.

A **pyrometric cone** is a small, slender pyramid made from a standardized ceramic powder. When it has had enough heat, it softens and bends over in a repeatable way. You set cones in the kiln beside the ware and read how far they bent.

Cones measure **heatwork**, the combined effect of temperature and time. In the words of Orton, the main US cone maker, "Cones do not measure temperature alone." A cone heated slowly bends at a lower temperature than one heated fast, and a glaze behaves the same way. So Orton gives each cone's temperature for a stated heating rate over the last {{180 °F; 100 °C}} of the firing. Once a cone starts to move, it bends over a narrow range, "usually less than 40° F" (22 °C).

### Cone numbers

Cone numbers run from 022, the coolest, up to 42. A leading zero marks the cooler series and is read as "oh": cone 06 ("oh-six") is cooler than cone 04, and cone 01 needs less heat than cone 1. Orton warns that it is important not to mix the two series up. The gap is large: cone 06 bends more than {{400 °F; 220 °C}} cooler than cone 6.

Table: Common firing ranges, for self-supporting cones at {{108 °F/h; 60 °C/h}}
Label: Firing ranges

| Range     | Cones |                    Temperature | Typical use                              |
| --------- | ----- | -----------------------------: | ---------------------------------------- |
| Low fire  | 06–04 |  {{1828–1945 °F; 998–1063 °C}} | Earthenware glazes; bisque               |
| Mid fire  | 5–6   | {{2167–2232 °F; 1186–1222 °C}} | Electric-kiln stoneware and porcelain    |
| High fire | 9–10  | {{2300–2345 °F; 1260–1285 °C}} | Mostly gas-fired stoneware and porcelain |

Suppliers in the UK, Europe, Australia and New Zealand often give a temperature in °C rather than a cone: find the nearest cone in the chart below and confirm it with a witness cone. Seger and Staffordshire cones, the older European series, should not be assumed to share Orton's numbers, so this guide uses Orton cones.

### Holding adds heatwork

A **hold** (also called a **soak**) keeps the kiln at one temperature for a while. Because cones measure heatwork, a hold at the top can stand in for a hotter peak. Orton gives these rough equivalents:

Table: What a hold at the peak is worth
Label: Holds and heatwork

| Hold             | Roughly the same heatwork as             |
| ---------------- | ---------------------------------------- |
| About 20 minutes | A peak {{18 °F; 10 °C}} hotter           |
| 40–60 minutes    | A peak {{36 °F; 20 °C}} hotter           |
| About 2 hours    | A peak {{54 °F; 30 °C}} hotter           |
| 4–6 hours        | Enough to bend a cone two numbers hotter |

Orton adds that a hold of 1–2 hours "may be sufficient to deform the next higher cone number".

So a hold is never free: if you add one, expect the cones to bend further, and lower the peak to match.

### Kinds of cone

Orton makes four kinds. Two stand on the shelf to show what the ware received; two are for the kiln sitter.

Table: Orton's four kinds of cone
Label: Kinds of cone

| Kind            | Used for                  | How it stands                                                                               |
| --------------- | ------------------------- | ------------------------------------------------------------------------------------------- |
| Self-supporting | Witness cone on the shelf | A built-in base sets the height, 1¾ in (44 mm), and the 8° lean; no holder needed           |
| Large           | Witness cone on the shelf | Set in a plaque or a pat of clay with exactly 2 in (51 mm) showing, leaning 8° from upright |
| Small (junior)  | Kiln sitter               | Lies across the sitter's supports; 15/16 in (24 mm) showing if stood on a shelf             |
| Bar             | Kiln sitter               | The same powder as small cones, in an even bar shape                                        |

Height matters: a ¼ in (6 mm) difference in the height of a large cone "can cause more than a half cone difference in bending". Cones do not go bad or age, and damp storage does not affect them.

### What "cone 6" means in practice

The chart gives a self-supporting cone 6 as {{2232 °F; 1222 °C}}, but only when the last {{180 °F; 100 °C}} climbs at {{108 °F/h; 60 °C/h}}. Climbing at {{270 °F/h; 150 °C/h}}, the same cone bends at {{2269 °F; 1243 °C}}. Real kilns differ again: Digitalfire reports that "Most kilns reach cone 6 at 2200°F, not 2232°F". So "cone 6" means the ware received the heatwork that bends a cone 6, whatever a thermometer read at the time.

:::orton

> [!NOTE]
> Fire by the cone, not the clock or the dial. Set a controller by cone number, and let a witness cone on the shelf confirm every firing.

:::

:::temperature

> [!NOTE]
> Firing by temperature, keep the end of every firing the same: the same last rate of climb, the same peak and the same hold. Then a glaze that worked once works again.

:::

## The cone chart {#cone-chart}

These figures are from Orton's cone chart (©2001) for self-supporting cones; cones 11 to 14 are from the charts Orton publishes now, which give the same figures where they overlap, and cones 13 and 14 only in °C (their °F here is converted). Choose the column that matches how fast your kiln climbed over the last {{180 °F; 100 °C}}. Orton's rule of thumb is the {{270 °F/h; 150 °C/h}} column for a fast firing, the {{108 °F/h; 60 °C/h}} column for a medium one and the {{27 °F/h; 15 °C/h}} column for a slow one. To work out a rate, divide the temperature climbed by the hours it took: a kiln that climbs {{900 °F; 500 °C}} in 3 hours is heating at about {{300 °F/h; 167 °C/h}}.

Table: Orton self-supporting cones: the temperature at which each bends, by heating rate over the last {{180 °F; 100 °C}}
Label: Orton cone chart

| Cone | Slow, {{27 °F/h; 15 °C/h}} | Medium, {{108 °F/h; 60 °C/h}} | Fast, {{270 °F/h; 150 °C/h}} |
| ---- | -------------------------: | ----------------------------: | ---------------------------: |
| 022  |                          – |           {{1087 °F; 586 °C}} |          {{1094 °F; 590 °C}} |
| 018  |        {{1267 °F; 686 °C}} |           {{1319 °F; 715 °C}} |          {{1353 °F; 734 °C}} |
| 015  |        {{1382 °F; 750 °C}} |           {{1456 °F; 791 °C}} |          {{1504 °F; 818 °C}} |
| 010  |        {{1636 °F; 891 °C}} |           {{1657 °F; 903 °C}} |          {{1679 °F; 915 °C}} |
| 08   |        {{1692 °F; 922 °C}} |           {{1728 °F; 942 °C}} |          {{1753 °F; 956 °C}} |
| 07   |        {{1764 °F; 962 °C}} |           {{1789 °F; 976 °C}} |          {{1809 °F; 987 °C}} |
| 06   |        {{1798 °F; 981 °C}} |           {{1828 °F; 998 °C}} |         {{1855 °F; 1013 °C}} |
| 05   |       {{1870 °F; 1021 °C}} |          {{1888 °F; 1031 °C}} |         {{1911 °F; 1044 °C}} |
| 04   |       {{1915 °F; 1046 °C}} |          {{1945 °F; 1063 °C}} |         {{1971 °F; 1077 °C}} |
| 03   |       {{1960 °F; 1071 °C}} |          {{1987 °F; 1086 °C}} |         {{2019 °F; 1104 °C}} |
| 02   |       {{1972 °F; 1078 °C}} |          {{2016 °F; 1102 °C}} |         {{2052 °F; 1122 °C}} |
| 01   |       {{1999 °F; 1093 °C}} |          {{2046 °F; 1119 °C}} |         {{2080 °F; 1138 °C}} |
| 1    |       {{2028 °F; 1109 °C}} |          {{2079 °F; 1137 °C}} |         {{2109 °F; 1154 °C}} |
| 4    |       {{2086 °F; 1141 °C}} |          {{2124 °F; 1162 °C}} |         {{2161 °F; 1183 °C}} |
| 5    |       {{2118 °F; 1159 °C}} |          {{2167 °F; 1186 °C}} |         {{2205 °F; 1207 °C}} |
| 6    |       {{2165 °F; 1185 °C}} |          {{2232 °F; 1222 °C}} |         {{2269 °F; 1243 °C}} |
| 7    |       {{2194 °F; 1201 °C}} |          {{2262 °F; 1239 °C}} |         {{2295 °F; 1257 °C}} |
| 8    |       {{2212 °F; 1211 °C}} |          {{2280 °F; 1249 °C}} |         {{2320 °F; 1271 °C}} |
| 9    |       {{2235 °F; 1224 °C}} |          {{2300 °F; 1260 °C}} |         {{2336 °F; 1280 °C}} |
| 10   |       {{2284 °F; 1251 °C}} |          {{2345 °F; 1285 °C}} |         {{2381 °F; 1305 °C}} |
| 11   |       {{2322 °F; 1272 °C}} |          {{2361 °F; 1294 °C}} |         {{2399 °F; 1315 °C}} |
| 12   |       {{2345 °F; 1285 °C}} |          {{2383 °F; 1306 °C}} |         {{2419 °F; 1326 °C}} |
| 13   |       {{2390 °F; 1310 °C}} |          {{2428 °F; 1331 °C}} |         {{2458 °F; 1348 °C}} |
| 14   |       {{2464 °F; 1351 °C}} |          {{2489 °F; 1365 °C}} |         {{2523 °F; 1384 °C}} |

A dash marks a figure Orton does not give: its chart has no slow-rate figure for cones 022 to 020.

Orton makes cones up to 42 for high-temperature work, but publishes temperatures only up to cone 14; for hotter cones its charts are "available (by request)". An older Orton chart, as kiln makers reprint it, gives a large cone 15 as {{2608 °F; 1431 °C}} at {{270 °F/h; 150 °C/h}}, and we found no published figure for cone 16 or above. Past cone 14, set witness cones and go by them, and check that your kiln is rated for that heat.

Large cones read within a few degrees of these figures: a large cone 6 at {{108 °F/h; 60 °C/h}} is {{2228 °F; 1220 °C}}. Small cones, the kind used in a kiln sitter, are listed only at {{540 °F/h; 300 °C/h}}, so the chart gives a small cone 6 as {{2291 °F; 1255 °C}}. That is not the temperature at which a sitter turns the kiln off. The sitter cone's job is to match the shelf cone, and the shelf cone has the final say.

Two cautions. Orton's 2019 booklet gives cone 06 at the fast rate as {{1875 °F; 1024 °C}}, but the chart and Orton's FAQ both give {{1855 °F; 1013 °C}}, used here. And the large-cone table at the back of the Dawson kiln sitter manual has copying errors (cone 5 hotter than cone 6), so do not use it.

:::temperature

## Firing by temperature {#by-temperature}

A kiln with a **controller** fires to a temperature you set, read by a probe near the wall. Suppliers in the UK, Europe, Australia and New Zealand often give a firing temperature rather than a cone.

A temperature alone does not say how much the ware has fired. Glazes, like cones, respond to **heatwork**: the same peak gives a hotter result after a slow climb or a hold, and a cooler one after a fast climb. Orton's chart shows the size of it: cone 6 bends at {{2165 °F; 1185 °C}} climbing at {{27 °F/h; 15 °C/h}} and at {{2269 °F; 1243 °C}} climbing at {{270 °F/h; 150 °C/h}}. So a firing temperature means that temperature reached at a stated rate, with any hold the maker gives.

When a recipe gives a cone instead, find it in the chart above, in the column for the rate your kiln climbs at the end of the firing. A hold adds heatwork too: see Holding adds heatwork, above.

The probe reads the air near the wall, not the ware. If firings come out hotter or cooler than they should, your controller's manual explains its **offset**, which corrects the reading.

:::

:::orton

## Setting up a cone pack {#cone-pack}

A **witness cone** is a cone set on a shelf beside the ware, where it gets the same heat. Orton is plain about its role: "The only true measurement of heatwork is from a Large or Self-supporting cone placed on the shelf next to the ware." A kiln sitter sits near the wall, and a controller's or pyrometer's probe reads the temperature near the wall; a witness cone reads where the pots are.

A **cone pack** is three witness cones set together, one number apart:

Table: The three-cone pack
Label: Three-cone pack

| Cone   | Which number                      | Cone 04 bisque | Cone 6 glaze | When it bends                    |
| ------ | --------------------------------- | -------------- | ------------ | -------------------------------- |
| Guide  | One number cooler than the target | 05             | 5            | The ware is nearing maturity     |
| Firing | The target                        | 04             | 6            | The firing is at the right point |
| Guard  | One number hotter                 | 03             | 7            | The firing has gone too far      |

### Self-supporting cones or a plaque

L&L, a US kiln maker, recommends self-supporting cones for the pack "because they are the easiest to use and provide the most consistent results": their height and lean are built in.

Large cones need a **plaque** (a ready-made holder) or a **pat** of soft, porous clay pricked with pencil holes. Set each with exactly 2 in (51 mm) showing, leaning 8° from upright toward its **bending face**. To find that face, stand the cone on its base on a flat surface, hold it by the tip and let go: it falls toward the bending face.

### Where to put the packs

1. Put the pack "deep in the kiln, yet... visible through a peephole" (Orton), near the center of the load and away from drafts (L&L). Not right at the peephole: the cones should feel the heat the ware feels.
2. Before you close the lid, look through the peephole and check that you can see all three cones.
3. In a kiln with a sitter, keep the pack's shelf at least 1 in (25 mm) above or below the sitter tube, so a tilting shelf cannot jam the sitter.
4. For your first firings, put a pack on the top, middle and bottom shelves. L&L's calibration test goes further: two packs of cones 07, 06 and 05 on every shelf, one at the edge and one in the center.

Expect differences: Orton says "Typically, you will see at least a one cone difference from top to bottom in the kiln", and densely packed areas fire cooler. Packs you cannot see during the firing still give a record afterward.

:::

:::orton

## The kiln sitter {#kiln-sitter}

A **kiln sitter** is the mechanical switch, on the outside of many basic and older kilns, that turns the kiln off when a small cone bends. The best known is the Dawson Kiln-Sitter. It makes firing easier, but it is a convenience, not a safety device.

### How it works

A porcelain tube reaches into the kiln. At its end, a small cone or a bar lies across two metal supports, under a **sensing rod** that pivots like a seesaw. Outside the kiln, the other end of the rod holds up a weight by a small claw. When the cone softens and bends to about 90°, the rod drops far enough to release the weight, the weight falls, and the power to the elements is cut.

Small cones and bars "give equivalent heat treatment". Orton notes that many beginners choose bars, because their even shape makes it easy to place them the same way every time. A small cone tapers, so where it sits matters: with its thin part under the rod the kiln shuts off cooler, and with its thick part hotter, a shift of "as much as 1/2 cone".

### Which cone goes in the sitter

Sources disagree. Dawson, who made the sitter, says to use the same number as the firing cone on the shelf, and to go one number hotter only if the shelf cone stays unbent. L&L says to use one number hotter than the shelf cones, because the sitter sits near the wall and the elements, gets more heat, and tends to shut off early. Orton settles the principle: "The shelf cone is the final judge of the firing process, not the Kiln-Sitter cone or bar."

> [!NOTE]
> Our starting point: put a small cone of the same number as your target in the sitter, with a cone pack on the shelf. If the shelf firing cone is under-bent when the kiln shuts off, go one number hotter in the sitter next time, or set the thicker part of the cone under the rod. If it is over-bent, do the opposite.

### Setting it up, and checks before every firing

Dawson's procedure, which doubles as a check before every firing:

1. Turn all the switches off. Check that the sensing rod moves freely, sits centered in the tube and is not bent or corroded. If it is sluggish, Dawson says to replace the tube assembly.
2. Brush a thin coat of high-fire **kiln wash** (a coating that stops melted material sticking) onto the cone supports and the rod where it touches the cone. Never put wash on the cone or the porcelain tube.
3. Load shelves and ware at least 1 in (25 mm) above or below the tube, so nothing can touch, fall against or block it.
4. Lift the weight, press the claw down onto the trigger, and lay the cone or bar flat on the supports against the metal step, as your sitter's manual shows, the same way every time. Check it again before closing the lid: "AN IMPROPERLY PLACED CONE OR BAR COULD CAUSE AN OVERFIRING."
5. Set the limit timer and push in the plunger until it locks. Keep the kiln level and the space under the weight clear, so the weight can fall.

### The limit timer

Many sitters, including Dawson's LT models, have a **limit timer**: a clock that turns the kiln off after a set time, as a backup "in case the KILN-SITTER fails". It should always be set longer than the firing is expected to take. Sources set the margin differently:

Table: How long to set the limit timer
Label: Limit timer settings

| Source    | Setting                                                                                                                |
| --------- | ---------------------------------------------------------------------------------------------------------------------- |
| Dawson    | ½ hour longer than the expected firing time until you know the kiln, later ¼ hour longer; never set it beyond 20 hours |
| L&L       | Very high the first time, noting how long the firing takes; after that, about 1 hour longer                            |
| Bracker's | 30 minutes to 1 hour longer than the firing time                                                                       |

> [!NOTE]
> Our starting point: generous the first time (within the dial's 20 hours), then ½ to 1 hour longer than the time you recorded. The timer also tells you how long a firing took: set at 7 and ending at 1 means 6 hours.

### When it shuts off early or late

After each firing, read the sitter cone beside the shelf cones.

Table: Reading the sitter after a firing
Label: Kiln sitter problems

| What you see                                    | Likely cause                                                                                           | What to do                                                       |
| ----------------------------------------------- | ------------------------------------------------------------------------------------------------------ | ---------------------------------------------------------------- |
| Sitter tripped, shelf firing cone under-bent    | The sitter ran hotter than the shelf (it sits near the wall)                                           | One cone hotter in the sitter, or the thicker part under the rod |
| Sitter cone sagged well past 90°                | The kiln climbed too fast near the end                                                                 | Lower the switch settings, so the climb is slower (Dawson)       |
| Sitter cone did not bend, or melted into a blob | The sitter itself: poor adjustment, a bent or corroded rod, or something lodged in or against the tube | Check and adjust the sitter by its manual before firing again    |
| Early or late every time                        | Out of adjustment, or a worn rod                                                                       | Check with the firing gauge; move the trigger plate              |

To check the adjustment, Dawson uses a **firing gauge** that holds the rod where a fully bent cone would leave it; there should then be "1/16th-inch clearance" (about 1.6 mm) at the claw. Check it every 30 firings. Ceramics Monthly's rule: if the kiln shuts off early, move the trigger plate up slightly; if late, move it down slightly. Whatever the sitter does, "Always trust large witness cones over small sitter cones."

> [!WARNING]
> **A kiln sitter is not a safety device.** Dawson's manual says it "is NOT intended to perform as a fail-safe shut-off device and your kiln should NOT be left unattended beyond the estimated firing time." Something as simple as greenware falling against the tube "might cause an over-firing". Be there to check the kiln when it should be finishing, and never fire it over or near anything that burns, such as a wood floor or carpet.

The sitter is built for firings "up to and including Cone 8". It cannot hold a temperature or cool slowly by itself. With practice and a log, though, you can "become the controller", as Digitalfire puts it: watch the cones and turn the switches by hand.

:::

:::orton

## Reading cones {#reading-cones}

Cones are read twice: through the peephole while the kiln fires, and in your hand once it has cooled.

### During the firing

A **peephole** is a small hole through the kiln wall, closed with a removable plug. Never look in without eye protection. Orton says "Welders glasses should be used to avoid possible eye injury. Sunglasses are not recommended." Shade 3 welding glasses, rated for infrared, are the most often recommended; go darker if you see spots afterward.

- The **guide cone** starting to bend means the end is near: watch closely from here.
- Once a cone starts, it takes 15 to 25 minutes to bend (Orton's newer booklet says 15 to 22), slowly at first, then quickly once it passes halfway, at 3 o'clock.
- The **firing cone** is done when its tip is level with its base.

On a manual kiln, the peephole is your only real-time signal, which is why the pack must sit where you can see it.

### After the firing

Orton reads the bend as a clock face. An unbent cone points up, at 12 o'clock; a cone touching the shelf is at 6 o'clock. The end point is a 90° bend, the tip level with the base: the point the chart's temperatures are measured at, and Orton counts a cone anywhere from 5 to 6 o'clock as properly fired. Between 4 o'clock and touching the shelf the difference is small, "usually 1 or 2 degrees".

Table: Reading a cone pack after the firing (example: cones 5, 6 and 7 for a cone 6 glaze)
Label: Reading a cone pack

| What you see                                                                                  | What it means                                                          |
| --------------------------------------------------------------------------------------------- | ---------------------------------------------------------------------- |
| Cone 5 down; cone 6 tip level with its base or a little lower; cone 7 upright or just leaning | On target: cone 6 reached                                              |
| Cone 5 bent; cone 6 only part way, at 2 or 3 o'clock, or upright                              | Under-fired: the firing stopped too soon                               |
| Even cone 5 barely moved                                                                      | Well under-fired, by a cone or more                                    |
| Cones 5 and 6 flat; cone 7 bent                                                               | Over-fired: "you have exceeded the best time-temperature relationship" |
| All three slumped flat or melted onto the plaque                                              | Badly over-fired; check the sitter and timer before firing again       |
| Greenish cones, or gray bisque                                                                | Poor venting, or firing too fast                                       |
| Top pack bent more than the bottom                                                            | An uneven kiln; a one-cone difference is typical                       |

### Adjusting next time

Table: What to change next time
Label: Adjusting the next firing

| The cones said                            | Kiln sitter                                                                                                           | Controller                                                                                                            |
| ----------------------------------------- | --------------------------------------------------------------------------------------------------------------------- | --------------------------------------------------------------------------------------------------------------------- |
| Under-fired                               | One cone hotter in the sitter, or the thicker part under the rod                                                      | Use the cone offset to fire a little hotter, or add a short hold (about 20 minutes is worth {{18 °F; 10 °C}} of peak) |
| Over-fired                                | One cone cooler, or the thinner part under the rod; if the sitter cone sagged far past 90°, lower the switch settings | Use the cone offset to fire a little cooler, or shorten or remove the hold                                            |
| Top and bottom differ by more than a cone | Change the switch pattern (see Manual kilns in detail)                                                                | Load the cooler area more lightly; follow your manual                                                                 |

A **cone offset** is a controller setting that moves its temperature for a cone up or down to match what your witness cones show. Keep every fired pack and write down how each one bent (see After the firing, below).

:::

:::sk

## Firing to SK cones {#sk-cones}

SK cones are the pyrometric cones made to Japan's standard, JIS R 8101, and sold in Japan by dealers such as Yuko Trading (有恒商事). Like any cone, an SK cone measures heatwork, not temperature alone: it softens and bends over when the ware has had enough heat, and you read how far it bent. Witness cones, reading how far a cone has bent, and holds work for it as for any cone. This section names each cone's system, and never turns an SK number into another system's number: the numbers of different cone series are not interchangeable.

> [!NOTE]
> Always write "SK" before the number. Many older Japanese recipes say only "SK 8" or "SK 9" without saying whose cone. Kyoto cones and SK cones to JIS carry the same numbers but bend at different temperatures (see Kyoto cones, below).

### The large cones

The standard has two sizes. Large cones (大型コーン) are "mainly used for measuring the degree of firing" (焼度測定), which is what a potter wants. Small cones (SK 26 to SK 42, at the top of the range) are "mainly used for refractoriness tests" and are not covered here. The table below gives the large cones from SK 022 to SK 20.

The numbers run from SK 022, the coolest, up to SK 20 here. Between SK 015 and SK 6 the printed numbers carry an "a" (SK 015a, SK 6a); write it as printed.

### Setting large cones

Set each large cone in a plaque or a pat of clay, leaning toward its bending face. As with any cone, keep the height and the lean the same from firing to firing, because a difference in either changes how far it bends. Set the three cones of the pack (below) together, deep in the kiln near the middle of the load, where they get the heat the ware gets, yet where you can see them through a peephole; before you close the kiln, check that you can see all three.

We found no maker's or seller's instructions for how deep or at what angle to set SK cones. The nearest is a laboratory standard, JIS R 2204, Japan's test of how much heat a refractory material stands: it sets each SK cone with its marked face at 80° to a flat stand and its foot about 4 mm into it. That is a test for refractories, not a rule for firing pots, and we read it in a transcription of the standard, not in the standard itself.

### Guide, firing and guard cones

Cones are sold and set as three: a guide cone, a firing cone at the target, and a guard cone. Take the firing cone as the SK number your recipe or clay names, the guide cone as the next cooler cone (one row up in the table) and the guard cone as the next hotter one. When the guide cone starts to bend, the end is near; when the guard cone bends, the firing has gone too far.

### The SK chart

Table: SK large cones (JIS R 8101): the nominal (JIS) temperature of each
Label: SK chart

| Cone    | Nominal (JIS) temperature |
| ------- | ------------------------: |
| SK 022  |       {{1112 °F; 600 °C}} |
| SK 021  |       {{1202 °F; 650 °C}} |
| SK 020  |       {{1238 °F; 670 °C}} |
| SK 019  |       {{1274 °F; 690 °C}} |
| SK 018  |       {{1310 °F; 710 °C}} |
| SK 017  |       {{1346 °F; 730 °C}} |
| SK 016  |       {{1382 °F; 750 °C}} |
| SK 015a |       {{1454 °F; 790 °C}} |
| SK 014a |       {{1499 °F; 815 °C}} |
| SK 013a |       {{1535 °F; 835 °C}} |
| SK 012a |       {{1571 °F; 855 °C}} |
| SK 011a |       {{1616 °F; 880 °C}} |
| SK 010a |       {{1652 °F; 900 °C}} |
| SK 09a  |       {{1688 °F; 920 °C}} |
| SK 08a  |       {{1724 °F; 940 °C}} |
| SK 07a  |       {{1760 °F; 960 °C}} |
| SK 06a  |       {{1796 °F; 980 °C}} |
| SK 05a  |      {{1832 °F; 1000 °C}} |
| SK 04a  |      {{1868 °F; 1020 °C}} |
| SK 03a  |      {{1904 °F; 1040 °C}} |
| SK 02a  |      {{1940 °F; 1060 °C}} |
| SK 01a  |      {{1976 °F; 1080 °C}} |
| SK 1a   |      {{2012 °F; 1100 °C}} |
| SK 2a   |      {{2048 °F; 1120 °C}} |
| SK 3a   |      {{2084 °F; 1140 °C}} |
| SK 4a   |      {{2120 °F; 1160 °C}} |
| SK 5a   |      {{2156 °F; 1180 °C}} |
| SK 6a   |      {{2192 °F; 1200 °C}} |
| SK 7    |      {{2246 °F; 1230 °C}} |
| SK 8    |      {{2282 °F; 1250 °C}} |
| SK 9    |      {{2336 °F; 1280 °C}} |
| SK 10   |      {{2372 °F; 1300 °C}} |
| SK 11   |      {{2408 °F; 1320 °C}} |
| SK 12   |      {{2462 °F; 1350 °C}} |
| SK 13   |      {{2516 °F; 1380 °C}} |
| SK 14   |      {{2570 °F; 1410 °C}} |
| SK 15   |      {{2615 °F; 1435 °C}} |
| SK 16   |      {{2660 °F; 1460 °C}} |
| SK 17   |      {{2696 °F; 1480 °C}} |
| SK 18   |      {{2732 °F; 1500 °C}} |
| SK 19   |      {{2768 °F; 1520 °C}} |
| SK 20   |      {{2786 °F; 1530 °C}} |

Every figure is nominal (JIS): the temperature the standard gives for the cone, as printed in Yuko Trading's table. The table does not print a heating rate. The standard gives reference temperatures. At a potter's rate of about 100 °C/h, Kyoto's municipal institute measured its own Kyoto cones bending 47–79 °C cooler than the JIS figure for the same number; we found no such measurements for SK cones to JIS. Set a witness cone and compare.

### Kyoto cones

Kyoto cones (京都ゼーゲル), made by Kyoto's municipal institute, are no longer made: news reports say the institute ended production at the close of fiscal 2009. They carry the same numbers as SK cones to JIS but bend cooler: a Kyoto cone bends at about the temperature of the SK cone to JIS two or three numbers lower. A recipe from Kyoto that says "SK 8" may mean a Kyoto cone. The institute has published advice for potters moving from Kyoto cones to Orton cones, and substitutes Orton cone 10 for its own Kyoto SK 12. That is the institute's choice from its own measurements: it bent Kyoto cones and Orton cones in the same kiln at 100 °C/h, and Kyoto SK 12 (1290 °C) bent where Orton 10 (1290 °C) did. In the same table Kyoto SK 8 (1198 °C) bent near Orton 5 (1207 °C), and Kyoto SK 10 (1232 °C) where Orton 7 (1232 °C) did. Glazecalc uses this table, not the Orton chart at 60 °C/h, when it shows an SK cone beside an Orton cone, and says each match is approximate.

### Orton cones sold in Japan

Orton self-supporting cones are sold in Japan under the name 立つゼーゲル ("standing Seger"), because they need no plaque or stand. They are Orton cones, with Orton's numbers and Orton's chart (above): fire to one only by its Orton number, and keep SK and Orton cones in separate packs, never in the same one.

### Sources for SK cones

- [Yuko Trading (有恒商事株式会社): 標準溶倒温度表 (the SK table, checked 2026-10-14)](http://www.yukotrading.co.jp/pdf/segercone_table.pdf)
- [JSA: JIS R 8101:1999, 耐火度試験用標準コーン (in force, reconfirmed 2023-10-20)](https://webdesk.jsa.or.jp/books/W11M0090/index/?bunsyo_id=JIS+R+8101:1999)
- [JSA: JIS R 2204:1999, 耐火物及び耐火物原料の耐火度試験方法 (in force, reconfirmed 2023-10-20)](https://webdesk.jsa.or.jp/books/W11M0090/index/?bunsyo_id=JIS+R+2204:1999)
- [kikakurui.com: a transcription of JIS R 2204:1999, where clause 5 a) sets the cones (read 2026-10-19)](https://kikakurui.com/r2/R2204-1999-01.html)
- [Kyoto Municipal Institute of Industrial Technology and Culture: points to note when moving from Kyoto cones to Orton cones](https://tc-kyoto.or.jp/app/uploads/2025/07/OrtonCorn.pdf)

:::

## Bisque firing {#bisque}

The **bisque** firing (biscuit in the UK) is the first, lower firing that turns dry clay into hard, porous ware ready to glaze. It is usually fired to cone 06–04, {{1828–1945 °F; 998–1063 °C}} on Orton's chart; UK potters often fire to around {{1000 °C; 1832 °F}}, near cone 06. The bisque should stay porous, "generally more than 15%" (Digitalfire), so it soaks water out of the glaze. Too soft a bisque takes glaze on too thick, which then cracks and **crawls** (pulls back into islands, leaving bare clay). Under-fired bisque also "continues to shrink during glaze firing", which spoils the glaze fit. Loading is forgiving: pieces may touch, lids can be fired on their pots, and bowls go rim to rim rather than nested.

### Why the early part goes slowly

Water expands more than a thousandfold as it turns to steam, so damp ware has to be dried slowly. L&L and Orton advise that "Special care should be taken below 1500°F (815°C) to heat the body evenly", and that carbon must be burned out before about {{1200 °F; 650 °C}}. Above {{1500 °F; 816 °C}} the kiln can climb faster.

Table: What happens as a bisque heats
Label: What happens in a bisque

|                        Temperature | What happens                                                |
| ---------------------------------: | ----------------------------------------------------------- |
|         {{300–500 °F; 149–260 °C}} | Binders burn off                                            |
|           About {{450 °F; 232 °C}} | Organic matter starts to burn                               |
|           Up to {{700 °F; 371 °C}} | Water keeps leaving the clay until above this temperature   |
|        {{842–1022 °F; 450–550 °C}} | Chemically bound water leaves the clay                      |
|                {{1063 °F; 573 °C}} | Quartz inversion: silica in the clay expands suddenly       |
|          Above {{1112 °F; 600 °C}} | Sulfur burns out                                            |
| Up to {{1200–1400 °F; 649–760 °C}} | Natural carbon burns off; this should finish below red heat |
|          Above {{1544 °F; 840 °C}} | Calcium carbonate breaks down                               |

**Quartz inversion** is the sudden change in size of the silica in clay at {{1063 °F; 573 °C}}: it expands on the way up and contracts on the way down. L&L's Slow Bisque slows through it, between {{1000 °F; 538 °C}} and {{1100 °F; 593 °C}}. Digitalfire found this "unnecessary for bisque firings", and Ceramics Monthly says it mainly matters when cooling dense ware. Slowing costs little, so our suggestion is to keep it for thick pieces.

### Candling: drying in the kiln

**Candling** means holding the kiln at a low temperature, with the lid propped or the vent running, until the last moisture has left the ware. Sources disagree about the temperature:

Table: Candling temperatures

| Source           | Candling                                                                                 |
| ---------------- | ---------------------------------------------------------------------------------------- |
| Ceramics Monthly | Just short of boiling; for example, climbing at {{25 °F/h; 14 °C/h}} for 4–6 hours       |
| L&L preheat      | Hold at {{150–200 °F; 66–93 °C}}                                                         |
| Digitalfire      | Hold at {{250 °F; 121 °C}}, because holding below boiling "does not expel all the water" |

> [!NOTE]
> Our starting point: climb slowly to no more than about {{250 °F; 121 °C}}, and hold until a mirror at the vent stays clear. Hold overnight for thick or damp ware.

The **mirror test**: hold a room-temperature mirror at a vent hole or at the gap under a propped lid. If it fogs, water is still leaving; wait, then test again.

### Controller schedules

A **controller** is an electronic unit that fires the kiln through a **schedule**: a list of **segments**, each a rate of climb (the **ramp**), a target temperature and an optional hold. Below are two presets from L&L's DynaTrol and Bartlett controllers, and a schedule published by Digitalfire. "Peak" is the controller's own temperature for the cone you choose: for cone 04 it is {{1926 °F; 1052 °C}}, and for cone 06, {{1819 °F; 993 °C}}.

Table: L&L and Bartlett bisque presets
Label: Bisque presets

| Segment                  |                                                           Climb to |            Slow Bisque |            Fast Bisque |
| ------------------------ | -----------------------------------------------------------------: | ---------------------: | ---------------------: |
| 1                        |                                                 {{250 °F; 121 °C}} |   {{80 °F/h; 44 °C/h}} |  {{120 °F/h; 67 °C/h}} |
| 2                        |                                                {{1000 °F; 538 °C}} | {{200 °F/h; 111 °C/h}} | {{300 °F/h; 167 °C/h}} |
| 3                        |                                                {{1100 °F; 593 °C}} |  {{100 °F/h; 56 °C/h}} |  {{150 °F/h; 83 °C/h}} |
| 4                        | {{250 °F; 139 °C}} below the peak: {{1676 °F; 913 °C}} for cone 04 | {{180 °F/h; 100 °C/h}} | {{180 °F/h; 100 °C/h}} |
| 5                        |                                                           The peak |   {{80 °F/h; 44 °C/h}} |  {{108 °F/h; 60 °C/h}} |
| Heating time, empty kiln |                                                                    | About 13 hours or more |     About 10–11½ hours |

L&L's times are "for the fastest possible empty kilns"; a loaded kiln can take as much as four times longer, and any hold you add is extra heatwork the presets do not allow for. L&L advises Slow Bisque, with a preheat of 2–3 hours or longer, for large or damp pieces, and warns against fast firing, which "can cause defects like pinholes, cracking, and insufficient burnout".

Table: Digitalfire BQ1000 bisque, to about cone 06
Label: Digitalfire BQ1000

| Step |                   Rate |               Target | Hold                                      |
| ---- | ---------------------: | -------------------: | ----------------------------------------- |
| 1    | {{306 °F/h; 170 °C/h}} |   {{248 °F; 120 °C}} | 60 minutes; up to 10 hours for heavy ware |
| 2    | {{306 °F/h; 170 °C/h}} |  {{1733 °F; 945 °C}} | None                                      |
| 3    |  {{108 °F/h; 60 °C/h}} | {{1832 °F; 1000 °C}} | 15 minutes                                |

BQ1000 takes about 7 hours 44 minutes. Its author finds up to {{500 °F/h; 278 °C/h}} fine for thin, dry ware, and slows the last step to even out the temperature through the load.

### Controller cones and Orton's chart

L&L and Bartlett controllers use {{1926 °F; 1052 °C}} for cone 04 and {{1819 °F; 993 °C}} for cone 06, a little below Orton's {{1945 °F; 1063 °C}} and {{1828 °F; 998 °C}}; they agree at cone 6 and cone 10. Witness cones settle the difference: if they disagree with the controller, correct it with the cone offset.

### On a manual kiln

A manual kiln follows the same plan by hand: dry slowly with the lid propped and the peepholes open, step the switches up from Low to Medium to High, and let the sitter end the firing. The published procedures are under Manual kilns in detail, below.

## Glaze firing {#glaze}
