Repository: AaronFilson/glazecalc

# Glazecalc

**Free glaze chemistry for potters.** Enter a glaze recipe and see its unity molecular formula
(UMF): the fluxes, alumina and silica it becomes in the kiln, and their ratio. Keep your recipes,
materials, colorants, firing logs and notes together in one private notebook.

**[glazecalcapp.com](https://glazecalcapp.com)**: try it without an account. A free, non-commercial project by
Aaron Filson, in 57 languages, and usable from AI assistants through its MCP server.
<table>
  <tr>

## At a glance

For anyone reading the code; the [highlights](#highlights) below give the details.

- **Stack:** Angular 22 (standalone components, signals, zoneless), TypeScript on Node 24 with Express

File: client/public/i18n/guides/firing/es-419.md (part 1 of 2)
---
title: La cocción en un horno sencillo
lead: Cómo cocer en un horno eléctrico con kiln sitter o con reguladores manuales: elegir, colocar y leer los conos, con programas publicados para la cocción de bizcocho y la de esmalte.
---

## Conos: qué miden {#cones}

> [!NOTE]
> Sigue primero el manual de tu horno. Esta guía reúne lo que publican los fabricantes de conos y de hornos sobre los hornos eléctricos sencillos; no reemplaza las instrucciones de tu modelo y, donde las dos difieran, manda el manual.

Un **cono pirométrico**{{en: pyrometric cone}} es una pirámide pequeña y esbelta, hecha de un polvo cerámico estandarizado. Cuando ha recibido suficiente calor, se reblandece y se dobla de una manera repetible. Los conos se colocan en el horno junto a las piezas, y después se lee cuánto se doblaron.

Los conos miden el **trabajo térmico**{{en: heatwork}}, el efecto combinado de la temperatura y el tiempo. En palabras de Orton, el principal fabricante de conos de EE. UU.: “Los conos no miden solo la temperatura”. Un cono calentado despacio se dobla a una temperatura más baja que uno calentado rápido, y un esmalte{{en: glaze}} se comporta igual. Por eso Orton da la temperatura de cada cono para una velocidad de subida determinada durante los últimos {{180 °F; 100 °C}} de la cocción. Cuando un cono empieza a moverse, se dobla en un intervalo estrecho, “normalmente menos de 40° F” (22 °C).

### Números de cono

Los números de cono van del 022, el más frío, al 42. Un cero al principio indica la serie más fría y se lee “cero”: el cono 06 (“cero seis”) es más frío que el cono 04, y el cono 01 necesita menos calor que el cono 1. Orton advierte que es importante no confundir las dos series. La diferencia es grande: el cono 06 se dobla a una temperatura más de {{400 °F; 220 °C}} más baja que el cono 6.

Table: Intervalos de cocción habituales, para conos con pie a {{108 °F/h; 60 °C/h}}
Label: Intervalos de cocción

| Intervalo         | Conos |                    Temperatura | Uso habitual                                                  |
| ----------------- | ----- | -----------------------------: | ------------------------------------------------------------- |
| Baja temperatura  | 06–04 |  {{1828–1945 °F; 998–1063 °C}} | Esmaltes para loza{{en: earthenware}}; bizcocho{{en: bisque}} |
| Media temperatura | 5–6   | {{2167–2232 °F; 1186–1222 °C}} | Gres{{en: stoneware}} y porcelana de horno eléctrico          |
| Alta temperatura  | 9–10  | {{2300–2345 °F; 1260–1285 °C}} | Sobre todo gres y porcelana cocidos en horno de gas           |

Los proveedores del Reino Unido, Europa, Australia y Nueva Zelanda suelen dar una temperatura en °C en lugar de un cono: busca el cono más cercano en la tabla de más abajo y confírmalo con un cono testigo{{en: witness cone}}. No debería suponerse que los conos Seger y Staffordshire, las series europeas más antiguas, compartan los números de Orton, así que esta guía usa conos Orton.

### El mantenimiento añade trabajo térmico

Un **mantenimiento**{{en: hold}} (también llamado **meseta**{{en: soak}}) mantiene el horno en una misma temperatura durante un tiempo. Como los conos miden el trabajo térmico, un mantenimiento al final puede hacer las veces de una temperatura máxima más alta. Orton da estas equivalencias aproximadas:

Table: Lo que vale un mantenimiento en la temperatura máxima
Label: Mantenimiento y trabajo térmico

| Mantenimiento   | Aproximadamente el mismo trabajo térmico que            |
| --------------- | ------------------------------------------------------- |
| Unos 20 minutos | Una temperatura máxima {{18 °F; 10 °C}} más alta        |
| 40–60 minutos   | Una temperatura máxima {{36 °F; 20 °C}} más alta        |
| Unas 2 horas    | Una temperatura máxima {{54 °F; 30 °C}} más alta        |
| 4–6 horas       | Suficiente para doblar un cono dos números más caliente |

Orton añade que un mantenimiento de 1–2 horas “puede ser suficiente para deformar el siguiente cono, el que es un número más caliente”.

Así que un mantenimiento nunca sale gratis: si agregas uno, espera que los conos se doblen más, y baja la temperatura máxima en la misma medida.

### Tipos de cono

Orton fabrica cuatro tipos. Dos se colocan en la placa para mostrar lo que recibieron las piezas; dos son para el kiln sitter.

Table: Los cuatro tipos de cono de Orton
Label: Tipos de cono

| Tipo                     | Uso                      | Cómo se coloca                                                                                                                                     |
| ------------------------ | ------------------------ | -------------------------------------------------------------------------------------------------------------------------------------------------- |
| Con pie (autosustentado) | Cono testigo en la placa | Una base incorporada fija la altura, 1¾ pulgadas (44 mm), y la inclinación de 8°; no necesita soporte                                              |
| Grande                   | Cono testigo en la placa | Se clava en un soporte para conos o en una pastilla de arcilla, con exactamente 2 pulgadas (51 mm) a la vista, inclinado 8° respecto a la vertical |
| Pequeño (junior)         | Kiln sitter              | Se apoya atravesado sobre los soportes del kiln sitter; 15/16 de pulgada (24 mm) a la vista si se coloca de pie en una placa                       |
| Barra                    | Kiln sitter              | El mismo polvo que los conos pequeños, en forma de barra uniforme                                                                                  |

La altura importa: una diferencia de ¼ de pulgada (6 mm) en la altura de un cono grande “puede causar una diferencia de más de medio cono en el doblado”. Los conos no se echan a perder ni envejecen, y guardarlos en un lugar húmedo no les afecta.

### Qué significa “cono 6” en la práctica

La tabla da para un cono 6 con pie {{2232 °F; 1222 °C}}, pero solo cuando los últimos {{180 °F; 100 °C}} suben a {{108 °F/h; 60 °C/h}}. Subiendo a {{270 °F/h; 150 °C/h}}, el mismo cono se dobla a {{2269 °F; 1243 °C}}. Los hornos reales vuelven a diferir: Digitalfire informa que “la mayoría de los hornos alcanzan el cono 6 a 2200°F, no a 2232°F”. Así que “cono 6” significa que las piezas recibieron el trabajo térmico que dobla un cono 6, sin importar lo que marcara un termómetro en ese momento.

:::orton

> [!NOTE]
> Cuece guiándote por el cono, no por el reloj ni por el dial. Programa el controlador por número de cono, y deja que un cono testigo en la placa confirme cada cocción.

:::

:::temperature

> [!NOTE]
> Si cueces por temperatura, mantén igual el final de todas las cocciones: la misma velocidad de subida al final, la misma temperatura máxima y el mismo mantenimiento. Así, un esmalte que funcionó una vez vuelve a funcionar.

:::

## La tabla de conos {#cone-chart}

Estas cifras proceden de la tabla de conos{{en: cone chart}} de Orton (©2001) para conos con pie; los conos 11 a 14 proceden de las tablas que Orton publica hoy, que dan las mismas cifras donde coinciden, y los conos 13 y 14 solo en °C (sus °F aquí están convertidos). Elige la columna que corresponda a la velocidad a la que subió tu horno durante los últimos {{180 °F; 100 °C}}. La regla práctica de Orton es la columna de {{270 °F/h; 150 °C/h}} para una cocción rápida, la de {{108 °F/h; 60 °C/h}} para una media y la de {{27 °F/h; 15 °C/h}} para una lenta. Para calcular una velocidad, divide los grados que subió entre las horas que tardó: un horno que sube {{900 °F; 500 °C}} en 3 horas calienta a unos {{300 °F/h; 167 °C/h}}.

Table: Conos Orton con pie: la temperatura a la que se dobla cada uno, según la velocidad de subida durante los últimos {{180 °F; 100 °C}}
Label: Tabla de conos Orton

| Cono | Lenta, {{27 °F/h; 15 °C/h}} | Media, {{108 °F/h; 60 °C/h}} | Rápida, {{270 °F/h; 150 °C/h}} |
| ---- | --------------------------: | ---------------------------: | -----------------------------: |
| 022  |                           – |          {{1087 °F; 586 °C}} |            {{1094 °F; 590 °C}} |
| 018  |         {{1267 °F; 686 °C}} |          {{1319 °F; 715 °C}} |            {{1353 °F; 734 °C}} |
| 015  |         {{1382 °F; 750 °C}} |          {{1456 °F; 791 °C}} |            {{1504 °F; 818 °C}} |
| 010  |         {{1636 °F; 891 °C}} |          {{1657 °F; 903 °C}} |            {{1679 °F; 915 °C}} |
| 08   |         {{1692 °F; 922 °C}} |          {{1728 °F; 942 °C}} |            {{1753 °F; 956 °C}} |
| 07   |         {{1764 °F; 962 °C}} |          {{1789 °F; 976 °C}} |            {{1809 °F; 987 °C}} |
| 06   |         {{1798 °F; 981 °C}} |          {{1828 °F; 998 °C}} |           {{1855 °F; 1013 °C}} |
| 05   |        {{1870 °F; 1021 °C}} |         {{1888 °F; 1031 °C}} |           {{1911 °F; 1044 °C}} |
| 04   |        {{1915 °F; 1046 °C}} |         {{1945 °F; 1063 °C}} |           {{1971 °F; 1077 °C}} |
| 03   |        {{1960 °F; 1071 °C}} |         {{1987 °F; 1086 °C}} |           {{2019 °F; 1104 °C}} |
| 02   |        {{1972 °F; 1078 °C}} |         {{2016 °F; 1102 °C}} |           {{2052 °F; 1122 °C}} |
| 01   |        {{1999 °F; 1093 °C}} |         {{2046 °F; 1119 °C}} |           {{2080 °F; 1138 °C}} |
| 1    |        {{2028 °F; 1109 °C}} |         {{2079 °F; 1137 °C}} |           {{2109 °F; 1154 °C}} |
| 4    |        {{2086 °F; 1141 °C}} |         {{2124 °F; 1162 °C}} |           {{2161 °F; 1183 °C}} |
| 5    |        {{2118 °F; 1159 °C}} |         {{2167 °F; 1186 °C}} |           {{2205 °F; 1207 °C}} |
| 6    |        {{2165 °F; 1185 °C}} |         {{2232 °F; 1222 °C}} |           {{2269 °F; 1243 °C}} |
| 7    |        {{2194 °F; 1201 °C}} |         {{2262 °F; 1239 °C}} |           {{2295 °F; 1257 °C}} |
| 8    |        {{2212 °F; 1211 °C}} |         {{2280 °F; 1249 °C}} |           {{2320 °F; 1271 °C}} |
| 9    |        {{2235 °F; 1224 °C}} |         {{2300 °F; 1260 °C}} |           {{2336 °F; 1280 °C}} |
| 10   |        {{2284 °F; 1251 °C}} |         {{2345 °F; 1285 °C}} |           {{2381 °F; 1305 °C}} |
| 11   |        {{2322 °F; 1272 °C}} |         {{2361 °F; 1294 °C}} |           {{2399 °F; 1315 °C}} |
| 12   |        {{2345 °F; 1285 °C}} |         {{2383 °F; 1306 °C}} |           {{2419 °F; 1326 °C}} |
| 13   |        {{2390 °F; 1310 °C}} |         {{2428 °F; 1331 °C}} |           {{2458 °F; 1348 °C}} |
| 14   |        {{2464 °F; 1351 °C}} |         {{2489 °F; 1365 °C}} |           {{2523 °F; 1384 °C}} |

Un guion indica una cifra que no se copió aquí; consulta la tabla completa de Orton.

Orton fabrica conos hasta el 42 para trabajos a alta temperatura, pero solo publica temperaturas hasta el cono 14; para conos más calientes, sus tablas están “disponibles (bajo pedido)”. Una tabla más antigua de Orton, tal como la reimprimen los fabricantes de hornos, da para un cono 15 grande {{2608 °F; 1431 °C}} a {{270 °F/h; 150 °C/h}}, y no encontramos ninguna cifra publicada para el cono 16 o superiores. Después del cono 14, coloca conos testigo{{en: witness cones}} y guíate por ellos, y comprueba que tu horno esté diseñado para ese calor.

Los conos grandes se doblan a pocos grados de estas cifras: un cono 6 grande a {{108 °F/h; 60 °C/h}} corresponde a {{2228 °F; 1220 °C}}. Los conos pequeños, los que se usan en un kiln sitter, solo figuran a {{540 °F/h; 300 °C/h}}, así que la tabla da para un cono 6 pequeño {{2291 °F; 1255 °C}}. Esa no es la temperatura a la que un kiln sitter apaga el horno. La función del cono del kiln sitter es coincidir con el cono de la placa, y el cono de la placa tiene la última palabra.

Dos advertencias. El folleto de Orton de 2019 da para el cono 06 a la velocidad rápida {{1875 °F; 1024 °C}}, pero la tabla y las preguntas frecuentes de Orton dan {{1855 °F; 1013 °C}}, la cifra que se usa aquí. Y la tabla de conos grandes del final del manual del kiln sitter de Dawson tiene errores de copia (el cono 5 más caliente que el cono 6), así que no la uses.

:::temperature

## Cocción por temperatura {#by-temperature}

Un horno con **controlador** cuece hasta una temperatura que tú fijas, medida por una sonda cerca de la pared. Los proveedores del Reino Unido, Europa, Australia y Nueva Zelanda suelen dar una temperatura de cocción en lugar de un cono{{en: cone}}.

Una temperatura sola no dice cuánto se cocieron las piezas. Los esmaltes{{en: glazes}}, como los conos, responden al **trabajo térmico**{{en: heatwork}}: la misma temperatura máxima da un resultado más cocido tras una subida lenta o un mantenimiento{{en: hold}}, y menos cocido tras una subida rápida. La tabla de Orton muestra cuánto: el cono 6 se dobla a {{2165 °F; 1185 °C}} subiendo a {{27 °F/h; 15 °C/h}} y a {{2269 °F; 1243 °C}} subiendo a {{270 °F/h; 150 °C/h}}. Así que una temperatura de cocción significa esa temperatura alcanzada a una velocidad determinada, con el mantenimiento que indique el fabricante, si lo hay.

Cuando una receta da un cono en su lugar, búscalo en la tabla de arriba, en la columna de la velocidad a la que sube tu horno al final de la cocción. Un mantenimiento también añade trabajo térmico: consulta “El mantenimiento añade trabajo térmico”, más arriba.

La sonda mide el aire cerca de la pared, no las piezas. Si las cocciones salen más calientes o más frías de lo que deberían, el manual de tu controlador explica su **corrección (offset)**, que ajusta la lectura.

:::

:::orton

## Cómo armar un trío de conos {#cone-pack}

Un **cono testigo**{{en: witness cone}} es un cono colocado en una placa junto a las piezas, donde recibe el mismo calor que ellas. Orton es claro sobre su papel: “La única medida verdadera del trabajo térmico es la de un cono grande o con pie colocado en la placa junto a las piezas”. Un kiln sitter está cerca de la pared, y la sonda de un controlador o de un pirómetro mide la temperatura cerca de la pared; un cono testigo mide donde están las piezas.

Un **trío de conos**{{en: cone pack}} son tres conos testigo colocados juntos, separados por un número:

Table: El trío de conos
Label: Trío de conos

| Cono       | Qué número                         | Bizcocho{{en: bisque}} a cono 04 | Esmalte{{en: glaze}} de cono 6 | Cuándo se dobla                                |
| ---------- | ---------------------------------- | -------------------------------- | ------------------------------ | ---------------------------------------------- |
| De aviso   | Un número más frío que el objetivo | 05                               | 5                              | Las piezas se acercan a su punto de maduración |
| De cocción | El objetivo                        | 04                               | 6                              | La cocción está en su punto                    |
| De control | Un número más caliente             | 03                               | 7                              | La cocción se pasó                             |

### Conos con pie o soporte para conos

L&L, un fabricante de hornos de EE. UU., recomienda conos con pie para el trío “porque son los más fáciles de usar y dan los resultados más consistentes”: su altura y su inclinación vienen ya dadas.

Los conos grandes necesitan un **soporte para conos** (uno ya hecho) o una **pastilla** de arcilla blanda y porosa con agujeros hechos con un lápiz. Coloca cada uno con exactamente 2 pulgadas (51 mm) a la vista, inclinado 8° respecto a la vertical hacia su **cara de doblado**. Para encontrar esa cara, pon el cono de pie sobre su base en una superficie plana, sujétalo por la punta y suéltalo: cae hacia la cara de doblado.

### Dónde colocar los tríos

1. Coloca el trío “bien adentro del horno, pero… visible por una mirilla” (Orton), cerca del centro de la carga y lejos de corrientes de aire (L&L). No justo en la mirilla: los conos deberían recibir el calor que reciben las piezas.
2. Antes de cerrar la tapa, mira por la mirilla y comprueba que ves los tres conos.
3. En un horno con kiln sitter, mantén la placa del trío al menos a 1 pulgada (25 mm) por encima o por debajo del tubo del kiln sitter, para que una placa que se incline no pueda atascarlo.
4. En tus primeras cocciones, pon un trío en las placas de arriba, del medio y de abajo. La prueba de calibración de L&L va más allá: dos tríos de conos 07, 06 y 05 en cada placa, uno en el borde y otro en el centro.

Espera diferencias: Orton dice que “normalmente verás al menos un cono de diferencia entre la parte de arriba y la de abajo del horno”, y las zonas muy cargadas cuecen menos. Los tríos que no puedas ver durante la cocción también dejan constancia después.

:::

:::orton

## El kiln sitter {#kiln-sitter}

Un **kiln sitter** es el interruptor mecánico, en el exterior de muchos hornos sencillos y antiguos, que apaga el horno cuando se dobla un cono{{en: cone}} pequeño. El más conocido es el Kiln-Sitter de Dawson. Facilita la cocción, pero es una comodidad, no un dispositivo de seguridad.

### Cómo funciona

Un tubo de porcelana entra en el horno. En su extremo, un cono pequeño o una barra descansa atravesado sobre dos soportes metálicos, bajo una **varilla sensora** que pivota como un balancín. Fuera del horno, el otro extremo de la varilla sostiene un contrapeso mediante una pequeña garra. Cuando el cono se reblandece y se dobla hasta unos 90°, la varilla baja lo suficiente para soltar el contrapeso, el contrapeso cae y se corta la corriente a las resistencias.

Los conos pequeños y las barras “dan un tratamiento térmico equivalente”. Orton señala que muchas personas que empiezan eligen las barras, porque su forma uniforme facilita colocarlas igual cada vez. Un cono pequeño se va adelgazando, así que importa cómo se coloca: con su parte delgada bajo la varilla, el horno se apaga a menos temperatura, y con su parte gruesa, a más, una diferencia de “hasta 1/2 cono”.

### Qué cono va en el kiln sitter

Las fuentes no coinciden. Dawson, que fabricó el kiln sitter, dice que se use el mismo número que el cono de cocción de la placa, y que se pase a un número más caliente solo si el cono de la placa queda sin doblar. L&L dice que se use un número más caliente que los conos de la placa, porque el kiln sitter está cerca de la pared y de las resistencias, recibe más calor y tiende a apagar el horno antes de tiempo. Orton deja claro el principio: “El cono de la placa es el juez final del proceso de cocción, no el cono ni la barra del Kiln-Sitter”.

> [!NOTE]
> Nuestro punto de partida: pon en el kiln sitter un cono pequeño del mismo número que tu objetivo, con un trío de conos{{en: cone pack}} en la placa. Si el cono de cocción de la placa quedó poco doblado cuando el horno se apagó, pasa a un número más caliente en el kiln sitter la próxima vez, o coloca la parte más gruesa del cono bajo la varilla. Si se dobló de más, haz lo contrario.

### Preparación y revisiones antes de cada cocción

El procedimiento de Dawson, que sirve también como revisión antes de cada cocción:

1. Apaga todos los reguladores. Comprueba que la varilla sensora se mueve libremente, queda centrada en el tubo y no está doblada ni corroída. Si se mueve con dificultad, Dawson indica que se cambie el conjunto del tubo.
2. Aplica con brocha una capa fina de **separador** de alta temperatura (un recubrimiento que impide que el material fundido se pegue) sobre los soportes del cono y sobre la varilla, donde toca el cono. Nunca pongas separador en el cono ni en el tubo de porcelana.
3. Coloca placas y piezas al menos a 1 pulgada (25 mm) por encima o por debajo del tubo, para que nada pueda tocarlo, caer contra él ni bloquearlo.
4. Levanta el contrapeso, baja la garra sobre el disparador y coloca el cono o la barra acostados sobre los soportes, contra el tope metálico, como muestra el manual de tu kiln sitter, siempre de la misma manera. Vuelve a comprobarlo antes de cerrar la tapa: “UN CONO O UNA BARRA MAL COLOCADOS PODRÍAN CAUSAR UNA SOBRECOCCIÓN”.
5. Ajusta el temporizador de seguridad y empuja el émbolo hasta que quede enclavado. Mantén el horno nivelado y el espacio bajo el contrapeso despejado, para que el contrapeso pueda caer.

### El temporizador de seguridad

Muchos kiln sitters, entre ellos los modelos LT de Dawson, tienen un **temporizador de seguridad**: un reloj que apaga el horno pasado el tiempo fijado, como respaldo “por si falla el KILN-SITTER”. Siempre debería ponerse en más tiempo del que se espera que dure la cocción. Las fuentes fijan el margen de distinta manera:

Table: Cuánto tiempo poner en el temporizador de seguridad
Label: Ajustes del temporizador de seguridad

| Fuente    | Ajuste                                                                                                                                      |
| --------- | ------------------------------------------------------------------------------------------------------------------------------------------- |
| Dawson    | ½ hora más que la duración prevista de la cocción mientras no conozcas el horno; después, ¼ de hora más; nunca lo ajustes a más de 20 horas |
| L&L       | Muy alto la primera vez, anotando cuánto dura la cocción; después, alrededor de 1 hora más                                                  |
| Bracker’s | De 30 minutos a 1 hora más que la duración de la cocción                                                                                    |

> [!NOTE]
> Nuestro punto de partida: un margen amplio la primera vez (sin pasar de las 20 horas del dial), y después de ½ a 1 hora más que el tiempo que anotaste. El temporizador también te dice cuánto duró una cocción: si lo pusiste en 7 y terminó en 1, la cocción duró 6 horas.

### Cuando se apaga antes o después de tiempo

Después de cada cocción, lee el cono del kiln sitter junto a los conos de la placa.

Table: Cómo leer el kiln sitter después de una cocción
Label: Problemas del kiln sitter

| Lo que ves                                                               | Causa probable                                                                                                 | Qué hacer                                                                          |
| ------------------------------------------------------------------------ | -------------------------------------------------------------------------------------------------------------- | ---------------------------------------------------------------------------------- |
| El kiln sitter saltó y el cono de cocción de la placa quedó poco doblado | El kiln sitter estaba más caliente que la placa (está cerca de la pared)                                       | Un cono más caliente en el kiln sitter, o la parte más gruesa bajo la varilla      |
| El cono del kiln sitter se dobló mucho más allá de 90°                   | El horno subió demasiado rápido al final                                                                       | Bajar las posiciones de los reguladores, para que la subida sea más lenta (Dawson) |
| El cono del kiln sitter no se dobló, o se fundió en una masa informe     | El propio kiln sitter: mal ajuste, una varilla doblada o corroída, o algo atascado dentro del tubo o contra él | Revisar y ajustar el kiln sitter según su manual antes de volver a cocer           |
| Siempre se apaga antes o después de tiempo                               | Desajustado, o una varilla gastada                                                                             | Comprobarlo con la galga de ajuste; mover la placa de disparo                      |

Para comprobar el ajuste, Dawson usa una **galga de ajuste** que sujeta la varilla donde la dejaría un cono doblado del todo; entonces debería quedar “una holgura de 1/16 de pulgada” (aproximadamente 1.6 mm) en la garra. Compruébalo cada 30 cocciones. La regla de Ceramics Monthly: si el horno se apaga antes de tiempo, sube un poco la placa de disparo; si se apaga tarde, bájala un poco. Haga lo que haga el kiln sitter, “confía siempre en los conos testigo grandes más que en los conos pequeños del kiln sitter”.

> [!WARNING]
> **Un kiln sitter no es un dispositivo de seguridad.** El manual de Dawson dice que “NO está pensado para funcionar como un dispositivo de apagado a prueba de fallas, y tu horno NO debería quedar sin vigilancia más allá del tiempo de cocción estimado”. Algo tan simple como una pieza en crudo{{en: greenware}} que cae contra el tubo “podría causar una sobrecocción”. Está presente para revisar el horno cuando la cocción deba estar terminando, y nunca cuezas con el horno encima o cerca de nada que arda, como un piso de madera o una alfombra.

El kiln sitter está diseñado para cocciones “hasta el cono 8 inclusive”. No puede mantener una temperatura ni enfriar lentamente por sí solo. Aun así, con práctica y un registro, puedes “convertirte en el controlador”, como dice Digitalfire: vigilar los conos y girar los reguladores a mano.

:::

:::orton

## Cómo leer los conos {#reading-cones}

Los conos{{en: cones}} se leen dos veces: por la mirilla mientras el horno cuece, y en la mano una vez que se enfrió.

### Durante la cocción

Una **mirilla** es un pequeño agujero en la pared del horno, cerrado con un tapón que se puede quitar. Nunca mires adentro sin protección para los ojos. Orton dice: “Deberían usarse lentes de soldador para evitar posibles lesiones en los ojos. No se recomiendan los lentes de sol”. Los lentes de soldador de tono 3, con filtro infrarrojo, son los más recomendados; usa unos más oscuros si después ves manchas.

- Cuando el **cono de aviso** empieza a doblarse, el final está cerca: desde ahí, vigila de cerca.
- Una vez que un cono empieza, tarda de 15 a 25 minutos en doblarse (el folleto más reciente de Orton dice de 15 a 22), despacio al principio y luego rápido una vez que pasa de la mitad, a las 3 en punto.
- El **cono de cocción** llegó a su punto cuando su punta queda a la altura de su base.

En un horno manual, la mirilla es tu única señal en tiempo real; por eso el trío de conos{{en: cone pack}} debe estar donde puedas verlo.

### Después de la cocción

Orton lee el doblado como la carátula de un reloj. Un cono sin doblar apunta hacia arriba, a las 12 en punto; un cono que toca la placa está a las 6 en punto. El punto final es un doblado de 90°, con la punta a la altura de la base: el punto al que corresponden las temperaturas de la tabla, y Orton considera bien cocido un cono en cualquier posición entre las 5 y las 6 en punto. Entre las 4 en punto y tocar la placa, la diferencia es pequeña, “normalmente 1 o 2 grados”.

Table: Cómo leer un trío de conos después de la cocción (ejemplo: conos 5, 6 y 7 para un esmalte de cono 6)
Label: Cómo leer un trío de conos

| Lo que ves                                                                                                   | Qué significa                                                                    |
| ------------------------------------------------------------------------------------------------------------ | -------------------------------------------------------------------------------- |
| Cono 5 caído; punta del cono 6 a la altura de su base o un poco más abajo; cono 7 derecho o apenas inclinado | En el objetivo: se alcanzó el cono 6                                             |
| Cono 5 doblado; cono 6 solo en parte, a las 2 o las 3 en punto, o derecho                                    | Poco cocido: la cocción se detuvo demasiado pronto                               |
| Incluso el cono 5 apenas se movió                                                                            | Muy poco cocido, por un cono o más                                               |
| Conos 5 y 6 aplastados; cono 7 doblado                                                                       | Sobrecocido: “se superó la mejor relación entre tiempo y temperatura”            |
| Los tres aplastados o fundidos sobre el soporte                                                              | Muy sobrecocido; revisa el kiln sitter y el temporizador antes de volver a cocer |
| Conos verdosos, o bizcocho{{en: bisque}} gris                                                                | Mala ventilación, o cocción demasiado rápida                                     |
| El trío de arriba más doblado que el de abajo                                                                | Un horno desigual; una diferencia de un cono es lo normal                        |

### Ajustes para la próxima vez

Table: Qué cambiar la próxima vez
Label: Ajustes para la próxima cocción

| Lo que dijeron los conos                  | Kiln sitter                                                                                                                                                  | Controlador                                                                                                                                                                       |
| ----------------------------------------- | ------------------------------------------------------------------------------------------------------------------------------------------------------------ | --------------------------------------------------------------------------------------------------------------------------------------------------------------------------------- |
| Poco cocido                               | Un cono más caliente en el kiln sitter, o la parte más gruesa bajo la varilla                                                                                | Usar la corrección de cono para cocer un poco más caliente, o agregar un mantenimiento{{en: hold}} corto (unos 20 minutos equivalen a {{18 °F; 10 °C}} más de temperatura máxima) |
| Sobrecocido                               | Un cono más frío, o la parte más delgada bajo la varilla; si el cono del kiln sitter se dobló mucho más allá de 90°, bajar las posiciones de los reguladores | Usar la corrección de cono para cocer un poco más frío, o acortar o quitar el mantenimiento                                                                                       |
| Arriba y abajo difieren en más de un cono | Cambiar la combinación de posiciones de los reguladores (consulta “Hornos manuales en detalle”)                                                              | Cargar menos la zona más fría; seguir el manual del horno                                                                                                                         |

Una **corrección de cono** (offset) es un ajuste del controlador que sube o baja la temperatura que asigna a un cono, para que coincida con lo que muestran tus conos testigo{{en: witness cones}}. Guarda cada trío cocido y anota cómo se dobló cada uno (consulta “Después de la cocción”, más abajo).

:::

:::sk

## Cocción por conos SK {#sk-cones}

Los conos SK son los conos pirométricos fabricados según la norma japonesa, JIS R 8101, y vendidos en Japón por distribuidores como Yuko Trading (有恒商事). Como cualquier cono{{en: cone}}, un cono SK mide el trabajo térmico{{en: heatwork}}, no solo la temperatura: se reblandece y se dobla cuando las piezas recibieron suficiente calor, y después se lee cuánto se dobló. Los conos testigo{{en: witness cones}}, la lectura de cuánto se dobló un cono y los mantenimientos{{en: holds}} funcionan con él como con cualquier cono. Esta sección indica el sistema de cada cono, y nunca convierte un número SK en el número de otro sistema: los números de las distintas series de conos no son intercambiables.

> [!NOTE]
> Escribe siempre “SK” antes del número. Muchas recetas japonesas antiguas dicen solo “SK 8” o “SK 9”, sin decir de quién es el cono. Los conos de Kioto y los conos SK según la JIS llevan los mismos números, pero se doblan a temperaturas distintas (consulta “Los conos de Kioto”, más abajo).

### Los conos grandes

La norma tiene dos tamaños. Los conos grandes (大型コーン) se usan “principalmente para medir el grado de cocción” (焼度測定), que es lo que interesa a quien hace cerámica. Los conos pequeños (del SK 26 al SK 42, en lo más alto de la serie) se usan “principalmente para pruebas de refractariedad” y no se tratan aquí. La tabla de más abajo da los conos grandes del SK 022 al SK 20.

Aquí los números van del SK 022, el más frío, al SK 20. Entre el SK 015 y el SK 6, los números impresos llevan una “a” (SK 015a, SK 6a); escríbela tal como está impresa.

### Cómo colocar los conos grandes

Coloca cada cono grande en un soporte para conos o en una pastilla de arcilla, inclinado hacia su cara de doblado. Como con cualquier cono, mantén la altura y la inclinación iguales de una cocción a otra, porque una diferencia en cualquiera de las dos cambia cuánto se dobla. Coloca juntos los tres conos del trío{{en: cone pack}} (más abajo), bien adentro del horno, cerca del centro de la carga, donde reciben el calor que reciben las piezas, pero donde puedas verlos por una mirilla; antes de cerrar el horno, comprueba que ves los tres.

No encontramos instrucciones de ningún fabricante ni vendedor sobre a qué profundidad o con qué ángulo colocar los conos SK. Lo más parecido es una norma de laboratorio, JIS R 2204, la prueba japonesa de cuánto calor resiste un material refractario: coloca cada cono SK con su cara marcada a 80° de una base plana y con el pie hundido unos 4 mm en ella. Es una prueba para refractarios, no una regla para cocer piezas, y la leímos en una transcripción de la norma, no en la norma misma.

### Conos de aviso, de cocción y de control

Los conos se venden y se colocan de tres en tres: un cono de aviso, un cono de cocción en el objetivo y un cono de control. Toma como cono de cocción el número SK que indique tu receta o tu pasta, como cono de aviso el cono inmediatamente más frío (una fila más arriba en la tabla) y como cono de control el inmediatamente más caliente. Cuando el cono de aviso empieza a doblarse, el final está cerca; cuando se dobla el cono de control, la cocción se pasó.

### La tabla SK

Table: Conos SK grandes (JIS R 8101): la temperatura nominal (JIS) de cada uno
Label: Tabla SK

| Cono    | Temperatura nominal (JIS) |
| ------- | ------------------------: |
| SK 022  |       {{1112 °F; 600 °C}} |
| SK 021  |       {{1202 °F; 650 °C}} |
| SK 020  |       {{1238 °F; 670 °C}} |
| SK 019  |       {{1274 °F; 690 °C}} |
| SK 018  |       {{1310 °F; 710 °C}} |
| SK 017  |       {{1346 °F; 730 °C}} |
| SK 016  |       {{1382 °F; 750 °C}} |
| SK 015a |       {{1454 °F; 790 °C}} |
| SK 014a |       {{1499 °F; 815 °C}} |
| SK 013a |       {{1535 °F; 835 °C}} |
| SK 012a |       {{1571 °F; 855 °C}} |
| SK 011a |       {{1616 °F; 880 °C}} |
| SK 010a |       {{1652 °F; 900 °C}} |
| SK 09a  |       {{1688 °F; 920 °C}} |
| SK 08a  |       {{1724 °F; 940 °C}} |
| SK 07a  |       {{1760 °F; 960 °C}} |
| SK 06a  |       {{1796 °F; 980 °C}} |
| SK 05a  |      {{1832 °F; 1000 °C}} |
| SK 04a  |      {{1868 °F; 1020 °C}} |
| SK 03a  |      {{1904 °F; 1040 °C}} |
| SK 02a  |      {{1940 °F; 1060 °C}} |
| SK 01a  |      {{1976 °F; 1080 °C}} |
| SK 1a   |      {{2012 °F; 1100 °C}} |
| SK 2a   |      {{2048 °F; 1120 °C}} |
| SK 3a   |      {{2084 °F; 1140 °C}} |
| SK 4a   |      {{2120 °F; 1160 °C}} |
| SK 5a   |      {{2156 °F; 1180 °C}} |
| SK 6a   |      {{2192 °F; 1200 °C}} |
| SK 7    |      {{2246 °F; 1230 °C}} |
| SK 8    |      {{2282 °F; 1250 °C}} |
| SK 9    |      {{2336 °F; 1280 °C}} |
| SK 10   |      {{2372 °F; 1300 °C}} |
| SK 11   |      {{2408 °F; 1320 °C}} |
| SK 12   |      {{2462 °F; 1350 °C}} |
| SK 13   |      {{2516 °F; 1380 °C}} |
| SK 14   |      {{2570 °F; 1410 °C}} |
| SK 15   |      {{2615 °F; 1435 °C}} |
| SK 16   |      {{2660 °F; 1460 °C}} |
| SK 17   |      {{2696 °F; 1480 °C}} |
| SK 18   |      {{2732 °F; 1500 °C}} |
| SK 19   |      {{2768 °F; 1520 °C}} |
| SK 20   |      {{2786 °F; 1530 °C}} |

Todas las cifras son nominales (JIS): la temperatura que da la norma para cada cono, tal como figura en la tabla de Yuko Trading. La tabla no indica ninguna velocidad de subida. La norma da temperaturas de referencia. A una velocidad habitual en cerámica, de unos 100 °C/h, el instituto municipal de Kioto midió que sus propios conos de Kioto se doblaban a 47–79 °C menos que la cifra JIS del mismo número; no encontramos mediciones así para los conos SK según la JIS. Coloca un cono testigo y compara.

### Los conos de Kioto

Los conos de Kioto (京都ゼーゲル), fabricados por el instituto municipal de Kioto, ya no se fabrican: según la prensa, el instituto dejó de producirlos al cierre del ejercicio fiscal de 2009. Llevan los mismos números que los conos SK según la JIS, pero se doblan a menos temperatura: un cono de Kioto se dobla a más o menos la temperatura del cono SK según la JIS que es dos o tres números más frío. Una receta de Kioto que diga “SK 8” puede referirse a un cono de Kioto. El instituto publicó consejos para quienes hacen cerámica y pasan de los conos de Kioto a los conos Orton, y sustituye su propio SK 12 de Kioto por el cono Orton 10. Es una elección del instituto a partir de sus propias mediciones: coció conos de Kioto y conos Orton en el mismo horno a 100 °C/h, y el SK 12 de Kioto (1290 °C) se dobló donde lo hizo el cono Orton 10 (1290 °C). En la misma tabla, el SK 8 de Kioto (1198 °C) se dobló cerca del cono Orton 5 (1207 °C), y el SK 10 de Kioto (1232 °C) donde lo hizo el cono Orton 7 (1232 °C). Glazecalc usa esta tabla, y no la tabla de Orton a 60 °C/h, cuando muestra un cono SK junto a un cono Orton, y dice que cada equivalencia es aproximada.

### Conos Orton vendidos en Japón

Los conos Orton con pie se venden en Japón con el nombre 立つゼーゲル (“Seger de pie”), porque no necesitan soporte para conos ni base. Son conos Orton, con los números de Orton y la tabla de Orton (más arriba): cuece con ellos solo por su número Orton, y mantén los conos SK y los conos Orton en tríos separados, nunca en el mismo.

### Fuentes de los conos SK

- [Yuko Trading (有恒商事株式会社): 標準溶倒温度表 (la tabla SK, consultada el 2026-10-14)](http://www.yukotrading.co.jp/pdf/segercone_table.pdf)
- [JSA: JIS R 8101:1999, 耐火度試験用標準コーン (vigente, reconfirmada el 2023-10-20)](https://webdesk.jsa.or.jp/books/W11M0090/index/?bunsyo_id=JIS+R+8101:1999)
- [JSA: JIS R 2204:1999, 耐火物及び耐火物原料の耐火度試験方法 (vigente, reconfirmada el 2023-10-20)](https://webdesk.jsa.or.jp/books/W11M0090/index/?bunsyo_id=JIS+R+2204:1999)
- [kikakurui.com: una transcripción de JIS R 2204:1999, cuyo apartado 5 a) indica cómo colocar los conos (leída el 2026-10-19)](https://kikakurui.com/r2/R2204-1999-01.html)
- [Kyoto Municipal Institute of Industrial Technology and Culture: puntos que hay que tener en cuenta al pasar de los conos de Kioto a los conos Orton](https://tc-kyoto.or.jp/app/uploads/2025/07/OrtonCorn.pdf)

:::

## Cocción de bizcocho {#bisque}

La cocción de **bizcocho**{{en: bisque}} (biscuit en el Reino Unido) es la primera cocción, a menos temperatura, que convierte la arcilla seca en piezas duras y porosas, listas para esmaltar. Suele hacerse a cono 06–04, {{1828–1945 °F; 998–1063 °C}} según la tabla de Orton; en el Reino Unido, quienes hacen cerámica suelen cocer a unos {{1000 °C; 1832 °F}}, cerca del cono 06. El bizcocho debería quedar poroso, “por lo general más del 15 %” (Digitalfire), para que absorba el agua del esmalte{{en: glaze}}. Un bizcocho demasiado blando toma el esmalte demasiado grueso, que luego se agrieta y **se recoge**{{en: crawls}} (se retira formando islas y deja la arcilla al descubierto). Además, el bizcocho poco cocido “sigue encogiendo durante la cocción de esmalte{{en: glaze firing}}”, lo que echa a perder el acoplamiento esmalte-pasta{{en: glaze fit}}. Al cargar hay margen: las piezas pueden tocarse, las tapas pueden cocerse puestas en sus piezas y los cuencos se colocan borde con borde en lugar de uno dentro de otro.

### Por qué la primera parte va despacio
