Repository: AaronFilson/glazecalc

# Glazecalc

**Free glaze chemistry for potters.** Enter a glaze recipe and see its unity molecular formula
(UMF): the fluxes, alumina and silica it becomes in the kiln, and their ratio. Keep your recipes,
materials, colorants, firing logs and notes together in one private notebook.

**[glazecalcapp.com](https://glazecalcapp.com)**: try it without an account. A free, non-commercial project by
Aaron Filson, in 57 languages, and usable from AI assistants through its MCP server.
<table>
  <tr>

## At a glance

For anyone reading the code; the [highlights](#highlights) below give the details.

- **Stack:** Angular 22 (standalone components, signals, zoneless), TypeScript on Node 24 with Express

File: client/public/i18n/guides/firing/et.md (part 1 of 2)
---
title: Põletamine lihtsas keraamikaahjus
lead: Kuidas põletada elektriahjus Kiln-Sitteri või käsilülititega: koonuste valimine, paigutamine ja lugemine ning avaldatud põletusprogrammid eel- ja glasuuripõletuseks.
---

## Koonused: mida need mõõdavad {#cones}

> [!NOTE]
> Järgige esmalt oma ahju kasutusjuhendit. See juhend koondab seda, mida koonuste ja ahjude tootjad lihtsate elektriahjude kohta avaldavad; see ei asenda teie ahjumudeli juhiseid ja kui juhend ja kasutusjuhend erinevad, kehtib kasutusjuhend.

**Püromeetriline koonus**{{en: pyrometric cone}} on väike sihvakas püramiid, mis on valmistatud standarditud keraamilisest pulbrist. Kui see on saanud piisavalt kuumust, pehmeneb see ja paindub alati ühtemoodi. Koonused pannakse ahju esemete kõrvale ja vaadatakse, kui kaugele need paindusid.

Koonused mõõdavad **kuumustööd**{{en: heatwork}}, temperatuuri ja aja koosmõju. USA peamise koonusetootja Ortoni sõnul: „Koonused ei mõõda ainult temperatuuri.“ Aeglaselt kuumutatud koonus paindub madalamal temperatuuril kui kiiresti kuumutatud koonus ja glasuur{{en: glaze}} käitub samamoodi. Seepärast annab Orton iga koonuse temperatuuri kindla kuumutuskiiruse kohta põletuse viimase {{180 °F; 100 °C}} jooksul. Kui koonus hakkab liikuma, paindub see kitsas temperatuurivahemikus, „tavaliselt alla 40° F“ (22 °C).

### Koonuste numbrid

Koonuste numbrid algavad jahedaimast koonusest 022 ja lõpevad koonusega 42. Ees olev null tähistab jahedamat seeriat ja seda loetakse nullina: koonus 06 („null kuus“) on jahedam kui koonus 04 ja koonus 01 vajab vähem kuumust kui koonus 1. Orton hoiatab, et kaht seeriat on oluline mitte segi ajada. Vahe on suur: koonus 06 paindub temperatuuril, mis on üle {{400 °F; 220 °C}} madalam kui koonusel 6.

Table: Tavalised põletusvahemikud isetoetuvate koonuste puhul kuumutuskiirusel {{108 °F/h; 60 °C/h}}
Label: Põletusvahemikud

| Vahemik     | Koonused |                    Temperatuur | Tavaline kasutus                                                            |
| ----------- | -------- | -----------------------------: | --------------------------------------------------------------------------- |
| Madalkuumus | 06–04    |  {{1828–1945 °F; 998–1063 °C}} | Madalkuumuskeraamika{{en: earthenware}} glasuurid; eelpõletus{{en: bisque}} |
| Keskkuumus  | 5–6      | {{2167–2232 °F; 1186–1222 °C}} | Kivikeraamika{{en: stoneware}} ja portselan elektriahjus                    |
| Kõrgkuumus  | 9–10     | {{2300–2345 °F; 1260–1285 °C}} | Peamiselt gaasiahjus põletatav kivikeraamika ja portselan                   |

Ühendkuningriigi, Euroopa, Austraalia ja Uus-Meremaa tarnijad annavad sageli koonuse asemel temperatuuri (°C): leidke allolevast tabelist lähim koonus ja kontrollige seda **kontrollkoonusega**{{en: witness cone}}. Ei peaks eeldama, et Segeri ja Staffordshire’i koonustel, vanematel Euroopa seeriatel, on samad numbrid kui Ortoni koonustel, seepärast kasutab see juhend Ortoni koonuseid.

### Hoid lisab kuumustööd

**Hoid**{{en: hold}} ehk **hoideaeg**{{en: soak}} tähendab, et ahju hoitakse mõnda aega ühel temperatuuril. Kuna koonused mõõdavad kuumustööd, võib hoid lõpptemperatuuril asendada kõrgemat lõpptemperatuuri. Orton annab järgmised ligikaudsed vasted:

Table: Mida annab hoid lõpptemperatuuril
Label: Hoid ja kuumustöö

| Hoid             | Ligikaudu sama kuumustöö kui                           |
| ---------------- | ------------------------------------------------------ |
| Umbes 20 minutit | {{18 °F; 10 °C}} kõrgem lõpptemperatuur                |
| 40–60 minutit    | {{36 °F; 20 °C}} kõrgem lõpptemperatuur                |
| Umbes 2 tundi    | {{54 °F; 30 °C}} kõrgem lõpptemperatuur                |
| 4–6 tundi        | Piisab kahe numbri võrra kuumema koonuse painutamiseks |

Orton lisab, et 1–2 tunni pikkune hoid „võib piisata järgmise, ühe numbri võrra kuumema koonuse painutamiseks“.

Hoid ei ole seega kunagi tasuta: kui lisate hoiu, arvestage, et koonused painduvad rohkem, ja langetage lõpptemperatuuri vastavalt.

### Koonuste liigid

Orton valmistab nelja liiki koonuseid. Kaks seisavad ahjuplaadil ja näitavad, mida esemed said; kaks on Kiln-Sitteri jaoks.

Table: Ortoni neli koonuseliiki
Label: Koonuste liigid

| Liik               | Kasutus                    | Kuidas see seisab                                                                                          |
| ------------------ | -------------------------- | ---------------------------------------------------------------------------------------------------------- |
| Isetoetuv          | Kontrollkoonus ahjuplaadil | Sisseehitatud alus määrab kõrguse, 1¾ tolli (44 mm), ja 8° kalde; hoidikut pole vaja                       |
| Suur               | Kontrollkoonus ahjuplaadil | Pannakse koonusealusesse või savitükki nii, et välja jääb täpselt 2 tolli (51 mm), 8° kaldega vertikaalist |
| Väike (minikoonus) | Kiln-Sitter                | Lebab risti Kiln-Sitteri tugedel; ahjuplaadile püsti pannes jääb välja 15/16 tolli (24 mm)                 |
| Pulk               | Kiln-Sitter                | Sama pulber kui väikestel koonustel, ühtlase pulga kujul                                                   |

Kõrgus on oluline: kui suure koonuse kõrgus erineb ¼ tolli (6 mm), „võib see põhjustada paindumises rohkem kui poole koonuse erinevuse“. Koonused ei rikne ega vanane ja niiske hoiukoht neid ei mõjuta.

### Mida „koonus 6“ tegelikult tähendab

Tabel annab isetoetuva koonuse 6 temperatuuriks {{2232 °F; 1222 °C}}, kuid ainult siis, kui temperatuur tõuseb viimased {{180 °F; 100 °C}} kiirusega {{108 °F/h; 60 °C/h}}. Kiirusel {{270 °F/h; 150 °C/h}} paindub sama koonus temperatuuril {{2269 °F; 1243 °C}}. Päris ahjud erinevad veelgi: Digitalfire teatab, et „Enamik ahje jõuab koonuseni 6 temperatuuril 2200°F, mitte 2232°F“. Seega tähendab „koonus 6“, et esemed said kuumustöö, mis painutab koonuse 6, ükskõik mida termomeeter sel ajal näitas.

:::orton

> [!NOTE]
> Põletage koonuse, mitte kella või näidiku järgi. Seadke kontroller koonuse numbri järgi ja laske ahjuplaadil oleval kontrollkoonusel iga põletust kinnitada.

:::

:::temperature

> [!NOTE]
> Temperatuuri järgi põletades hoidke iga põletuse lõpp samasugune: sama viimane tõusukiirus, sama lõpptemperatuur ja sama hoid. Siis töötab kord õnnestunud glasuur ka uuesti.

:::

## Koonuste tabel {#cone-chart}

Need andmed on Ortoni koonuste tabelist (©2001) isetoetuvate koonuste kohta; koonused 11 kuni 14 on Ortoni praegu avaldatavatest tabelitest, mis annavad kattuvas osas samad arvud, koonuste 13 ja 14 kohta aga ainult °C-des (nende °F on siin teisendatud). Valige veerg, mis vastab sellele, kui kiiresti teie ahi viimase {{180 °F; 100 °C}} jooksul tõusis. Ortoni rusikareegel on kiire põletuse jaoks veerg {{270 °F/h; 150 °C/h}}, keskmise jaoks veerg {{108 °F/h; 60 °C/h}} ja aeglase jaoks veerg {{27 °F/h; 15 °C/h}}. Kiiruse arvutamiseks jagage temperatuuri tõus selleks kulunud tundidega: ahi, mille temperatuur tõuseb 3 tunniga {{900 °F; 500 °C}} võrra, kuumeneb umbes kiirusega {{300 °F/h; 167 °C/h}}.

Table: Ortoni isetoetuvad koonused: temperatuur, mille juures iga koonus paindub, kuumutuskiiruse järgi viimase {{180 °F; 100 °C}} jooksul
Label: Ortoni koonuste tabel

| Koonus | Aeglane, {{27 °F/h; 15 °C/h}} | Keskmine, {{108 °F/h; 60 °C/h}} | Kiire, {{270 °F/h; 150 °C/h}} |
| ------ | ----------------------------: | ------------------------------: | ----------------------------: |
| 022    |                             – |             {{1087 °F; 586 °C}} |           {{1094 °F; 590 °C}} |
| 018    |           {{1267 °F; 686 °C}} |             {{1319 °F; 715 °C}} |           {{1353 °F; 734 °C}} |
| 015    |           {{1382 °F; 750 °C}} |             {{1456 °F; 791 °C}} |           {{1504 °F; 818 °C}} |
| 010    |           {{1636 °F; 891 °C}} |             {{1657 °F; 903 °C}} |           {{1679 °F; 915 °C}} |
| 08     |           {{1692 °F; 922 °C}} |             {{1728 °F; 942 °C}} |           {{1753 °F; 956 °C}} |
| 07     |           {{1764 °F; 962 °C}} |             {{1789 °F; 976 °C}} |           {{1809 °F; 987 °C}} |
| 06     |           {{1798 °F; 981 °C}} |             {{1828 °F; 998 °C}} |          {{1855 °F; 1013 °C}} |
| 05     |          {{1870 °F; 1021 °C}} |            {{1888 °F; 1031 °C}} |          {{1911 °F; 1044 °C}} |
| 04     |          {{1915 °F; 1046 °C}} |            {{1945 °F; 1063 °C}} |          {{1971 °F; 1077 °C}} |
| 03     |          {{1960 °F; 1071 °C}} |            {{1987 °F; 1086 °C}} |          {{2019 °F; 1104 °C}} |
| 02     |          {{1972 °F; 1078 °C}} |            {{2016 °F; 1102 °C}} |          {{2052 °F; 1122 °C}} |
| 01     |          {{1999 °F; 1093 °C}} |            {{2046 °F; 1119 °C}} |          {{2080 °F; 1138 °C}} |
| 1      |          {{2028 °F; 1109 °C}} |            {{2079 °F; 1137 °C}} |          {{2109 °F; 1154 °C}} |
| 4      |          {{2086 °F; 1141 °C}} |            {{2124 °F; 1162 °C}} |          {{2161 °F; 1183 °C}} |
| 5      |          {{2118 °F; 1159 °C}} |            {{2167 °F; 1186 °C}} |          {{2205 °F; 1207 °C}} |
| 6      |          {{2165 °F; 1185 °C}} |            {{2232 °F; 1222 °C}} |          {{2269 °F; 1243 °C}} |
| 7      |          {{2194 °F; 1201 °C}} |            {{2262 °F; 1239 °C}} |          {{2295 °F; 1257 °C}} |
| 8      |          {{2212 °F; 1211 °C}} |            {{2280 °F; 1249 °C}} |          {{2320 °F; 1271 °C}} |
| 9      |          {{2235 °F; 1224 °C}} |            {{2300 °F; 1260 °C}} |          {{2336 °F; 1280 °C}} |
| 10     |          {{2284 °F; 1251 °C}} |            {{2345 °F; 1285 °C}} |          {{2381 °F; 1305 °C}} |
| 11     |          {{2322 °F; 1272 °C}} |            {{2361 °F; 1294 °C}} |          {{2399 °F; 1315 °C}} |
| 12     |          {{2345 °F; 1285 °C}} |            {{2383 °F; 1306 °C}} |          {{2419 °F; 1326 °C}} |
| 13     |          {{2390 °F; 1310 °C}} |            {{2428 °F; 1331 °C}} |          {{2458 °F; 1348 °C}} |
| 14     |          {{2464 °F; 1351 °C}} |            {{2489 °F; 1365 °C}} |          {{2523 °F; 1384 °C}} |

Kriips tähistab arvu, mida siia ei kopeeritud; selle leiate Ortoni täielikust tabelist.

Orton valmistab kõrgtemperatuursete tööde jaoks koonuseid kuni koonuseni 42, kuid avaldab temperatuure ainult kuni koonuseni 14; kuumemate koonuste tabelid on Ortoni sõnul „saadaval (nõudmisel)“. Ortoni vanem tabel, nagu ahjutootjad seda kordustrükis avaldavad, annab suure koonuse 15 temperatuuriks {{2608 °F; 1431 °C}} kiirusel {{270 °F/h; 150 °C/h}}, ja koonuse 16 ega kuumemate koonuste kohta avaldatud arvu ei leitud. Koonusest 14 kuumemal põletusel pange kontrollkoonused ja lähtuge neist ning kontrollige, et teie ahju tootja esitatud maksimaalne temperatuur ulatub nii kõrgele.

Suurte koonuste näidud erinevad neist arvudest vaid mõne kraadi võrra: suur koonus 6 paindub kiirusel {{108 °F/h; 60 °C/h}} temperatuuril {{2228 °F; 1220 °C}}. Väikesed koonused, mida kasutatakse Kiln-Sitteris, on tabelis ainult kiirusel {{540 °F/h; 300 °C/h}}, seega annab tabel väikese koonuse 6 temperatuuriks {{2291 °F; 1255 °C}}. See ei ole temperatuur, mille juures Kiln-Sitter ahju välja lülitab. Kiln-Sitteri koonuse ülesanne on vastata ahjuplaadil olevale koonusele ja viimane sõna on ahjuplaadi koonusel.

Kaks hoiatust. Ortoni brošüür aastast 2019 annab koonuse 06 temperatuuriks kiirel kuumutamisel {{1875 °F; 1024 °C}}, kuid tabel ja Ortoni KKK annavad mõlemad {{1855 °F; 1013 °C}}, mida kasutatakse siin. Ja Dawsoni Kiln-Sitteri kasutusjuhendi lõpus olevas suurte koonuste tabelis on kopeerimisvead (koonus 5 kuumem kui koonus 6), nii et ärge seda kasutage.

:::temperature

## Põletamine temperatuuri järgi {#by-temperature}

**Kontrolleriga** ahi põletab teie seatud temperatuurini, mida mõõdab seina lähedal olev andur. Ühendkuningriigi, Euroopa, Austraalia ja Uus-Meremaa tarnijad annavad sageli koonuse asemel põletustemperatuuri.

Temperatuur üksi ei ütle, kui palju esemed on põletust saanud. Glasuurid reageerivad nagu koonused **kuumustööle**{{en: heatwork}}: sama lõpptemperatuur annab pärast aeglast tõusu või hoidu kuumema tulemuse ja pärast kiiret tõusu jahedama. Ortoni tabel näitab erinevuse suurust: koonus 6 paindub kiirusel {{27 °F/h; 15 °C/h}} tõustes temperatuuril {{2165 °F; 1185 °C}} ja kiirusel {{270 °F/h; 150 °C/h}} tõustes temperatuuril {{2269 °F; 1243 °C}}. Seega tähendab põletustemperatuur seda temperatuuri, mis on saavutatud kindla kiirusega, koos hoiuga, kui tootja selle annab.

Kui retsept annab hoopis koonuse, leidke see ülaltoodud tabelist veerust, mis vastab kiirusele, millega teie ahi põletuse lõpus tõuseb. Ka hoid lisab kuumustööd: vt eespool lõiku „Hoid lisab kuumustööd“.

Andur mõõdab seina lähedal olevat õhku, mitte esemeid. Kui põletused tulevad kuumemad või jahedamad, kui peaksid, selgitab teie kontrolleri kasutusjuhend selle **nihet** (temperatuuri korrektsiooni), mis näitu korrigeerib.

:::

:::orton

## Koonusekomplekti paigaldamine {#cone-pack}

**Kontrollkoonus**{{en: witness cone}} on koonus, mis pannakse ahjuplaadile esemete kõrvale, kus see saab sama kuumust. Orton ütleb selle rolli kohta otse: „Kuumustööd mõõdab tõeselt ainult suur või isetoetuv koonus, mis on asetatud ahjuplaadile esemete kõrvale.“ Kiln-Sitter asub seina lähedal ja kontrolleri või püromeetri andur mõõdab temperatuuri seina lähedal; kontrollkoonus mõõdab seal, kus on esemed.

**Koonusekomplekt**{{en: cone pack}} on kolm kontrollkoonust, mis pannakse kõrvuti, ühe numbri vahega:

Table: Kolme koonusega komplekt
Label: Kolme koonuse komplekt

| Koonus        | Milline number                         | Eelpõletus koonuseni 04 | Glasuuripõletus koonuseni 6 | Kui see paindub                            |
| ------------- | -------------------------------------- | ----------------------- | --------------------------- | ------------------------------------------ |
| Hoiatuskoonus | Sihtkoonusest ühe numbri võrra jahedam | 05                      | 5                           | Esemed lähenevad oma põletustemperatuurile |
| Sihtkoonus    | Sihtnumber                             | 04                      | 6                           | Põletus on õiges punktis                   |
| Valvekoonus   | Sihtkoonusest ühe numbri võrra kuumem  | 03                      | 7                           | Põletus on läinud liiga kaugele            |

### Isetoetuvad koonused või koonusealus

USA ahjutootja L&L soovitab komplekti jaoks isetoetuvaid koonuseid, „sest neid on kõige lihtsam kasutada ja need annavad kõige ühtlasemaid tulemusi“: nende kõrgus ja kalle on sisse ehitatud.

Suured koonused vajavad **koonusealust** (valmis hoidikut) või pehmest poorsest savist **savitükki**, millesse on pliiatsiga augud torgatud. Pange iga koonus nii, et välja jääb täpselt 2 tolli (51 mm), 8° kaldega vertikaalist oma **paindekülje** poole. Selle külje leidmiseks asetage koonus alusega tasasele pinnale, hoidke seda tipust ja laske lahti: see kukub paindekülje poole.

### Kuhu komplektid panna

1. Pange komplekt „sügavale ahju, kuid … vaateavast nähtavale“ (Orton), ahjutäie keskosa lähedale ja tõmbest eemale (L&L). Mitte otse vaateava juurde: koonused peaksid tundma sama kuumust, mida tunnevad esemed.
2. Enne kaane sulgemist vaadake läbi vaateava ja kontrollige, et näete kõiki kolme koonust.
3. Kiln-Sitteriga ahjus hoidke komplekti ahjuplaat vähemalt 1 toll (25 mm) Kiln-Sitteri torust kõrgemal või madalamal, et kalduv ahjuplaat ei saaks Kiln-Sitterit kinni kiiluda.
4. Esimestel põletustel pange komplekt ülemisele, keskmisele ja alumisele ahjuplaadile. L&L-i kalibreerimiskatse läheb kaugemale: igale ahjuplaadile kaks komplekti koonustest 07, 06 ja 05, üks serva ja üks keskele.

Arvestage erinevustega: Orton ütleb: „Tavaliselt näete ahju ülaosa ja alaosa vahel vähemalt ühe koonuse erinevust“, ja tihedalt pakitud kohad põlevad jahedamalt. Komplektid, mida põletuse ajal ei näe, näitavad tulemust siiski pärast põletust.

:::

:::orton

## Kiln-Sitter {#kiln-sitter}

**Kiln-Sitter** on mehaaniline lüliti, mis lülitab ahju välja, kui väike koonus paindub; see asub paljude lihtsate ja vanemate ahjude välisküljel. Tuntuim neist on Dawsoni Kiln-Sitter. See teeb põletamise lihtsamaks, kuid on mugavusvahend, mitte ohutusseade.

### Kuidas see töötab

Portselantoru ulatub ahju sisse. Selle otsas lebab väike koonus või pulk risti kahel metalltoel, **andurivarda** all, mis pöördub nagu kiiklaud. Väljaspool ahju hoiab varda teine ots väikese haaratsiga üleval raskust. Kui koonus pehmeneb ja paindub umbes 90° võrra, langeb varras piisavalt, et raskus vabaneks, raskus kukub ja küttekehade toide katkeb.

Väikesed koonused ja pulgad „annavad samaväärse kuumtöötluse“. Orton märgib, et paljud algajad valivad pulgad, sest nende ühtlane kuju võimaldab neid hõlpsalt iga kord ühtemoodi paigutada. Väike koonus aheneb tipu poole, nii et oluline on, kuidas see lebab: kui varda all on selle õhem osa, lülitub ahi välja jahedamal, ja kui jämedam osa, siis kuumemal; vahe on „koguni 1/2 koonust“.

### Milline koonus panna Kiln-Sitterisse

Allikad on eri meelt. Kiln-Sitteri valmistanud Dawson ütleb, et kasutada tuleb sama numbrit, mis on ahjuplaadil oleval sihtkoonusel, ja minna ühe numbri võrra kuumemale ainult siis, kui ahjuplaadi koonus jääb paindumata. L&L ütleb, et kasutada tuleb ahjuplaadi koonustest ühe numbri võrra kuumemat, sest Kiln-Sitter asub seina ja küttekehade lähedal, saab rohkem kuumust ja kipub ahju liiga vara välja lülitama. Orton määrab põhimõtte: „Põletuse lõplik kohtunik on ahjuplaadil olev koonus, mitte Kiln-Sitteri koonus või pulk.“

> [!NOTE]
> Selle juhendi lähtepunkt: pange Kiln-Sitterisse sihtkoonusega sama numbriga väike koonus ja ahjuplaadile koonusekomplekt. Kui ahjuplaadi sihtkoonus on ahju väljalülitumisel alapaindunud, pange järgmisel korral Kiln-Sitterisse ühe numbri võrra kuumem koonus või asetage varda alla koonuse jämedam osa. Kui see on ülepaindunud, tehke vastupidi.

### Seadistamine ja kontroll enne iga põletust

Dawsoni kord, mis on ühtlasi kontroll enne iga põletust:

1. Lülitage kõik lülitid välja. Kontrollige, et andurivarras liigub vabalt, asub toru keskel ega ole kõver ega korrodeerunud. Kui see liigub kangelt, ütleb Dawson, et tuleb vahetada kogu torukoost.
2. Kandke koonusetugedele ja vardale kohas, kus see koonust puudutab, õhuke kiht kõrgkuumusele sobivat **ahjuplaatide kaitseainet** (kate, mis takistab sulanud materjali kinnijäämist). Ärge kunagi kandke kaitseainet koonusele ega portselantorule.
3. Pakkige ahjuplaadid ja esemed torust vähemalt 1 toll (25 mm) kõrgemale või madalamale, et miski ei saaks seda puudutada, selle vastu kukkuda ega seda blokeerida.
4. Tõstke raskus üles, suruge haarats alla päästikplaadile ja asetage koonus või pulk tugedele lapiti vastu metallastet, nagu näitab teie Kiln-Sitteri kasutusjuhend, iga kord ühtemoodi. Kontrollige seda enne kaane sulgemist uuesti: „VALESTI PAIGUTATUD KOONUS VÕI PULK VÕIB PÕHJUSTADA ÜLEPÕLETUSE.“
5. Seadke kaitsetaimer ja vajutage käivitusnupp sisse, kuni see lukustub. Hoidke ahi loodis ja raskuse all olev ruum vaba, et raskus saaks kukkuda.

### Kaitsetaimer

Paljudel Kiln-Sitteritel, sealhulgas Dawsoni LT-mudelitel, on **kaitsetaimer**: kell, mis lülitab ahju määratud aja järel välja, varuks „juhuks, kui KILN-SITTER üles ütleb“. See peaks alati olema seatud pikemaks, kui põletus eeldatavasti kestab. Allikad annavad varu erinevalt:

Table: Kui pikaks kaitsetaimer seada
Label: Kaitsetaimeri seaded

| Allikas   | Seadistus                                                                                                                         |
| --------- | --------------------------------------------------------------------------------------------------------------------------------- |
| Dawson    | Kuni te oma ahju veel ei tunne, ½ tundi pikem kui eeldatav põletusaeg, hiljem ¼ tundi pikem; ärge seadke seda kunagi üle 20 tunni |
| L&L       | Esimesel korral väga pikk, märkides üles, kui kaua põletus kestab; edaspidi umbes 1 tund pikem                                    |
| Bracker’s | Põletusajast 30 minutit kuni 1 tund pikem                                                                                         |

> [!NOTE]
> Selle juhendi lähtepunkt: esimesel korral heldelt (skaala 20 tunni piires), seejärel ½ kuni 1 tund pikem kui teie kirja pandud aeg. Kaitsetaimer näitab ka, kui kaua põletus kestis: kui see oli seatud 7 peale ja näitas lõpus 1, tähendab see 6 tundi.

### Kui ahi lülitub välja liiga vara või liiga hilja

Lugege pärast iga põletust Kiln-Sitteri koonust koos ahjuplaadi koonustega.

Table: Kiln-Sitteri lugemine pärast põletust
Label: Kiln-Sitteri probleemid

| Mida näete                                                         | Tõenäoline põhjus                                                                                       | Mida teha                                                                                |
| ------------------------------------------------------------------ | ------------------------------------------------------------------------------------------------------- | ---------------------------------------------------------------------------------------- |
| Kiln-Sitter lülitas ahju välja, ahjuplaadi sihtkoonus alapaindunud | Kiln-Sitteris oli kuumem kui ahjuplaadil (see asub seina lähedal)                                       | Kiln-Sitterisse ühe numbri võrra kuumem koonus või varda alla jämedam osa                |
| Kiln-Sitteri koonus vajus palju üle 90°                            | Ahi tõusis lõpus liiga kiiresti                                                                         | Keerake lülitid madalamatesse asenditesse, et tõus oleks aeglasem (Dawson)               |
| Kiln-Sitteri koonus ei paindunud või sulas tilgaks                 | Kiln-Sitter ise: halb reguleering, kõver või korrodeerunud varras või midagi torus või vastu toru kinni | Kontrollige ja reguleerige Kiln-Sitter enne järgmist põletust selle kasutusjuhendi järgi |
| Iga kord liiga vara või liiga hilja                                | Reguleeringust väljas või kulunud varras                                                                | Kontrollige seadistusmõõdikuga; nihutage päästikplaati                                   |

Reguleeringu kontrollimiseks kasutab Dawson **seadistusmõõdikut**, mis hoiab varrast seal, kuhu täielikult paindunud koonus selle jätaks; haaratsi juures peaks siis olema „1/16 tolli vahet“ (umbes 1,6 mm). Kontrollige seda iga 30 põletuse järel. Ajakirja Ceramics Monthly reegel: kui ahi lülitub välja liiga vara, nihutage päästikplaati veidi üles; kui liiga hilja, nihutage seda veidi alla. Mida iganes Kiln-Sitter teeb: „Usaldage alati suuri kontrollkoonuseid rohkem kui Kiln-Sitteri väikesi koonuseid.“

> [!WARNING]
> **Kiln-Sitter ei ole ohutusseade.** Dawsoni kasutusjuhend ütleb, et see „EI OLE mõeldud rikkekindlaks väljalülitusseadmeks ja teie ahju EI PEAKS jätma järelevalveta kauemaks kui hinnanguline põletusaeg“. Isegi nii lihtne asi kui vastu toru kukkuv põletamata ese{{en: greenware}} „võib põhjustada ülepõletuse“. Olge kohal, et ahju kontrollida, kui põletus peaks lõppema, ja ärge kunagi põletage millegi süttiva kohal ega lähedal, nagu puitpõrand või vaip.

Kiln-Sitter on ehitatud põletusteks „kuni koonuseni 8 kaasa arvatud“. See ei suuda ise temperatuuri hoida ega aeglaselt jahutada. Harjutamise ja põletuspäevikuga võite siiski „ise kontrolleriks hakata“, nagu Digitalfire ütleb: jälgige koonuseid ja keerake lüliteid käsitsi.

:::

:::orton

## Koonuste lugemine {#reading-cones}

Koonuseid loetakse kaks korda: põletuse ajal läbi vaateava ja pärast jahtumist käes.

### Põletuse ajal

**Vaateava** on väike ava läbi ahju seina, mis suletakse eemaldatava korgiga. Ärge kunagi vaadake sisse ilma silmakaitseta. Orton ütleb: „Võimaliku silmavigastuse vältimiseks tuleks kasutada keevitusprille. Päikeseprille ei soovitata.“ Kõige sagedamini soovitatakse infrapunakiirguse eest kaitsvaid keevitusprille tumedusastmega 3; kui näete pärast täppe, valige tumedamad.

- **Hoiatuskoonuse** paindumise algus tähendab, et lõpp on lähedal: jälgige nüüdsest tähelepanelikult.
- Kui koonus on hakanud painduma, kulub paindumiseks 15 kuni 25 minutit (Ortoni uuem brošüür ütleb 15 kuni 22), algul aeglaselt, siis kiiresti, kui see on möödunud poolest teest, kella 3 asendist.
- **Sihtkoonus** on valmis, kui selle tipp on alusega samal kõrgusel.

Käsijuhtimisega ahjus on vaateava ainus reaalajas signaal, seepärast peab komplekt asuma seal, kus seda näete.

### Pärast põletust

Orton loeb painet nagu kellasihverplaati. Paindumata koonus osutab üles, kella 12 asendisse; ahjuplaati puudutav koonus on kella 6 asendis. Lõpp-punkt on 90° paine, mille puhul tipp on alusega samal kõrgusel: punkt, mille juures tabeli temperatuurid on mõõdetud, ja Orton loeb õigesti põletatuks koonuse, mis on ükskõik kus kella 5 ja kella 6 asendi vahel. Kella 4 asendi ja ahjuplaadi puudutamise vahel on erinevus väike, „tavaliselt 1 või 2 kraadi“.

Table: Koonusekomplekti lugemine pärast põletust (näide: koonused 5, 6 ja 7 koonuse 6 glasuuri jaoks)
Label: Koonusekomplekti lugemine

| Mida näete                                                                                                      | Mida see tähendab                                                                          |
| --------------------------------------------------------------------------------------------------------------- | ------------------------------------------------------------------------------------------ |
| Koonus 5 maas; koonuse 6 tipp alusega samal kõrgusel või veidi madalamal; koonus 7 püsti või ainult veidi kaldu | Õige: koonus 6 saavutatud                                                                  |
| Koonus 5 paindunud; koonus 6 ainult osaliselt, kella 2 või 3 asendis, või püsti                                 | Alapõletatud: põletus lõppes liiga vara                                                    |
| Isegi koonus 5 vaevu liikus                                                                                     | Tugevasti alapõletatud, ühe koonuse võrra või rohkemgi                                     |
| Koonused 5 ja 6 lamedad; koonus 7 paindunud                                                                     | Ülepõletatud: „olete ületanud parima aja ja temperatuuri suhte“                            |
| Kõik kolm vajunud lamedaks või sulanud koonusealuse külge                                                       | Tugevasti ülepõletatud; kontrollige enne järgmist põletust Kiln-Sitterit ja kaitsetaimerit |
| Rohekad koonused või hallid eelpõletatud esemed                                                                 | Halb ventilatsioon või liiga kiire põletus                                                 |
| Ülemine komplekt paindunud rohkem kui alumine                                                                   | Ebaühtlane ahi; ühe koonuse erinevus on tavaline                                           |

### Järgmise põletuse korrigeerimine

Table: Mida järgmisel korral muuta
Label: Järgmise põletuse korrigeerimine

| Koonused näitasid                                  | Kiln-Sitter                                                                                                                                     | Kontroller                                                                                                                                            |
| -------------------------------------------------- | ----------------------------------------------------------------------------------------------------------------------------------------------- | ----------------------------------------------------------------------------------------------------------------------------------------------------- |
| Alapõletatud                                       | Kiln-Sitterisse ühe numbri võrra kuumem koonus või varda alla jämedam osa                                                                       | Kasutage koonuse nihet, et põletada veidi kuumemalt, või lisage lühike hoid (umbes 20 minutit annab sama kui {{18 °F; 10 °C}} kõrgem lõpptemperatuur) |
| Ülepõletatud                                       | Ühe numbri võrra jahedam koonus või varda alla õhem osa; kui Kiln-Sitteri koonus vajus palju üle 90°, keerake lülitid madalamatesse asenditesse | Kasutage koonuse nihet, et põletada veidi jahedamalt, või lühendage hoidu või jätke see ära                                                           |
| Ülaosa ja alaosa erinevad rohkem kui koonuse võrra | Muutke lülitite kasutamise skeemi (vt „Käsijuhtimisega ahjud lähemalt“)                                                                         | Pakkige jahedam ala hõredamalt; järgige oma ahju kasutusjuhendit                                                                                      |

**Koonuse nihe** on kontrolleri seadistus, mis nihutab koonuse temperatuuri üles või alla, et see vastaks sellele, mida näitavad teie kontrollkoonused. Hoidke alles iga põletatud komplekt ja pange kirja, kuidas iga koonus paindus (vt allpool „Pärast põletust“).

:::

:::sk

## Põletamine SK-koonuste järgi {#sk-cones}

SK-koonused on Jaapani standardi JIS R 8101 järgi valmistatud püromeetrilised koonused, mida Jaapanis müüvad sellised edasimüüjad nagu Yuko Trading (有恒商事). Nagu iga koonus, mõõdab ka SK-koonus kuumustööd{{en: heatwork}}, mitte ainult temperatuuri: see pehmeneb ja paindub, kui esemed on saanud piisavalt kuumust, ja teie loete, kui kaugele see paindus. Kontrollkoonused{{en: witness cone}}, koonuse painde lugemine ja hoid toimivad sellega samamoodi nagu iga teise koonusega. See jaotis nimetab iga koonuse juures selle süsteemi ega teisenda kunagi SK-numbrit mõne teise süsteemi numbriks: eri koonuseseeriate numbrid ei ole omavahel asendatavad.

> [!NOTE]
> Kirjutage numbri ette alati „SK“. Paljudes vanemates Jaapani retseptides on ainult „SK 8“ või „SK 9“, ütlemata, kelle koonust mõeldakse. Kyoto koonustel ja JIS-i järgi valmistatud SK-koonustel on samad numbrid, kuid need painduvad eri temperatuuril (vt allpool „Kyoto koonused“).

### Suured koonused

Standardis on kaks suurust. Suuri koonuseid (大型コーン) „kasutatakse peamiselt põletusastme mõõtmiseks“ (焼度測定) ja just seda keraamik vajabki. Väikesi koonuseid (SK 26 kuni SK 42, vahemiku ülaotsas) „kasutatakse peamiselt tulekindluse katseteks“ ja neid siin ei käsitleta. Allolevas tabelis on suured koonused SK 022 kuni SK 20.

Numbrid algavad siin kõige jahedamast koonusest SK 022 ja lõpevad koonusega SK 20. Koonuste SK 015 ja SK 6 vahel on trükitud numbrite järel „a“ (SK 015a, SK 6a); kirjutage see nii, nagu on trükitud.

### Suurte koonuste paigaldamine

Pange iga suur koonus koonusealusesse või savitükki, kaldu oma paindekülje poole. Nagu iga koonuse puhul, hoidke kõrgus ja kalle põletusest põletusse samad, sest erinevus kummaski muudab seda, kui kaugele koonus paindub. Pange komplekti{{en: cone pack}} kolm koonust (vt allpool) koos sügavale ahju, ahjutäie keskosa lähedale, kus need saavad sama kuumust, mida saavad esemed, kuid kus neid on siiski vaateavast näha; enne ahju sulgemist kontrollige, et näete kõiki kolme.

Valmistaja ega müüja juhiseid selle kohta, kui sügavale või millise nurga all SK-koonuseid panna, ei leitud. Kõige lähedasem on laboristandard JIS R 2204, Jaapani katse selle kohta, kui palju kuumust tulekindel materjal talub: see paneb iga SK-koonuse nii, et selle märgistatud külg on tasase aluse suhtes 80° nurga all ja jalg umbes 4 mm aluse sees. See on tulekindlate materjalide katse, mitte keraamikaesemete põletamise reegel, ja see on loetud standardi ärakirjast, mitte standardist endast.

### Hoiatus-, siht- ja valvekoonus

Koonuseid müüakse ja pannakse kolmekaupa: hoiatuskoonus, sihtkoonus sihttemperatuuri jaoks ja valvekoonus. Võtke sihtkoonuseks SK-number, mille teie retsept või savi nimetab, hoiatuskoonuseks ühe numbri võrra jahedam koonus (tabelis üks rida ülevalpool) ja valvekoonuseks ühe numbri võrra kuumem koonus. Kui hoiatuskoonus hakkab painduma, on lõpp lähedal; kui valvekoonus paindub, on põletus läinud liiga kaugele.

### SK-tabel

Table: Suured SK-koonused (JIS R 8101): iga koonuse nominaalne (JIS) temperatuur
Label: SK-tabel

| Koonus  | Nominaalne (JIS) temperatuur |
| ------- | ---------------------------: |
| SK 022  |          {{1112 °F; 600 °C}} |
| SK 021  |          {{1202 °F; 650 °C}} |
| SK 020  |          {{1238 °F; 670 °C}} |
| SK 019  |          {{1274 °F; 690 °C}} |
| SK 018  |          {{1310 °F; 710 °C}} |
| SK 017  |          {{1346 °F; 730 °C}} |
| SK 016  |          {{1382 °F; 750 °C}} |
| SK 015a |          {{1454 °F; 790 °C}} |
| SK 014a |          {{1499 °F; 815 °C}} |
| SK 013a |          {{1535 °F; 835 °C}} |
| SK 012a |          {{1571 °F; 855 °C}} |
| SK 011a |          {{1616 °F; 880 °C}} |
| SK 010a |          {{1652 °F; 900 °C}} |
| SK 09a  |          {{1688 °F; 920 °C}} |
| SK 08a  |          {{1724 °F; 940 °C}} |
| SK 07a  |          {{1760 °F; 960 °C}} |
| SK 06a  |          {{1796 °F; 980 °C}} |
| SK 05a  |         {{1832 °F; 1000 °C}} |
| SK 04a  |         {{1868 °F; 1020 °C}} |
| SK 03a  |         {{1904 °F; 1040 °C}} |
| SK 02a  |         {{1940 °F; 1060 °C}} |
| SK 01a  |         {{1976 °F; 1080 °C}} |
| SK 1a   |         {{2012 °F; 1100 °C}} |
| SK 2a   |         {{2048 °F; 1120 °C}} |
| SK 3a   |         {{2084 °F; 1140 °C}} |
| SK 4a   |         {{2120 °F; 1160 °C}} |
| SK 5a   |         {{2156 °F; 1180 °C}} |
| SK 6a   |         {{2192 °F; 1200 °C}} |
| SK 7    |         {{2246 °F; 1230 °C}} |
| SK 8    |         {{2282 °F; 1250 °C}} |
| SK 9    |         {{2336 °F; 1280 °C}} |
| SK 10   |         {{2372 °F; 1300 °C}} |
| SK 11   |         {{2408 °F; 1320 °C}} |
| SK 12   |         {{2462 °F; 1350 °C}} |
| SK 13   |         {{2516 °F; 1380 °C}} |
| SK 14   |         {{2570 °F; 1410 °C}} |
| SK 15   |         {{2615 °F; 1435 °C}} |
| SK 16   |         {{2660 °F; 1460 °C}} |
| SK 17   |         {{2696 °F; 1480 °C}} |
| SK 18   |         {{2732 °F; 1500 °C}} |
| SK 19   |         {{2768 °F; 1520 °C}} |
| SK 20   |         {{2786 °F; 1530 °C}} |

Iga arv on nominaalne (JIS): temperatuur, mille standard koonusele annab, nagu see on trükitud Yuko Tradingu tabelis. Tabelis ei ole kuumutuskiirust. Standard annab võrdlustemperatuurid. Keraamikule tavapärase, umbes 100 °C/h kuumutuskiiruse juures mõõtis Kyoto linna instituut, et tema enda Kyoto koonused painduvad 47–79 °C jahedamal kui sama numbri JIS-i temperatuur; JIS-i järgi valmistatud SK-koonuste kohta me selliseid mõõtmisi ei leidnud. Pange kontrollkoonus ja võrrelge.

### Kyoto koonused

Kyoto koonuseid (京都ゼーゲル), mida valmistas Kyoto linna instituut, enam ei toodeta: uudiste järgi lõpetas instituut tootmise 2009. majandusaasta lõpus. Neil on samad numbrid kui JIS-i järgi valmistatud SK-koonustel, kuid need painduvad jahedamal: Kyoto koonus paindub umbes sama temperatuuri juures kui JIS-i järgi valmistatud SK-koonus, mille number on kahe või kolme võrra väiksem. Kyoto retsept, milles on „SK 8“, võib tähendada Kyoto koonust. Instituut on avaldanud nõuandeid keraamikutele, kes lähevad Kyoto koonustelt üle Ortoni koonustele, ja asendab oma Kyoto koonuse SK 12 Ortoni koonusega 10. See on instituudi enda valik, mis põhineb tema enda mõõtmistel: instituut painutas Kyoto koonuseid ja Ortoni koonuseid samas ahjus kiirusel 100 °C/h ning Kyoto SK 12 (1290 °C) paindus koos Ortoni koonusega 10 (1290 °C). Samas tabelis paindus Kyoto SK 8 (1198 °C) peaaegu koos Ortoni koonusega 5 (1207 °C) ja Kyoto SK 10 (1232 °C) koos Ortoni koonusega 7 (1232 °C). Glazecalc kasutab seda tabelit, mitte Ortoni tabelit kiirusel 60 °C/h, kui näitab SK-koonust Ortoni koonuse kõrval, ja ütleb, et iga vaste on ligikaudne.

### Jaapanis müüdavad Ortoni koonused

Ortoni isetoetuvaid koonuseid müüakse Jaapanis nime all 立つゼーゲル („seisev Seger“), sest need ei vaja koonusealust ega hoidikut. Need on Ortoni koonused, Ortoni numbrite ja Ortoni tabeliga (vt eespool): põletage sellise koonuseni ainult selle Ortoni numbri järgi ning hoidke SK- ja Ortoni koonuseid eri komplektides, mitte kunagi samas.

### SK-koonuste allikad

- [Yuko Trading (有恒商事株式会社): 標準溶倒温度表 (SK-tabel, kontrollitud 2026-10-14)](http://www.yukotrading.co.jp/pdf/segercone_table.pdf)
- [JSA: JIS R 8101:1999, 耐火度試験用標準コーン (kehtiv, uuesti kinnitatud 2023-10-20)](https://webdesk.jsa.or.jp/books/W11M0090/index/?bunsyo_id=JIS+R+8101:1999)
- [JSA: JIS R 2204:1999, 耐火物及び耐火物原料の耐火度試験方法 (kehtiv, uuesti kinnitatud 2023-10-20)](https://webdesk.jsa.or.jp/books/W11M0090/index/?bunsyo_id=JIS+R+2204:1999)
- [kikakurui.com: standardi JIS R 2204:1999 ärakiri, mille punkt 5 a) määrab koonuste paigutuse (loetud 2026-10-19)](https://kikakurui.com/r2/R2204-1999-01.html)
- [Kyoto Municipal Institute of Industrial Technology and Culture: mida arvestada üleminekul Kyoto koonustelt Ortoni koonustele](https://tc-kyoto.or.jp/app/uploads/2025/07/OrtonCorn.pdf)

:::

## Eelpõletus {#bisque}

**Eelpõletus**{{en: bisque}} (Ühendkuningriigis biscuit) on esimene, madalam põletus, mis muudab kuiva savi kõvaks, poorseks ja glasuurimiseks valmis esemeks. Tavaliselt põletatakse seda koonusteni 06–04, Ortoni tabeli järgi {{1828–1945 °F; 998–1063 °C}}; Briti keraamikud põletavad sageli umbes temperatuurini {{1000 °C; 1832 °F}}, koonuse 06 lähedale. Eelpõletatud ese peaks jääma poorseks, „üldiselt üle 15%“ (Digitalfire), et see imaks glasuurist vett. Liiga madalal temperatuuril eelpõletatud esemele jääb glasuur liiga paksult, mis seejärel praguneb ja **tõmbub kokku**{{en: crawls}} (koondub saarekesteks ja jätab savi paljaks). Alapõletatud ese ka „kahaneb glasuuripõletuse ajal edasi“, mis rikub **glasuuri sobivuse savimassiga**{{en: glaze fit}}. Pakkimine on andestav: esemed võivad üksteist puudutada, kaaned võib põletada oma nõude peal ja kausid pannakse serv serva vastu, mitte üksteise sisse.

### Miks algus läheb aeglaselt

Auruks muutudes paisub vesi rohkem kui tuhat korda, seepärast tuleb niisked esemed kuivatada aeglaselt. L&L ja Orton soovitavad: „Alla 1500°F (815°C) tuleks olla eriti hoolikas, et savimass{{en: body}} soojeneks ühtlaselt“, ja süsinik peab välja põlema, enne kui temperatuur ületab umbes {{1200 °F; 650 °C}}. Üle {{1500 °F; 816 °C}} võib ahi tõusta kiiremini.

Table: Mis toimub eelpõletuse kuumenemise ajal
Label: Mis toimub eelpõletuses

|                       Temperatuur | Mis toimub                                                                |
| --------------------------------: | ------------------------------------------------------------------------- |
|        {{300–500 °F; 149–260 °C}} | Sideained põlevad ära                                                     |
|          Umbes {{450 °F; 232 °C}} | Orgaaniline aine hakkab põlema                                            |
|           Kuni {{700 °F; 371 °C}} | Vett eraldub savist seni, kuni see temperatuur on ületatud                |
|       {{842–1022 °F; 450–550 °C}} | Keemiliselt seotud vesi eraldub savist                                    |
|               {{1063 °F; 573 °C}} | Kvartsi üleminek: savis olev ränidioksiid paisub järsult                  |
|           Üle {{1112 °F; 600 °C}} | Väävel põleb välja                                                        |
| Kuni {{1200–1400 °F; 649–760 °C}} | Looduslik süsinik põleb ära; see peaks lõppema enne punase hõõguse algust |
|           Üle {{1544 °F; 840 °C}} | Kaltsiumkarbonaat laguneb                                                 |
