Repository: AaronFilson/glazecalc

# Glazecalc

**Free glaze chemistry for potters.** Enter a glaze recipe and see its unity molecular formula
(UMF): the fluxes, alumina and silica it becomes in the kiln, and their ratio. Keep your recipes,
materials, colorants, firing logs and notes together in one private notebook.

**[glazecalcapp.com](https://glazecalcapp.com)**: try it without an account. A free, non-commercial project by
Aaron Filson, in 57 languages, and usable from AI assistants through its MCP server.
<table>
  <tr>

## At a glance

For anyone reading the code; the [highlights](#highlights) below give the details.

- **Stack:** Angular 22 (standalone components, signals, zoneless), TypeScript on Node 24 with Express

File: client/public/i18n/guides/firing/fi.md (part 1 of 2)
---
title: Polttaminen yksinkertaisessa keramiikkauunissa
lead: Näin poltetaan sähköuunissa, jossa on Kiln-Sitter-katkaisin tai käsin käännettävät kytkimet: keilojen valinta, sijoittaminen ja lukeminen sekä julkaistut polttokäyrät raakapolttoon ja lasituspolttoon.
---

## Keilat: mitä ne mittaavat {#cones}

> [!NOTE]
> Noudata ensin oman uunin käyttöohjetta. Tähän oppaaseen on koottu, mitä keilojen ja uunien valmistajat julkaisevat yksinkertaisista sähköuuneista; se ei korvaa oman uunimallin ohjeita, ja jos opas ja käyttöohje eroavat toisistaan, käyttöohje ratkaisee.

**Pyrometrinen keila**{{en: pyrometric cone}} on pieni, hoikka pyramidi, joka on tehty vakioidusta keraamisesta jauheesta. Kun se on saanut tarpeeksi lämpöä, se pehmenee ja taipuu joka kerta samalla tavalla. Keilat asetetaan uuniin esineiden viereen, ja niistä katsotaan, kuinka pitkälle ne taipuivat.

Keilat mittaavat **lämpötyötä**{{en: heatwork}}, lämpötilan ja ajan yhteisvaikutusta. Yhdysvaltain tärkeimmän keilavalmistajan Ortonin sanoin: ”Keilat eivät mittaa pelkkää lämpötilaa.” Hitaasti lämmitetty keila taipuu matalammassa lämpötilassa kuin nopeasti lämmitetty, ja lasite{{en: glaze}} käyttäytyy samoin. Siksi Orton ilmoittaa kunkin keilan lämpötilan tietyllä nousunopeudella polton viimeisten {{180 °F; 100 °C}} aikana. Kun keila alkaa liikkua, se taipuu kapealla lämpötila-alueella, ”yleensä alle 40° F” (22 °C).

### Keilojen numerot

Keilojen numerot alkavat viileimmästä keilasta 022 ja päättyvät keilaan 42. Alussa oleva nolla merkitsee viileämpää sarjaa, ja se luetaan ”nolla”: keila 06 (”nolla kuusi”) on viileämpi kuin keila 04, ja keila 01 tarvitsee vähemmän lämpöä kuin keila 1. Orton varoittaa, että on tärkeää olla sekoittamatta näitä kahta sarjaa keskenään. Ero on suuri: keila 06 taipuu yli {{400 °F; 220 °C}} matalammassa lämpötilassa kuin keila 6.

Table: Tavalliset polttoalueet itsestään seisoville keiloille nousunopeudella {{108 °F/h; 60 °C/h}}
Label: Polttoalueet

| Alue         | Keilat |                      Lämpötila | Tyypillinen käyttö                                                  |
| ------------ | ------ | -----------------------------: | ------------------------------------------------------------------- |
| Matalapoltto | 06–04  |  {{1828–1945 °F; 998–1063 °C}} | Savitavaran{{en: earthenware}} lasitteet; raakapoltto{{en: bisque}} |
| Keskipoltto  | 5–6    | {{2167–2232 °F; 1186–1222 °C}} | Sähköuunissa poltettava kivitavara{{en: stoneware}} ja posliini     |
| Korkeapoltto | 9–10   | {{2300–2345 °F; 1260–1285 °C}} | Enimmäkseen kaasu-uunissa poltettava kivitavara ja posliini         |

Iso-Britannian, Euroopan, Australian ja Uuden-Seelannin toimittajat ilmoittavat usein keilan sijaan lämpötilan celsiusasteina: etsi lähin keila alla olevasta keilataulukosta ja varmista se tarkkailukeilalla{{en: witness cone}}. Seger- ja Staffordshire-keilojen, vanhempien eurooppalaisten sarjojen, ei pitäisi olettaa käyttävän samoja numeroita kuin Orton-keilat, joten tämä opas käyttää Orton-keiloja.

### Haudutus lisää lämpötyötä

**Haudutus**{{en: hold}} (englanniksi myös **soak**) tarkoittaa, että uunia pidetään jonkin aikaa samassa lämpötilassa. Koska keilat mittaavat lämpötyötä, haudutus huippulämpötilassa voi korvata kuumemman huipun. Orton antaa nämä karkeat vastaavuudet:

Table: Mitä haudutus huippulämpötilassa vastaa
Label: Haudutus ja lämpötyö

| Haudutus          | Suunnilleen sama lämpötyö kuin                      |
| ----------------- | --------------------------------------------------- |
| Noin 20 minuuttia | {{18 °F; 10 °C}} kuumempi huippu                    |
| 40–60 minuuttia   | {{36 °F; 20 °C}} kuumempi huippu                    |
| Noin 2 tuntia     | {{54 °F; 30 °C}} kuumempi huippu                    |
| 4–6 tuntia        | Riittää taivuttamaan kaksi numeroa kuumemman keilan |

Orton lisää, että 1–2 tunnin haudutus ”voi riittää taivuttamaan seuraavaksi korkeamman keilanumeron”.

Haudutus ei siis ole koskaan ilmainen: jos haudutuksen lisää, odota keilojen taipuvan pidemmälle ja laske huippulämpötilaa vastaavasti.

### Keilojen lajit

Orton valmistaa neljää keilalajia. Kaksi seisoo uunilevyllä ja näyttää, mitä esineet saivat; kaksi on Kiln-Sitter-katkaisinta{{en: kiln sitter}} varten.

Table: Ortonin neljä keilalajia
Label: Keilalajit

| Laji              | Käyttö                     | Miten se seisoo                                                                                                        |
| ----------------- | -------------------------- | ---------------------------------------------------------------------------------------------------------------------- |
| Itsestään seisova | Tarkkailukeila uunilevyllä | Valmis jalusta määrää korkeuden, 1¾ tuumaa (44 mm), ja 8° kallistuksen; pidikettä ei tarvita                           |
| Iso               | Tarkkailukeila uunilevyllä | Asetetaan keilapidikkeeseen tai savipetiin niin, että näkyvissä on tasan 2 tuumaa (51 mm), 8° kallellaan pystysuorasta |
| Pieni (minikeila) | Kiln-Sitter-katkaisin      | Makaa poikittain katkaisimen tukien päällä; uunilevylle pystytettynä näkyvissä 15/16 tuumaa (24 mm)                    |
| Keilatanko        | Kiln-Sitter-katkaisin      | Samaa jauhetta kuin pienet keilat, tasapaksun tangon muodossa                                                          |

Korkeudella on merkitystä: ¼ tuuman (6 mm) ero ison keilan korkeudessa ”voi aiheuttaa yli puolen keilan eron taipumisessa”. Keilat eivät pilaannu eivätkä vanhene, eikä kostea säilytys vaikuta niihin.

### Mitä ”keila 6” tarkoittaa käytännössä

Keilataulukko antaa itsestään seisovalle keilalle 6 lämpötilan {{2232 °F; 1222 °C}}, mutta vain kun polton viimeiset {{180 °F; 100 °C}} nousevat nopeudella {{108 °F/h; 60 °C/h}}. Nopeudella {{270 °F/h; 150 °C/h}} sama keila taipuu lämpötilassa {{2269 °F; 1243 °C}}. Todelliset uunit poikkeavat vielä tästäkin: Digitalfire kertoo, että ”useimmat uunit saavuttavat keilan 6 lämpötilassa 2200°F, eivät lämpötilassa 2232°F”. ”Keila 6” tarkoittaa siis, että esineet saivat keilan 6 taivuttavan lämpötyön, näytti lämpömittari silloin mitä tahansa.

:::orton

> [!NOTE]
> Polta keilan mukaan, älä kellon tai mittarin mukaan. Aseta automatiikka keilan numeron mukaan ja anna uunilevyllä olevan tarkkailukeilan vahvistaa jokainen poltto.

:::

:::temperature

> [!NOTE]
> Kun poltetaan lämpötilan mukaan, pidä jokaisen polton loppu samanlaisena: sama viimeinen nousunopeus, sama huippulämpötila ja sama haudutus. Silloin kerran onnistunut lasite onnistuu uudelleen.

:::

## Keilataulukko {#cone-chart}

Nämä luvut ovat Ortonin keilataulukosta (©2001) itsestään seisoville keiloille{{en: cones}}; keilat 11–14 ovat Ortonin nykyisin julkaisemista taulukoista, jotka antavat päällekkäisiltä osin samat luvut, ja keilat 13 ja 14 vain °C-asteina (niiden °F-arvot on tässä muunnettu). Valitse sarake sen mukaan, kuinka nopeasti uunin lämpötila nousi polton viimeiset {{180 °F; 100 °C}}. Ortonin nyrkkisääntö on sarake {{270 °F/h; 150 °C/h}} nopealle poltolle, sarake {{108 °F/h; 60 °C/h}} keskinopealle ja sarake {{27 °F/h; 15 °C/h}} hitaalle. Nousunopeus lasketaan jakamalla lämpötilan nousu siihen kuluneilla tunneilla: uuni, jonka lämpötila nousee 3 tunnissa {{900 °F; 500 °C}}, lämpenee noin nopeudella {{300 °F/h; 167 °C/h}}.

Table: Ortonin itsestään seisovat keilat: lämpötila, jossa kukin taipuu, polton viimeisten {{180 °F; 100 °C}} nousunopeuden mukaan
Label: Ortonin keilataulukko

| Keila | Hidas, {{27 °F/h; 15 °C/h}} | Keskinopea, {{108 °F/h; 60 °C/h}} | Nopea, {{270 °F/h; 150 °C/h}} |
| ----- | --------------------------: | --------------------------------: | ----------------------------: |
| 022   |                           – |               {{1087 °F; 586 °C}} |           {{1094 °F; 590 °C}} |
| 018   |         {{1267 °F; 686 °C}} |               {{1319 °F; 715 °C}} |           {{1353 °F; 734 °C}} |
| 015   |         {{1382 °F; 750 °C}} |               {{1456 °F; 791 °C}} |           {{1504 °F; 818 °C}} |
| 010   |         {{1636 °F; 891 °C}} |               {{1657 °F; 903 °C}} |           {{1679 °F; 915 °C}} |
| 08    |         {{1692 °F; 922 °C}} |               {{1728 °F; 942 °C}} |           {{1753 °F; 956 °C}} |
| 07    |         {{1764 °F; 962 °C}} |               {{1789 °F; 976 °C}} |           {{1809 °F; 987 °C}} |
| 06    |         {{1798 °F; 981 °C}} |               {{1828 °F; 998 °C}} |          {{1855 °F; 1013 °C}} |
| 05    |        {{1870 °F; 1021 °C}} |              {{1888 °F; 1031 °C}} |          {{1911 °F; 1044 °C}} |
| 04    |        {{1915 °F; 1046 °C}} |              {{1945 °F; 1063 °C}} |          {{1971 °F; 1077 °C}} |
| 03    |        {{1960 °F; 1071 °C}} |              {{1987 °F; 1086 °C}} |          {{2019 °F; 1104 °C}} |
| 02    |        {{1972 °F; 1078 °C}} |              {{2016 °F; 1102 °C}} |          {{2052 °F; 1122 °C}} |
| 01    |        {{1999 °F; 1093 °C}} |              {{2046 °F; 1119 °C}} |          {{2080 °F; 1138 °C}} |
| 1     |        {{2028 °F; 1109 °C}} |              {{2079 °F; 1137 °C}} |          {{2109 °F; 1154 °C}} |
| 4     |        {{2086 °F; 1141 °C}} |              {{2124 °F; 1162 °C}} |          {{2161 °F; 1183 °C}} |
| 5     |        {{2118 °F; 1159 °C}} |              {{2167 °F; 1186 °C}} |          {{2205 °F; 1207 °C}} |
| 6     |        {{2165 °F; 1185 °C}} |              {{2232 °F; 1222 °C}} |          {{2269 °F; 1243 °C}} |
| 7     |        {{2194 °F; 1201 °C}} |              {{2262 °F; 1239 °C}} |          {{2295 °F; 1257 °C}} |
| 8     |        {{2212 °F; 1211 °C}} |              {{2280 °F; 1249 °C}} |          {{2320 °F; 1271 °C}} |
| 9     |        {{2235 °F; 1224 °C}} |              {{2300 °F; 1260 °C}} |          {{2336 °F; 1280 °C}} |
| 10    |        {{2284 °F; 1251 °C}} |              {{2345 °F; 1285 °C}} |          {{2381 °F; 1305 °C}} |
| 11    |        {{2322 °F; 1272 °C}} |              {{2361 °F; 1294 °C}} |          {{2399 °F; 1315 °C}} |
| 12    |        {{2345 °F; 1285 °C}} |              {{2383 °F; 1306 °C}} |          {{2419 °F; 1326 °C}} |
| 13    |        {{2390 °F; 1310 °C}} |              {{2428 °F; 1331 °C}} |          {{2458 °F; 1348 °C}} |
| 14    |        {{2464 °F; 1351 °C}} |              {{2489 °F; 1365 °C}} |          {{2523 °F; 1384 °C}} |

Viiva tarkoittaa lukua, jota ei ole kopioitu tähän; se löytyy Ortonin koko keilataulukosta.

Orton valmistaa korkean lämpötilan käyttöön keiloja keilaan 42 asti, mutta julkaisee lämpötiloja vain keilaan 14 asti; kuumempien keilojen taulukot ovat sen mukaan ”saatavilla (pyynnöstä)”. Ortonin vanhempi taulukko, sellaisena kuin uunivalmistajat sitä julkaisevat uudelleen, antaa isolle keilalle 15 lämpötilan {{2608 °F; 1431 °C}} nopeudella {{270 °F/h; 150 °C/h}}, emmekä löytäneet julkaistua lukua keilalle 16 tai sitä kuumemmille. Keilaa 14 kuumemmissa poltoissa aseta tarkkailukeilat ja toimi niiden mukaan, ja tarkista, että valmistajan ilmoittama uunin enimmäislämpötila yltää niin korkealle.

Isojen keilojen lukemat poikkeavat näistä luvuista enintään muutaman asteen: iso keila 6 taipuu nousunopeudella {{108 °F/h; 60 °C/h}} lämpötilassa {{2228 °F; 1220 °C}}. Pienet keilat, joita käytetään Kiln-Sitter-katkaisimessa{{en: kiln sitter}}, on taulukoitu vain nopeudelle {{540 °F/h; 300 °C/h}}, joten taulukko antaa pienelle keilalle 6 lämpötilan {{2291 °F; 1255 °C}}. Se ei ole lämpötila, jossa katkaisin sammuttaa uunin. Katkaisimen keilan tehtävä on vastata uunilevyn keilaa, ja uunilevyn keila ratkaisee lopullisesti.

Kaksi varoitusta. Ortonin vuoden 2019 vihkonen antaa keilalle 06 nopealla nousulla lämpötilan {{1875 °F; 1024 °C}}, mutta keilataulukko ja Ortonin UKK-sivu antavat molemmat lämpötilan {{1855 °F; 1013 °C}}, jota tässä käytetään. Lisäksi Dawsonin Kiln-Sitter-käyttöohjeen lopussa olevassa isojen keilojen taulukossa on kopiointivirheitä (keila 5 kuumempi kuin keila 6), joten älä käytä sitä.

:::temperature

## Polttaminen lämpötilan mukaan {#by-temperature}

**Automatiikalla** varustettu uuni polttaa asetettuun lämpötilaan, jonka mittaa seinän lähellä oleva anturi. Iso-Britannian, Euroopan, Australian ja Uuden-Seelannin toimittajat ilmoittavat usein keilan{{en: cone}} sijaan polttolämpötilan.

Pelkkä lämpötila ei kerro, kuinka paljon polttoa esineet ovat saaneet. Lasitteet{{en: glazes}} reagoivat keilojen tavoin **lämpötyöhön**{{en: heatwork}}: sama huippulämpötila antaa kuumemman tuloksen hitaan nousun tai haudutuksen{{en: hold}} jälkeen ja viileämmän nopean nousun jälkeen. Ortonin keilataulukko näyttää eron suuruuden: keila 6 taipuu lämpötilassa {{2165 °F; 1185 °C}}, kun nousunopeus on {{27 °F/h; 15 °C/h}}, ja lämpötilassa {{2269 °F; 1243 °C}}, kun nousunopeus on {{270 °F/h; 150 °C/h}}. Polttolämpötila tarkoittaa siis lämpötilaa, johon on noustu ilmoitetulla nopeudella, ja lisäksi mahdollista valmistajan ilmoittamaa haudutusta.

Kun resepti antaa sen sijaan keilan, etsi se yllä olevasta keilataulukosta siitä sarakkeesta, joka vastaa uunin nousunopeutta polton lopussa. Myös haudutus lisää lämpötyötä: katso edeltä kohta Haudutus lisää lämpötyötä.

Anturi mittaa seinän lähellä olevaa ilmaa, ei esineitä. Jos poltoista tulee kuumempia tai viileämpiä kuin pitäisi, automatiikan käyttöohjeessa selitetään sen **lämpötilakorjaus** (offset), jolla lukemaa korjataan.

:::

:::orton

## Keilasarjan kokoaminen {#cone-pack}

**Tarkkailukeila**{{en: witness cone}} on keila{{en: cone}}, joka asetetaan uunilevylle esineiden viereen, jossa se saa saman lämmön. Orton sanoo sen tehtävän suoraan: ”Ainoa todellinen lämpötyön{{en: heatwork}} mittaus saadaan isosta tai itsestään seisovasta keilasta, joka on asetettu uunilevylle esineiden viereen.” Kiln-Sitter-katkaisin{{en: kiln sitter}} on seinän lähellä, ja automatiikan tai lämpömittarin anturi mittaa lämpötilaa seinän lähellä; tarkkailukeila mittaa siellä, missä esineet ovat.

**Keilasarja**{{en: cone pack}} on kolme yhdessä asetettua tarkkailukeilaa, joiden numerot eroavat toisistaan yhdellä:

Table: Kolmen keilan sarja
Label: Kolmen keilan sarja

| Keila          | Mikä numero                         | Raakapoltto keilaan 04 | Lasituspoltto keilaan 6 | Kun se taipuu                                   |
| -------------- | ----------------------------------- | ---------------------- | ----------------------- | ----------------------------------------------- |
| Ennakkokeila   | Yhtä numeroa viileämpi kuin tavoite | 05                     | 5                       | Esineet ovat lähellä täyttä polttolämpötilaansa |
| Tavoitekeila   | Tavoite                             | 04                     | 6                       | Poltto on oikeassa pisteessä                    |
| Varmistuskeila | Yhtä numeroa kuumempi               | 03                     | 7                       | Poltto on mennyt liian pitkälle                 |

### Itsestään seisovat keilat vai keilapidike

Yhdysvaltalainen uunivalmistaja L&L suosittelee keilasarjaan itsestään seisovia keiloja, ”koska ne ovat helpoimpia käyttää ja antavat tasaisimmat tulokset”: niiden korkeus ja kallistus ovat valmiina.

Isot keilat tarvitsevat **keilapidikkeen** (valmiin telineen) tai pehmeästä, huokoisesta savesta tehdyn **savipedin**, johon on painettu reiät lyijykynällä. Aseta kukin niin, että näkyvissä on tasan 2 tuumaa (51 mm), 8° kallellaan pystysuorasta kohti **taipumispuoltaan**. Taipumispuolen löytää asettamalla keilan pohjalleen tasaiselle alustalle, pitämällä sitä kärjestä ja päästämällä irti: keila kaatuu taipumispuolen suuntaan.

### Keilasarjojen sijoittaminen

1. Aseta keilasarja ”syvälle uuniin, kuitenkin... tirkistysaukosta näkyviin” (Orton), lähelle uunillisen keskikohtaa ja poissa vedosta (L&L). Ei aivan tirkistysaukon viereen: keilojen pitäisi saada sama lämpö kuin esineiden.
2. Katso ennen kannen sulkemista tirkistysaukosta ja varmista, että kaikki kolme keilaa näkyvät.
3. Jos uunissa on Kiln-Sitter-katkaisin, pidä keilasarjan uunilevy vähintään 1 tuuman (25 mm) verran katkaisimen putken ylä- tai alapuolella, jotta kallistuva levy ei voi jumittaa katkaisinta.
4. Aseta ensimmäisissä poltoissa keilasarja ylimmälle, keskimmäiselle ja alimmalle uunilevylle. L&L:n kalibrointikoe menee pidemmälle: jokaiselle levylle kaksi keilojen 07, 06 ja 05 sarjaa, toinen reunalle ja toinen keskelle.

Eroja on odotettavissa: Orton sanoo, että ”tyypillisesti uunin ylä- ja alaosan välillä näkyy vähintään yhden keilan ero”, ja tiheään ladotut kohdat jäävät viileämmiksi. Keilasarjat, joita ei näe polton aikana, kertovat silti tuloksen jälkikäteen.

:::

:::orton

## Kiln-Sitter-katkaisin {#kiln-sitter}

**Kiln-Sitter-katkaisin**{{en: kiln sitter}} on monien yksinkertaisten ja vanhempien uunien kylkeen asennettu mekaaninen keilakatkaisin, joka sammuttaa uunin, kun pieni keila{{en: cone}} taipuu. Tunnetuin on Dawsonin Kiln-Sitter. Se helpottaa polttamista, mutta se on mukavuusvaruste, ei turvalaite.

### Toimintaperiaate

Posliiniputki ulottuu uunin sisään. Sen päässä pieni keila tai keilatanko on poikittain kahden metallituen päällä keinulaudan tavoin kääntyvän **tuntovarren** alla. Uunin ulkopuolella varren toinen pää pitää painoa ylhäällä pienen salvan varassa. Kun keila pehmenee ja taipuu noin 90°:n kulmaan, varsi laskee niin paljon, että paino vapautuu ja putoaa, ja vastusten virta katkeaa.

Pienet keilat ja keilatangot ”antavat vastaavan lämpökäsittelyn”. Orton huomauttaa, että monet aloittelijat valitsevat tangot, koska niiden tasaisen muodon vuoksi ne on helppo asettaa joka kerta samalla tavalla. Pieni keila on suippo, joten sen asennolla on merkitystä: kun sen ohut osa on varren alla, uuni sammuu viileämpänä, ja kun paksu osa on varren alla, kuumempana, mikä siirtää sammumista ”jopa 1/2 keilaa”.

### Katkaisimen keilan valinta

Lähteet ovat eri mieltä. Katkaisimen valmistaja Dawson neuvoo käyttämään samaa numeroa kuin uunilevyllä oleva tavoitekeila ja siirtymään numeroa kuumempaan vain, jos uunilevyn keila jää taipumatta. L&L neuvoo käyttämään numeroa kuumempaa keilaa kuin uunilevyn keilat, koska katkaisin on lähellä seinää ja vastuksia, saa enemmän lämpöä ja sammuttaa uunin helposti liian aikaisin. Orton ratkaisee periaatteen: ”Uunilevyn keila on polton lopullinen tuomari, ei Kiln-Sitter-katkaisimen keila tai tanko.”

> [!NOTE]
> Oma lähtökohtamme: aseta katkaisimeen pieni keila, jonka numero on sama kuin tavoitteen, ja uunilevylle keilasarja{{en: cone pack}}. Jos uunilevyn tavoitekeila on uunin sammuessa taipunut liian vähän, käytä katkaisimessa seuraavalla kerralla numeroa kuumempaa keilaa tai aseta keilan paksumpi osa varren alle. Jos se on taipunut liikaa, tee päinvastoin.

### Valmistelu ja tarkistukset ennen jokaista polttoa

Dawsonin menettely, joka toimii samalla tarkistuksena ennen jokaista polttoa:

1. Käännä kaikki kytkimet pois päältä. Tarkista, että tuntovarsi liikkuu vapaasti, on keskellä putkea eikä ole taipunut tai syöpynyt. Jos varsi liikkuu jäykästi, Dawson neuvoo vaihtamaan koko putkiyksikön.
2. Sivele keilan tukiin ja tuntovarteen siltä kohdalta, joka koskettaa keilaa, ohut kerros korkeapolttoon sopivaa **uunilevyn suoja-ainetta** (pinnoite, joka estää sulaneen aineen tarttumisen). Älä koskaan sivele suoja-ainetta keilaan tai posliiniputkeen.
3. Lado uunilevyt ja esineet vähintään 1 tuuman (25 mm) päähän putken ylä- tai alapuolelle, jotta mikään ei voi koskettaa putkea, kaatua sitä vasten tai tukkia sitä.
4. Nosta painoa, paina salpa alas laukaisimen päälle ja aseta keila tai keilatanko lappeelleen tukien päälle metalliolaketta vasten katkaisimen käyttöohjeen mukaisesti, joka kerta samalla tavalla. Tarkista asento uudelleen ennen kannen sulkemista: ”VÄÄRIN ASETETTU KEILA TAI TANKO VOI AIHEUTTAA YLIPOLTON.”
5. Aseta aikarajoitin ja paina painike sisään, kunnes se lukittuu. Pidä uuni vaakasuorassa ja painon alla oleva tila vapaana, jotta paino pääsee putoamaan.

### Aikarajoitin

Monissa katkaisimissa, myös Dawsonin LT-malleissa, on **aikarajoitin**: kello, joka sammuttaa uunin asetetun ajan jälkeen varmistuksena ”siltä varalta, että KILN-SITTER pettää”. Se pitäisi asettaa aina pidemmäksi kuin polton odotetaan kestävän. Lähteet mitoittavat varmuusmarginaalin eri tavoin:

Table: Kuinka pitkäksi aikarajoitin asetetaan
Label: Aikarajoittimen asetukset

| Lähde     | Asetus                                                                                                                                |
| --------- | ------------------------------------------------------------------------------------------------------------------------------------- |
| Dawson    | ½ tuntia odotettua polttoaikaa pidemmäksi, kunnes uuni on tuttu, myöhemmin ¼ tuntia pidemmäksi; älä koskaan aseta sitä yli 20 tuntiin |
| L&L       | Ensimmäisellä kerralla hyvin pitkäksi, ja polton kesto merkitään muistiin; sen jälkeen noin 1 tunti pidemmäksi                        |
| Bracker’s | 30 minuutista 1 tuntiin polttoaikaa pidemmäksi                                                                                        |

> [!NOTE]
> Oma lähtökohtamme: ensimmäisellä kerralla reilusti (asteikon 20 tunnin rajoissa), sitten ½–1 tuntia kirjattua polttoaikaa pidemmäksi. Aikarajoitin kertoo myös, kauanko poltto kesti: jos se asetettiin lukemaan 7 ja se pysähtyi lukemaan 1, poltto kesti 6 tuntia.

### Liian aikainen tai myöhäinen sammutus

Lue jokaisen polton jälkeen katkaisimen keila uunilevyn keilojen rinnalla.

Table: Katkaisimen lukeminen polton jälkeen
Label: Kiln-Sitter-katkaisimen ongelmat

| Mitä näkyy                                                   | Todennäköinen syy                                                                                     | Mitä tehdä                                                              |
| ------------------------------------------------------------ | ----------------------------------------------------------------------------------------------------- | ----------------------------------------------------------------------- |
| Katkaisin laukesi, uunilevyn tavoitekeila taipui liian vähän | Katkaisin kävi kuumempana kuin uunilevy (se on lähellä seinää)                                        | Numeroa kuumempi keila katkaisimeen tai paksumpi osa varren alle        |
| Katkaisimen keila lysähti selvästi yli 90°                   | Uunin lämpötila nousi lopussa liian nopeasti                                                          | Käännä kytkimet pienemmälle, jotta nousu on hitaampi (Dawson)           |
| Katkaisimen keila ei taipunut tai suli möykyksi              | Itse katkaisin: huono säätö, taipunut tai syöpynyt varsi tai jotain juuttunut putkeen tai sitä vasten | Tarkista ja säädä katkaisin käyttöohjeen mukaan ennen seuraavaa polttoa |
| Joka kerta liian aikaisin tai myöhään                        | Säätö pielessä tai kulunut varsi                                                                      | Tarkista säätötulkilla; siirrä laukaisulevyä                            |

Säädön tarkistamiseen Dawson käyttää **säätötulkkia**, joka pitää varren siinä asennossa, johon täysin taipunut keila sen jättäisi; silloin salvassa pitäisi olla ”1/16 tuuman välys” (noin 1,6 mm). Tarkista säätö 30 polton välein. Ceramics Monthly -lehden sääntö: jos uuni sammuu liian aikaisin, siirrä laukaisulevyä hieman ylöspäin; jos liian myöhään, siirrä sitä hieman alaspäin. Teki katkaisin mitä tahansa, ”luota aina enemmän isoihin tarkkailukeiloihin kuin pieniin katkaisimen keiloihin”.

> [!WARNING]
> **Kiln-Sitter-katkaisin ei ole turvalaite.** Dawsonin käyttöohjeen mukaan se ”EI ole tarkoitettu toimimaan vikaturvallisena katkaisulaitteena, eikä uunia PITÄISI jättää valvomatta arvioidun polttoajan jälkeen”. Niinkin yksinkertainen asia kuin putkea vasten kaatuva polttamaton esine ”voi aiheuttaa ylipolton”. Ole paikalla tarkistamassa uuni, kun polton pitäisi olla päättymässä, äläkä koskaan käytä uunia palavan materiaalin, kuten puulattian tai maton, päällä tai lähellä.

Katkaisin on tehty polttoihin ”keilaan 8 asti, se mukaan lukien”. Se ei pysty itse pitämään lämpötilaa tai jäähdyttämään hitaasti. Harjoituksen ja polttopäiväkirjan avulla voi kuitenkin ”ryhtyä itse automatiikaksi”, kuten Digitalfire asian ilmaisee: seurata keiloja ja kääntää kytkimiä käsin.

:::

:::orton

## Keilojen lukeminen {#reading-cones}

Keilat{{en: cones}} luetaan kahdesti: tirkistysaukon läpi uunin ollessa päällä ja kädessä, kun uuni on jäähtynyt.

### Polton aikana

**Tirkistysaukko** on pieni reikä uunin seinässä, ja se suljetaan irrotettavalla tulpalla. Älä koskaan katso sisään ilman silmäsuojaimia. Orton sanoo: ”Hitsauslaseja tulisi käyttää mahdollisten silmävammojen välttämiseksi. Aurinkolaseja ei suositella.” Useimmiten suositellaan infrapunasäteilyltä suojaavia hitsauslaseja, tummuusaste 3; jos silmissä näkyy jälkeenpäin pilkkuja, valitse tummemmat.

- Kun **ennakkokeila** alkaa taipua, loppu on lähellä: seuraa tästä eteenpäin tarkasti.
- Kun keila on alkanut taipua, taipuminen kestää 15–25 minuuttia (Ortonin uudemman vihkosen mukaan 15–22), aluksi hitaasti ja sitten nopeasti, kun se ohittaa puolivälin kello 3:n kohdalla.
- **Tavoitekeila** on valmis, kun sen kärki on pohjan tasolla.

Käsisäätöisessä uunissa tirkistysaukko on ainoa reaaliaikainen merkki, minkä vuoksi keilasarjan{{en: cone pack}} on oltava paikassa, jossa sen näkee.

### Polton jälkeen

Orton lukee taipumaa kuin kellotaulua. Taipumaton keila osoittaa suoraan ylös, kello 12:een; levyyn koskettava keila on kello 6:ssa. Loppupiste on 90°:n taipuma, jossa kärki on pohjan tasolla: tässä pisteessä taulukon lämpötilat on mitattu, ja Orton pitää oikein poltettuna keilaa, joka on missä tahansa kello 5:n ja kello 6:n välillä. Kello 4:n asennon ja levyyn koskettamisen välillä ero on pieni, ”yleensä 1 tai 2 astetta”.

Table: Keilasarjan lukeminen polton jälkeen (esimerkki: keilat 5, 6 ja 7 keilan 6 lasitteelle)
Label: Keilasarjan lukeminen

| Mitä näkyy                                                                                                                | Mitä se tarkoittaa                                                              |
| ------------------------------------------------------------------------------------------------------------------------- | ------------------------------------------------------------------------------- |
| Keila 5 taipunut kokonaan; keilan 6 kärki pohjan tasolla tai hieman alempana; keila 7 pystyssä tai vain hieman kallellaan | Tavoitteessa: keila 6 saavutettu                                                |
| Keila 5 taipunut; keila 6 vain osittain, kello 2:n tai 3:n kohdalla, tai pystyssä                                         | Alipoltettu: poltto loppui liian aikaisin                                       |
| Edes keila 5 ei juuri liikkunut                                                                                           | Selvästi alipoltettu, keilan verran tai enemmän                                 |
| Keilat 5 ja 6 lappeellaan; keila 7 taipunut                                                                               | Ylipoltettu: ”paras ajan ja lämpötilan suhde on ylitetty”                       |
| Kaikki kolme lysähtäneet lappeelleen tai sulaneet kiinni pidikkeeseen                                                     | Pahasti ylipoltettu; tarkista katkaisin ja aikarajoitin ennen seuraavaa polttoa |
| Vihertävät keilat tai harmaat raakapoltetut esineet                                                                       | Huono tuuletus tai liian nopea poltto                                           |
| Ylimmän uunilevyn sarja taipunut enemmän kuin alimman                                                                     | Epätasainen uuni; yhden keilan ero on tavallinen                                |

### Säätäminen seuraavaa polttoa varten

Table: Mitä muuttaa seuraavalla kerralla
Label: Seuraavan polton säätäminen

| Keilojen tulos                           | Kiln-Sitter-katkaisin                                                                                                            | Automatiikka                                                                                                                         |
| ---------------------------------------- | -------------------------------------------------------------------------------------------------------------------------------- | ------------------------------------------------------------------------------------------------------------------------------------ |
| Alipoltettu                              | Numeroa kuumempi keila katkaisimeen tai paksumpi osa varren alle                                                                 | Polta lämpötilakorjauksella hieman kuumemmin tai lisää lyhyt haudutus (noin 20 minuuttia vastaa {{18 °F; 10 °C}} korkeampaa huippua) |
| Ylipoltettu                              | Numeroa viileämpi keila tai ohuempi osa varren alle; jos katkaisimen keila lysähti selvästi yli 90°, käännä kytkimet pienemmälle | Polta lämpötilakorjauksella hieman viileämmin tai lyhennä haudutusta tai poista se                                                   |
| Ylä- ja alaosa eroavat yli keilan verran | Muuta kytkinten käyttötapaa (katso kohta Käsisäätöiset uunit tarkemmin)                                                          | Lado viileämpi alue väljemmin; noudata käyttöohjetta                                                                                 |

**Lämpötilakorjaus** (offset) on automatiikan asetus, joka siirtää keilan lämpötilaa ylös- tai alaspäin vastaamaan sitä, mitä tarkkailukeilat{{en: witness cones}} näyttävät. Säilytä jokainen poltettu keilasarja ja kirjaa, miten kukin taipui (katso jäljempänä kohta Polton jälkeen).

:::

:::sk

## Poltto SK-keiloihin {#sk-cones}

SK-keilat ovat Japanin standardin JIS R 8101 mukaan valmistettuja pyrometrisiä keiloja, ja Japanissa niitä myyvät esimerkiksi Yuko Tradingin (有恒商事) kaltaiset jälleenmyyjät. Kuten mikä tahansa keila, SK-keila mittaa lämpötyötä{{en: heatwork}}, ei pelkkää lämpötilaa: se pehmenee ja taipuu, kun esineet ovat saaneet tarpeeksi lämpöä, ja siitä katsotaan, kuinka pitkälle se taipui. Tarkkailukeilat{{en: witness cone}}, keilan taipuman lukeminen ja haudutus toimivat sen kanssa samoin kuin minkä tahansa keilan kanssa. Tässä osiossa jokaisen keilan järjestelmä mainitaan nimeltä, eikä SK-numeroa koskaan muuteta toisen järjestelmän numeroksi: eri keilajärjestelmien numerot eivät ole keskenään vaihdettavissa.

> [!NOTE]
> Kirjoita numeron eteen aina ”SK”. Monissa vanhemmissa japanilaisissa resepteissä lukee vain ”SK 8” tai ”SK 9” kertomatta, kenen keilasta on kyse. Kioton keiloissa ja JIS-standardin mukaisissa SK-keiloissa on samat numerot, mutta ne taipuvat eri lämpötiloissa (katso alempaa Kioton keilat).

### Isot keilat

Standardissa on kaksi kokoa. Isoja keiloja (大型コーン) käytetään ”pääasiassa polttoasteen mittaamiseen” (焼度測定), ja juuri sitä keraamikko tarvitsee. Pieniä keiloja (SK 26–SK 42, asteikon yläpäässä) käytetään ”pääasiassa tulenkestävyyskokeisiin”, eikä niitä käsitellä tässä. Alla olevassa taulukossa ovat isot keilat väliltä SK 022–SK 20.

Numerot alkavat tässä viileimmästä keilasta SK 022 ja päättyvät keilaan SK 20. Välillä SK 015–SK 6 painetuissa numeroissa on ”a” (SK 015a, SK 6a); kirjoita se niin kuin se on painettu.

### Isojen keilojen asettaminen

Aseta jokainen iso keila keilapidikkeeseen tai savipetiin kallelleen kohti taipumispuoltaan. Kuten minkä tahansa keilan kohdalla, pidä korkeus ja kallistus samoina poltosta toiseen, koska ero kummassa tahansa muuttaa sitä, kuinka pitkälle keila taipuu. Aseta keilasarjan{{en: cone pack}} kolme keilaa (katso alempaa) yhdessä syvälle uuniin, lähelle uunillisen keskikohtaa, jossa ne saavat saman lämmön kuin esineet, mutta kuitenkin tirkistysaukosta näkyviin; varmista ennen uunin sulkemista, että näet kaikki kolme.

Emme löytäneet valmistajan tai myyjän ohjeita siitä, kuinka syvälle tai missä kulmassa SK-keilat asetetaan. Lähimpänä on laboratoriostandardi JIS R 2204, Japanin testi sille, kuinka paljon lämpöä tulenkestävä materiaali kestää: siinä jokainen SK-keila asetetaan niin, että sen merkitty puoli on 80° kulmassa tasaiseen alustaan nähden ja sen jalka on noin 4 mm alustan sisässä. Se on tulenkestävien materiaalien testi, ei sääntö esineiden polttamiseen, ja luimme sen standardin jäljennöksestä, emme itse standardista.

### Ennakko-, tavoite- ja varmistuskeila

Keiloja myydään ja asetetaan kolmen sarjoina: ennakkokeila, tavoitekeila tavoitelämpötilaan ja varmistuskeila. Valitse tavoitekeilaksi se SK-numero, jonka resepti tai savi ilmoittaa, ennakkokeilaksi yhtä numeroa viileämpi keila (taulukossa yhtä riviä ylempänä) ja varmistuskeilaksi yhtä numeroa kuumempi. Kun ennakkokeila alkaa taipua, loppu on lähellä; kun varmistuskeila taipuu, poltto on mennyt liian pitkälle.

### SK-taulukko

Table: Isot SK-keilat (JIS R 8101): kunkin keilan nimellinen (JIS) lämpötila
Label: SK-taulukko

| Keila   | Nimellinen (JIS) lämpötila |
| ------- | -------------------------: |
| SK 022  |        {{1112 °F; 600 °C}} |
| SK 021  |        {{1202 °F; 650 °C}} |
| SK 020  |        {{1238 °F; 670 °C}} |
| SK 019  |        {{1274 °F; 690 °C}} |
| SK 018  |        {{1310 °F; 710 °C}} |
| SK 017  |        {{1346 °F; 730 °C}} |
| SK 016  |        {{1382 °F; 750 °C}} |
| SK 015a |        {{1454 °F; 790 °C}} |
| SK 014a |        {{1499 °F; 815 °C}} |
| SK 013a |        {{1535 °F; 835 °C}} |
| SK 012a |        {{1571 °F; 855 °C}} |
| SK 011a |        {{1616 °F; 880 °C}} |
| SK 010a |        {{1652 °F; 900 °C}} |
| SK 09a  |        {{1688 °F; 920 °C}} |
| SK 08a  |        {{1724 °F; 940 °C}} |
| SK 07a  |        {{1760 °F; 960 °C}} |
| SK 06a  |        {{1796 °F; 980 °C}} |
| SK 05a  |       {{1832 °F; 1000 °C}} |
| SK 04a  |       {{1868 °F; 1020 °C}} |
| SK 03a  |       {{1904 °F; 1040 °C}} |
| SK 02a  |       {{1940 °F; 1060 °C}} |
| SK 01a  |       {{1976 °F; 1080 °C}} |
| SK 1a   |       {{2012 °F; 1100 °C}} |
| SK 2a   |       {{2048 °F; 1120 °C}} |
| SK 3a   |       {{2084 °F; 1140 °C}} |
| SK 4a   |       {{2120 °F; 1160 °C}} |
| SK 5a   |       {{2156 °F; 1180 °C}} |
| SK 6a   |       {{2192 °F; 1200 °C}} |
| SK 7    |       {{2246 °F; 1230 °C}} |
| SK 8    |       {{2282 °F; 1250 °C}} |
| SK 9    |       {{2336 °F; 1280 °C}} |
| SK 10   |       {{2372 °F; 1300 °C}} |
| SK 11   |       {{2408 °F; 1320 °C}} |
| SK 12   |       {{2462 °F; 1350 °C}} |
| SK 13   |       {{2516 °F; 1380 °C}} |
| SK 14   |       {{2570 °F; 1410 °C}} |
| SK 15   |       {{2615 °F; 1435 °C}} |
| SK 16   |       {{2660 °F; 1460 °C}} |
| SK 17   |       {{2696 °F; 1480 °C}} |
| SK 18   |       {{2732 °F; 1500 °C}} |
| SK 19   |       {{2768 °F; 1520 °C}} |
| SK 20   |       {{2786 °F; 1530 °C}} |

Jokainen luku on nimellinen (JIS): lämpötila, jonka standardi antaa keilalle, sellaisena kuin se on painettu Yuko Tradingin taulukkoon. Taulukossa ei ole nousunopeutta. Standardi antaa vertailulämpötiloja. Keraamikon tavallisella, noin 100 °C/h nousunopeudella Kioton kaupungin tutkimuslaitos mittasi omien Kioton keilojensa taipuvan 47–79 °C alemmassa lämpötilassa kuin saman numeron JIS-lämpötila; JIS-standardin mukaisista SK-keiloista emme löytäneet vastaavia mittauksia. Aseta tarkkailukeila ja vertaa.

### Kioton keilat

Kioton keiloja (京都ゼーゲル), joita Kioton kaupungin tutkimuslaitos valmisti, ei enää valmisteta: uutisten mukaan laitos lopetti valmistuksen tilikauden 2009 päättyessä. Niissä on samat numerot kuin JIS-standardin mukaisissa SK-keiloissa, mutta ne taipuvat alemmassa lämpötilassa: Kioton keila taipuu suunnilleen sen JIS-standardin mukaisen SK-keilan lämpötilassa, jonka numero on kahta tai kolmea numeroa alempi. Kiotolainen resepti, jossa lukee ”SK 8”, voi tarkoittaa Kioton keilaa. Laitos on julkaissut ohjeita keraamikoille, jotka siirtyvät Kioton keiloista Orton-keiloihin, ja korvaa oman Kioton SK 12 -keilansa Orton-keilalla 10. Se on laitoksen oma valinta sen omien mittausten perusteella: laitos taivutti Kioton keiloja ja Orton-keiloja samassa uunissa nopeudella 100 °C/h, ja Kioton SK 12 (1290 °C) taipui samaan aikaan kuin Orton-keila 10 (1290 °C). Samassa taulukossa Kioton SK 8 (1198 °C) taipui lähes samaan aikaan kuin Orton-keila 5 (1207 °C) ja Kioton SK 10 (1232 °C) samaan aikaan kuin Orton-keila 7 (1232 °C). Glazecalc käyttää tätä taulukkoa, ei Ortonin taulukkoa nopeudella 60 °C/h, kun se näyttää SK-keilan Orton-keilan rinnalla, ja kertoo, että jokainen vastaavuus on likimääräinen.

### Japanissa myytävät Orton-keilat

Ortonin itsestään seisovia keiloja myydään Japanissa nimellä 立つゼーゲル (”seisova Seger”), koska ne eivät tarvitse keilapidikettä tai telinettä. Ne ovat Orton-keiloja, joilla on Ortonin numerot ja Ortonin taulukko (yllä): polta sellaiseen keilaan vain sen Orton-numeron mukaan, ja pidä SK- ja Orton-keilat eri keilasarjoissa, ei koskaan samassa.

### SK-keilojen lähteet

- [Yuko Trading (有恒商事株式会社): 標準溶倒温度表 (SK-taulukko, tarkistettu 2026-10-14)](http://www.yukotrading.co.jp/pdf/segercone_table.pdf)
- [JSA: JIS R 8101:1999, 耐火度試験用標準コーン (voimassa, vahvistettu uudelleen 2023-10-20)](https://webdesk.jsa.or.jp/books/W11M0090/index/?bunsyo_id=JIS+R+8101:1999)
- [JSA: JIS R 2204:1999, 耐火物及び耐火物原料の耐火度試験方法 (voimassa, vahvistettu uudelleen 2023-10-20)](https://webdesk.jsa.or.jp/books/W11M0090/index/?bunsyo_id=JIS+R+2204:1999)
- [kikakurui.com: standardin JIS R 2204:1999 jäljennös, jonka kohta 5 a) määrää keilojen asettamisen (luettu 2026-10-19)](https://kikakurui.com/r2/R2204-1999-01.html)
- [Kyoto Municipal Institute of Industrial Technology and Culture: huomioitavaa siirryttäessä Kioton keiloista Orton-keiloihin](https://tc-kyoto.or.jp/app/uploads/2025/07/OrtonCorn.pdf)

:::

## Raakapoltto {#bisque}

**Raakapoltto**{{en: bisque}} (Isossa-Britanniassa biscuit) on ensimmäinen, matalampi poltto, joka muuttaa kuivan saven kovaksi, huokoiseksi ja lasitusvalmiiksi esineeksi. Se poltetaan yleensä keiloihin{{en: cones}} 06–04, Ortonin taulukossa {{1828–1945 °F; 998–1063 °C}}; brittiläiset keraamikot polttavat usein noin lämpötilaan {{1000 °C; 1832 °F}}, lähelle keilaa 06. Raakapoltetun esineen pitäisi jäädä huokoiseksi, ”yleensä yli 15%” (Digitalfire), jotta se imee vettä lasitteesta{{en: glaze}}. Liian matalassa lämpötilassa raakapoltettuun esineeseen tarttuu liian paksu lasitekerros, joka sitten halkeilee ja **kuroutuu**{{en: crawls}} (vetäytyy saarekkeiksi ja jättää paljasta savea näkyviin). Alipoltettu esine myös ”jatkaa kutistumistaan lasituspolton aikana”, mikä pilaa lasitteen ja massan yhteensopivuuden{{en: glaze fit}}. Ladonta on anteeksiantavaa: esineet saavat koskettaa toisiaan, kannet voi polttaa paikoillaan astioiden päällä ja kulhot asetetaan suut vastakkain eikä sisäkkäin.

### Miksi alku poltetaan hitaasti

Vesi laajenee yli tuhatkertaiseksi muuttuessaan höyryksi, joten kosteat esineet on kuivattava hitaasti. L&L ja Orton neuvovat, että ”lämpötilan 1500°F (815°C) alapuolella pitäisi olla erityisen huolellinen, jotta massa lämpenee tasaisesti”, ja että hiili on poltettava pois ennen kuin lämpötila on noin {{1200 °F; 650 °C}}. Lämpötilan {{1500 °F; 816 °C}} yläpuolella uuni voi nousta nopeammin.

Table: Mitä raakapoltossa tapahtuu lämpötilan noustessa
Label: Mitä raakapoltossa tapahtuu

|                         Lämpötila | Mitä tapahtuu                                                                                 |
| --------------------------------: | --------------------------------------------------------------------------------------------- |
|        {{300–500 °F; 149–260 °C}} | Sideaineet palavat pois                                                                       |
|           Noin {{450 °F; 232 °C}} | Orgaaninen aines alkaa palaa                                                                  |
|           {{700 °F; 371 °C}} asti | Savesta poistuu vettä vielä tämän lämpötilan yläpuolelle asti                                 |
|       {{842–1022 °F; 450–550 °C}} | Kemiallisesti sitoutunut vesi poistuu savesta                                                 |
