Repository: AaronFilson/glazecalc

# Glazecalc

**Free glaze chemistry for potters.** Enter a glaze recipe and see its unity molecular formula
(UMF): the fluxes, alumina and silica it becomes in the kiln, and their ratio. Keep your recipes,
materials, colorants, firing logs and notes together in one private notebook.

**[glazecalcapp.com](https://glazecalcapp.com)**: try it without an account. A free, non-commercial project by
Aaron Filson, in 57 languages, and usable from AI assistants through its MCP server.
<table>
  <tr>

## At a glance

For anyone reading the code; the [highlights](#highlights) below give the details.

- **Stack:** Angular 22 (standalone components, signals, zoneless), TypeScript on Node 24 with Express

File: client/public/i18n/guides/firing/fr.md (part 1 of 2)
---
title: Cuire dans un four simple
lead: Comment cuire dans un four électrique équipé d’un Kiln-Sitter ou de commutateurs manuels : choisir, placer et lire les cônes, avec des courbes publiées pour la cuisson de biscuit et la cuisson d’émail.
---

## Cônes : ce qu’ils mesurent {#cones}

> [!NOTE]
> Suivez d’abord le manuel de votre four. Ce guide rassemble ce que les fabricants de cônes et de fours publient sur les fours électriques simples ; il ne remplace pas les instructions de votre modèle et, là où les deux diffèrent, c’est le manuel qui l’emporte.

Un **cône pyrométrique**{{en: pyrometric cone}} est une petite pyramide élancée, faite d’une poudre céramique normalisée. Quand il a reçu assez de chaleur, il ramollit et se courbe d’une façon reproductible. Vous placez des cônes dans le four à côté des pièces, puis vous regardez de combien ils se sont courbés.

Les cônes mesurent le **travail thermique**{{en: heatwork}}, l’effet combiné de la température et du temps. Pour reprendre les mots d’Orton, le principal fabricant de cônes aux États-Unis : « Les cônes ne mesurent pas la température seule. » Un cône chauffé lentement se courbe à une température plus basse qu’un cône chauffé vite, et un émail{{en: glaze}} se comporte de la même façon. C’est pourquoi Orton donne la température de chaque cône pour une vitesse de montée précise sur les derniers {{180 °F; 100 °C}} de la cuisson. Une fois qu’un cône commence à bouger, il se courbe dans un intervalle étroit, « généralement moins de 40° F » (22 °C).

### Numéros de cône

Les numéros de cône vont de 022, le moins chaud, jusqu’à 42. Un zéro en tête marque la série la moins chaude et se lit « zéro » : le cône 06 (« zéro six ») est moins chaud que le cône 04, et le cône 01 demande moins de chaleur que le cône 1. Orton avertit qu’il est important de ne pas confondre les deux séries. L’écart est grand : le cône 06 se courbe à une température inférieure de plus de {{400 °F; 220 °C}} à celle du cône 6.

Table: Plages de cuisson courantes, pour des cônes autoportants à {{108 °F/h; 60 °C/h}}
Label: Plages de cuisson

| Plage               | Cônes |                    Température | Usage courant                                                 |
| ------------------- | ----- | -----------------------------: | ------------------------------------------------------------- |
| Basse température   | 06–04 |  {{1828–1945 °F; 998–1063 °C}} | Émaux pour faïence{{en: earthenware}} ; biscuit{{en: bisque}} |
| Moyenne température | 5–6   | {{2167–2232 °F; 1186–1222 °C}} | Grès{{en: stoneware}} et porcelaine cuits au four électrique  |
| Haute température   | 9–10  | {{2300–2345 °F; 1260–1285 °C}} | Surtout du grès et de la porcelaine cuits au gaz              |

Au Royaume-Uni, en Europe, en Australie et en Nouvelle-Zélande, les fournisseurs donnent souvent une température en °C plutôt qu’un cône : cherchez le cône le plus proche dans le tableau ci-dessous et vérifiez-le avec un cône témoin{{en: witness cone}}. Il ne faut pas supposer que les cônes de Seger et les cônes Staffordshire, les anciennes séries européennes, aient les mêmes numéros que ceux d’Orton : ce guide utilise donc les cônes Orton.

### Un palier ajoute du travail thermique

Un **palier**{{en: hold}} (on parle aussi de **maintien**{{en: soak}}) garde le four à une même température pendant un certain temps. Comme les cônes mesurent le travail thermique, un palier à la température maximale peut tenir lieu d’une température maximale plus élevée. Orton donne ces équivalences approximatives :

Table: Ce que vaut un palier à la température maximale
Label: Paliers et travail thermique

| Palier             | À peu près le même travail thermique que                 |
| ------------------ | -------------------------------------------------------- |
| Environ 20 minutes | Une température maximale plus élevée de {{18 °F; 10 °C}} |
| 40–60 minutes      | Une température maximale plus élevée de {{36 °F; 20 °C}} |
| Environ 2 heures   | Une température maximale plus élevée de {{54 °F; 30 °C}} |
| 4–6 heures         | Assez pour courber un cône de deux numéros plus chaud    |

Orton ajoute qu’un palier de 1–2 heures « peut suffire à déformer le cône de numéro immédiatement supérieur ».

Un palier n’est donc jamais gratuit : si vous en ajoutez un, attendez-vous à ce que les cônes se courbent davantage, et abaissez la température maximale en conséquence.

### Types de cônes

Orton fabrique quatre types de cônes. Deux se posent sur la plaque pour montrer ce que les pièces ont reçu ; deux sont destinés au Kiln-Sitter (coupe-circuit à cône).

Table: Les quatre types de cônes Orton
Label: Types de cônes

| Type           | Usage                     | Comment il tient                                                                                                                |
| -------------- | ------------------------- | ------------------------------------------------------------------------------------------------------------------------------- |
| Autoportant    | Cône témoin sur la plaque | Une base intégrée fixe la hauteur, 1¾ pouce (44 mm), et l’inclinaison de 8° ; pas besoin de support                             |
| Grand          | Cône témoin sur la plaque | Planté dans un support ou une motte d’argile, dépassant d’exactement 2 pouces (51 mm), incliné de 8° par rapport à la verticale |
| Petit (junior) | Kiln-Sitter               | Posé en travers des supports du Kiln-Sitter ; dépasse de 15/16 de pouce (24 mm) s’il est planté sur une plaque                  |
| Barrette       | Kiln-Sitter               | La même poudre que les petits cônes, en forme de barrette régulière                                                             |

La hauteur compte : une différence de ¼ de pouce (6 mm) dans la hauteur d’un grand cône « peut entraîner un écart de plus d’un demi-cône dans la courbure ». Les cônes ne s’abîment pas et ne vieillissent pas, et un stockage humide ne les altère pas.

### Ce que « cône 6 » veut dire en pratique

Le tableau donne {{2232 °F; 1222 °C}} pour un cône 6 autoportant, mais seulement quand la montée sur les derniers {{180 °F; 100 °C}} se fait à {{108 °F/h; 60 °C/h}}. Avec une montée à {{270 °F/h; 150 °C/h}}, le même cône se courbe à {{2269 °F; 1243 °C}}. Les vrais fours diffèrent encore : Digitalfire indique que « la plupart des fours atteignent le cône 6 à 2200°F, et non à 2232°F ». « Cône 6 » signifie donc que les pièces ont reçu le travail thermique qui fait courber un cône 6, quelle que soit la température affichée par un thermomètre à ce moment-là.

:::orton

> [!NOTE]
> Cuisez au cône, pas à l’horloge ni au cadran. Réglez un programmateur par numéro de cône, et laissez un cône témoin sur la plaque confirmer chaque cuisson.

:::

:::temperature

> [!NOTE]
> Si vous cuisez par température, gardez une fin de cuisson identique à chaque fois : la même dernière vitesse de montée, la même température maximale et le même palier. Un émail qui a réussi une fois réussit alors de nouveau.

:::

## Le tableau des cônes {#cone-chart}

Ces chiffres viennent du tableau des cônes{{en: cone chart}} d’Orton (©2001) pour les cônes autoportants ; les cônes 11 à 14 viennent des tableaux qu’Orton publie aujourd’hui, qui donnent les mêmes chiffres là où ils se recoupent, et pour les cônes 13 et 14 seulement en °C (leurs °F sont ici convertis). Choisissez la colonne qui correspond à la vitesse de montée de votre four sur les derniers {{180 °F; 100 °C}}. La règle empirique d’Orton : la colonne {{270 °F/h; 150 °C/h}} pour une cuisson rapide, la colonne {{108 °F/h; 60 °C/h}} pour une cuisson moyenne et la colonne {{27 °F/h; 15 °C/h}} pour une cuisson lente. Pour calculer une vitesse, divisez la hausse de température par le nombre d’heures nécessaires : un four qui monte de {{900 °F; 500 °C}} en 3 heures chauffe à environ {{300 °F/h; 167 °C/h}}.

Table: Cônes autoportants Orton : la température à laquelle chacun se courbe, selon la vitesse de montée sur les derniers {{180 °F; 100 °C}}
Label: Tableau des cônes Orton

| Cône | Lente, {{27 °F/h; 15 °C/h}} | Moyenne, {{108 °F/h; 60 °C/h}} | Rapide, {{270 °F/h; 150 °C/h}} |
| ---- | --------------------------: | -----------------------------: | -----------------------------: |
| 022  |                           – |            {{1087 °F; 586 °C}} |            {{1094 °F; 590 °C}} |
| 018  |         {{1267 °F; 686 °C}} |            {{1319 °F; 715 °C}} |            {{1353 °F; 734 °C}} |
| 015  |         {{1382 °F; 750 °C}} |            {{1456 °F; 791 °C}} |            {{1504 °F; 818 °C}} |
| 010  |         {{1636 °F; 891 °C}} |            {{1657 °F; 903 °C}} |            {{1679 °F; 915 °C}} |
| 08   |         {{1692 °F; 922 °C}} |            {{1728 °F; 942 °C}} |            {{1753 °F; 956 °C}} |
| 07   |         {{1764 °F; 962 °C}} |            {{1789 °F; 976 °C}} |            {{1809 °F; 987 °C}} |
| 06   |         {{1798 °F; 981 °C}} |            {{1828 °F; 998 °C}} |           {{1855 °F; 1013 °C}} |
| 05   |        {{1870 °F; 1021 °C}} |           {{1888 °F; 1031 °C}} |           {{1911 °F; 1044 °C}} |
| 04   |        {{1915 °F; 1046 °C}} |           {{1945 °F; 1063 °C}} |           {{1971 °F; 1077 °C}} |
| 03   |        {{1960 °F; 1071 °C}} |           {{1987 °F; 1086 °C}} |           {{2019 °F; 1104 °C}} |
| 02   |        {{1972 °F; 1078 °C}} |           {{2016 °F; 1102 °C}} |           {{2052 °F; 1122 °C}} |
| 01   |        {{1999 °F; 1093 °C}} |           {{2046 °F; 1119 °C}} |           {{2080 °F; 1138 °C}} |
| 1    |        {{2028 °F; 1109 °C}} |           {{2079 °F; 1137 °C}} |           {{2109 °F; 1154 °C}} |
| 4    |        {{2086 °F; 1141 °C}} |           {{2124 °F; 1162 °C}} |           {{2161 °F; 1183 °C}} |
| 5    |        {{2118 °F; 1159 °C}} |           {{2167 °F; 1186 °C}} |           {{2205 °F; 1207 °C}} |
| 6    |        {{2165 °F; 1185 °C}} |           {{2232 °F; 1222 °C}} |           {{2269 °F; 1243 °C}} |
| 7    |        {{2194 °F; 1201 °C}} |           {{2262 °F; 1239 °C}} |           {{2295 °F; 1257 °C}} |
| 8    |        {{2212 °F; 1211 °C}} |           {{2280 °F; 1249 °C}} |           {{2320 °F; 1271 °C}} |
| 9    |        {{2235 °F; 1224 °C}} |           {{2300 °F; 1260 °C}} |           {{2336 °F; 1280 °C}} |
| 10   |        {{2284 °F; 1251 °C}} |           {{2345 °F; 1285 °C}} |           {{2381 °F; 1305 °C}} |
| 11   |        {{2322 °F; 1272 °C}} |           {{2361 °F; 1294 °C}} |           {{2399 °F; 1315 °C}} |
| 12   |        {{2345 °F; 1285 °C}} |           {{2383 °F; 1306 °C}} |           {{2419 °F; 1326 °C}} |
| 13   |        {{2390 °F; 1310 °C}} |           {{2428 °F; 1331 °C}} |           {{2458 °F; 1348 °C}} |
| 14   |        {{2464 °F; 1351 °C}} |           {{2489 °F; 1365 °C}} |           {{2523 °F; 1384 °C}} |

Un tiret marque un chiffre non repris ici ; voir le tableau complet d’Orton.

Orton fabrique des cônes jusqu’au 42 pour les travaux à haute température, mais ne publie de températures que jusqu’au cône 14 ; pour les cônes plus chauds, ses tableaux sont « disponibles (sur demande) ». Un tableau Orton plus ancien, tel que le réimpriment des fabricants de fours, donne {{2608 °F; 1431 °C}} pour un grand cône 15 à {{270 °F/h; 150 °C/h}}, et nous n’avons trouvé aucun chiffre publié pour le cône 16 ou au-delà. Au-delà du cône 14, posez des cônes témoins{{en: witness cones}} et fiez-vous à eux, et vérifiez que la température maximale indiquée par le fabricant de votre four atteint une telle chaleur.

Les grands cônes se courbent à quelques degrés près aux mêmes températures : un grand cône 6 à {{108 °F/h; 60 °C/h}} se courbe à {{2228 °F; 1220 °C}}. Les petits cônes, ceux qu’on utilise dans un Kiln-Sitter, ne sont donnés que pour {{540 °F/h; 300 °C/h}} : le tableau indique donc {{2291 °F; 1255 °C}} pour un petit cône 6. Ce n’est pas la température à laquelle un Kiln-Sitter coupe le four. Le rôle du cône du Kiln-Sitter est de concorder avec le cône posé sur la plaque, et c’est le cône sur la plaque qui a le dernier mot.

Deux mises en garde. La brochure d’Orton de 2019 donne {{1875 °F; 1024 °C}} pour le cône 06 à vitesse rapide, mais le tableau et la FAQ d’Orton donnent tous deux {{1855 °F; 1013 °C}}, la valeur retenue ici. Et le tableau des grands cônes, à la fin du manuel du Kiln-Sitter de Dawson, contient des erreurs de recopie (le cône 5 plus chaud que le cône 6) : ne l’utilisez donc pas.

:::temperature

## Cuire par température {#by-temperature}

Un four équipé d’un **programmateur** cuit jusqu’à une température que vous réglez, mesurée par une sonde près de la paroi. Au Royaume-Uni, en Europe, en Australie et en Nouvelle-Zélande, les fournisseurs donnent souvent une température de cuisson plutôt qu’un cône{{en: cone}}.

Une température seule ne dit pas à quel point les pièces ont cuit. Les émaux{{en: glazes}}, comme les cônes, réagissent au **travail thermique**{{en: heatwork}} : la même température maximale donne une cuisson plus poussée après une montée lente ou un palier{{en: hold}}, et moins poussée après une montée rapide. Le tableau d’Orton en montre l’ampleur : le cône 6 se courbe à {{2165 °F; 1185 °C}} avec une montée à {{27 °F/h; 15 °C/h}}, et à {{2269 °F; 1243 °C}} avec une montée à {{270 °F/h; 150 °C/h}}. Une température de cuisson désigne donc cette température atteinte à une vitesse donnée, avec le palier éventuel qu’indique le fabricant.

Quand une recette donne plutôt un cône, cherchez-le dans le tableau ci-dessus, dans la colonne de la vitesse à laquelle votre four monte en fin de cuisson. Un palier ajoute lui aussi du travail thermique : voir Un palier ajoute du travail thermique, plus haut.

La sonde mesure l’air près de la paroi, pas les pièces. Si vos cuissons sont plus poussées ou moins poussées qu’elles ne le devraient, le manuel de votre programmateur explique son **décalage**, qui corrige la mesure.

:::

:::orton

## Préparer un jeu de cônes {#cone-pack}

Un **cône témoin**{{en: witness cone}} est un cône posé sur une plaque à côté des pièces, là où il reçoit la même chaleur qu’elles. Orton est clair sur son rôle : « La seule vraie mesure du travail thermique est celle d’un grand cône ou d’un cône autoportant placé sur la plaque à côté des pièces. » Un Kiln-Sitter se trouve près de la paroi, et la sonde d’un programmateur ou d’un pyromètre mesure la température près de la paroi ; un cône témoin mesure là où se trouvent les pièces.

Un **jeu de cônes**{{en: cone pack}} est formé de trois cônes témoins placés ensemble, à un numéro d’écart l’un de l’autre :

Table: Le jeu de trois cônes
Label: Jeu de trois cônes

| Cône  | Quel numéro                        | Biscuit au cône 04 | Émail pour le cône 6 | Quand il se courbe                     |
| ----- | ---------------------------------- | ------------------ | -------------------- | -------------------------------------- |
| Guide | Un numéro moins chaud que la cible | 05                 | 5                    | Les pièces approchent de leur maturité |
| Cible | La cible                           | 04                 | 6                    | La cuisson est au bon point            |
| Garde | Un numéro plus chaud               | 03                 | 7                    | La cuisson est allée trop loin         |

### Cônes autoportants ou support

L&L, un fabricant de fours américain, recommande des cônes autoportants pour le jeu « parce qu’ils sont les plus faciles à utiliser et donnent les résultats les plus réguliers » : leur hauteur et leur inclinaison sont intégrées.

Les grands cônes ont besoin d’un **support** (un porte-cône tout fait) ou d’une **motte** d’argile molle et poreuse, percée de trous au crayon. Plantez chacun pour qu’il dépasse d’exactement 2 pouces (51 mm), incliné de 8° par rapport à la verticale du côté de sa **face de courbure**. Pour trouver cette face, posez le cône debout sur sa base, sur une surface plane, tenez-le par la pointe et lâchez-le : il tombe du côté de sa face de courbure.

### Où placer les jeux de cônes

1. Placez le jeu « bien à l’intérieur du four, mais... visible par un regard » (Orton), près du centre de la charge et à l’abri des courants d’air (L&L). Pas juste devant le regard : les cônes doivent recevoir la chaleur que reçoivent les pièces.
2. Avant de fermer le couvercle, vérifiez par le regard que vous voyez bien les trois cônes.
3. Dans un four équipé d’un Kiln-Sitter, gardez la plaque du jeu à au moins 1 pouce (25 mm) au-dessus ou au-dessous du tube du Kiln-Sitter, pour qu’une plaque qui penche ne puisse pas bloquer le Kiln-Sitter.
4. Pour vos premières cuissons, placez un jeu sur les plaques du haut, du milieu et du bas. Le test d’étalonnage de L&L va plus loin : deux jeux de cônes 07, 06 et 05 sur chaque plaque, l’un au bord et l’autre au centre.

Attendez-vous à des différences : Orton dit qu’« en général, vous verrez au moins un cône de différence entre le haut et le bas du four », et les zones chargées densément cuisent moins. Les jeux que vous ne pouvez pas voir pendant la cuisson laissent tout de même une trace après coup.

:::

:::orton

## Le Kiln-Sitter {#kiln-sitter}

Un **Kiln-Sitter** (coupe-circuit à cône) est l’interrupteur mécanique, à l’extérieur de nombreux fours simples ou anciens, qui coupe le four quand un petit cône se courbe. Le plus connu est le Kiln-Sitter de Dawson. Il facilite la cuisson, mais c’est une commodité, pas un dispositif de sécurité.

### Comment il fonctionne

Un tube en porcelaine pénètre dans le four. À son extrémité, un petit cône{{en: cone}} ou une barrette repose en travers de deux supports métalliques, sous une **tige de détection** qui pivote comme une bascule. À l’extérieur du four, l’autre extrémité de la tige retient un contrepoids par une petite griffe. Quand le cône ramollit et se courbe à environ 90°, la tige descend assez pour libérer le contrepoids, le contrepoids tombe, et le courant des résistances est coupé.

Les petits cônes et les barrettes « donnent un traitement thermique équivalent ». Orton note que beaucoup de débutants choisissent les barrettes, car leur forme régulière permet de les placer facilement de la même façon à chaque fois. Un petit cône s’effile, donc sa position compte : avec sa partie fine sous la tige, le four s’arrête à une température plus basse, et avec sa partie épaisse, à une température plus haute, un écart qui peut aller « jusqu’à 1/2 cône ».

### Quel cône mettre dans le Kiln-Sitter

Les sources ne sont pas d’accord. Dawson, le fabricant du Kiln-Sitter, dit d’utiliser le même numéro que le cône cible sur la plaque, et de ne passer à un numéro plus chaud que si le cône sur la plaque reste droit. L&L dit d’utiliser un numéro plus chaud que les cônes sur la plaque, car le Kiln-Sitter se trouve près de la paroi et des résistances, reçoit plus de chaleur et a tendance à couper trop tôt. Orton tranche sur le principe : « C’est le cône sur la plaque qui juge en dernier ressort la cuisson, et non le cône ou la barrette du Kiln-Sitter. »

> [!NOTE]
> Notre point de départ : mettez dans le Kiln-Sitter un petit cône du même numéro que votre cible, avec un jeu de cônes{{en: cone pack}} sur la plaque. Si le cône cible sur la plaque n’est pas assez courbé quand le four s’arrête, passez à un numéro plus chaud dans le Kiln-Sitter la fois suivante, ou placez la partie la plus épaisse du cône sous la tige. S’il est trop courbé, faites l’inverse.

### Réglage, et vérifications avant chaque cuisson

La procédure de Dawson, qui sert aussi de vérification avant chaque cuisson :

1. Mettez tous les commutateurs sur Arrêt. Vérifiez que la tige de détection bouge librement, qu’elle est bien centrée dans le tube et qu’elle n’est ni tordue ni corrodée. Si elle bouge mal, Dawson dit de remplacer l’ensemble du tube.
2. Passez une fine couche d’**engobe pour plaques** haute température (un enduit qui empêche les matières fondues de coller) sur les supports de cône et sur la partie de la tige qui touche le cône. N’en mettez jamais sur le cône ni sur le tube en porcelaine.
3. Placez les plaques et les pièces à au moins 1 pouce (25 mm) au-dessus ou au-dessous du tube, pour que rien ne puisse le toucher, tomber contre lui ou l’obstruer.
4. Soulevez le contrepoids, abaissez la griffe sur le déclencheur, et posez le cône ou la barrette à plat sur les supports, contre la butée métallique, comme le montre le manuel de votre Kiln-Sitter, de la même façon à chaque fois. Vérifiez-le encore avant de fermer le couvercle : « UN CÔNE OU UNE BARRETTE MAL PLACÉS PEUT PROVOQUER UNE SURCUISSON. »
5. Réglez la minuterie de sécurité et enfoncez le poussoir jusqu’à ce qu’il se verrouille. Gardez le four de niveau et l’espace sous le contrepoids dégagé, pour que le contrepoids puisse tomber.

### La minuterie de sécurité

Beaucoup de Kiln-Sitter, dont les modèles LT de Dawson, ont une **minuterie de sécurité** : une horloge qui arrête le four au bout d’un temps fixé, en secours « au cas où le KILN-SITTER ferait défaut ». Elle doit toujours être réglée sur une durée plus longue que celle prévue pour la cuisson. Les sources fixent la marge différemment :

Table: Sur quelle durée régler la minuterie de sécurité
Label: Réglages de la minuterie de sécurité

| Source    | Réglage                                                                                                                                                           |
| --------- | ----------------------------------------------------------------------------------------------------------------------------------------------------------------- |
| Dawson    | ½ heure de plus que la durée de cuisson prévue tant que vous ne connaissez pas le four, par la suite ¼ d’heure de plus ; ne le réglez jamais au-delà de 20 heures |
| L&L       | Très élevé la première fois, en notant la durée de la cuisson ; ensuite, environ 1 heure de plus                                                                  |
| Bracker’s | De 30 minutes à 1 heure de plus que la durée de cuisson                                                                                                           |

> [!NOTE]
> Notre point de départ : une marge large la première fois (dans la limite des 20 heures du cadran), puis de ½ à 1 heure de plus que la durée que vous avez notée. La minuterie indique aussi combien de temps a duré une cuisson : réglée sur 7 et arrêtée sur 1, elle a tourné 6 heures.

### Quand il coupe trop tôt ou trop tard

Après chaque cuisson, regardez le cône du Kiln-Sitter à côté des cônes posés sur la plaque.

Table: Lire le Kiln-Sitter après une cuisson
Label: Problèmes de Kiln-Sitter

| Ce que vous voyez                                                | Cause probable                                                                                                            | Que faire                                                                         |
| ---------------------------------------------------------------- | ------------------------------------------------------------------------------------------------------------------------- | --------------------------------------------------------------------------------- |
| Kiln-Sitter déclenché, cône cible sur la plaque pas assez courbé | Le Kiln-Sitter a chauffé plus que la plaque (il est près de la paroi)                                                     | Un cône plus chaud dans le Kiln-Sitter, ou la partie la plus épaisse sous la tige |
| Cône du Kiln-Sitter affaissé bien au-delà de 90°                 | Le four est monté trop vite vers la fin                                                                                   | Baisser les réglages des commutateurs, pour une montée plus lente (Dawson)        |
| Cône du Kiln-Sitter pas courbé, ou fondu en boule                | Le Kiln-Sitter lui-même : mauvais réglage, tige tordue ou corrodée, ou quelque chose de coincé dans le tube ou contre lui | Vérifier et régler le Kiln-Sitter selon son manuel avant de cuire de nouveau      |
| Trop tôt ou trop tard à chaque fois                              | Déréglage, ou tige usée                                                                                                   | Vérifier avec le gabarit de réglage ; déplacer la plaque de déclenchement         |

Pour vérifier le réglage, Dawson utilise un **gabarit de réglage** qui maintient la tige à la position où la laisserait un cône complètement courbé ; il doit alors y avoir « un jeu de 1/16 de pouce » (environ 1,6 mm) au niveau de la griffe. Vérifiez-le toutes les 30 cuissons. La règle de Ceramics Monthly : si le four s’arrête trop tôt, montez légèrement la plaque de déclenchement ; s’il s’arrête trop tard, descendez-la légèrement. Quoi que fasse le Kiln-Sitter, « fiez-vous toujours aux grands cônes témoins plutôt qu’aux petits cônes du Kiln-Sitter ».

> [!WARNING]
> **Un Kiln-Sitter n’est pas un dispositif de sécurité.** Le manuel de Dawson précise qu’il « n’est PAS conçu pour servir de dispositif de coupure à sécurité intégrée, et votre four ne doit PAS être laissé sans surveillance au-delà de la durée de cuisson estimée ». Une chose aussi simple qu’une pièce crue{{en: greenware}} tombée contre le tube « pourrait provoquer une surcuisson ». Soyez là pour vérifier le four au moment où la cuisson devrait se terminer, et ne faites jamais fonctionner le four sur ou près de quoi que ce soit qui brûle, comme un plancher en bois ou une moquette.

Le Kiln-Sitter est conçu pour des cuissons « jusqu’au cône 8 inclus ». Il ne peut pas tenir une température ni refroidir lentement à lui seul. Avec de la pratique et un relevé de cuisson, vous pouvez pourtant « devenir le programmateur », comme le dit Digitalfire : surveillez les cônes et tournez les commutateurs à la main.

:::

:::orton

## Lire les cônes {#reading-cones}

Les cônes{{en: cones}} se lisent deux fois : par le regard pendant la cuisson, et dans votre main une fois le four refroidi.

### Pendant la cuisson

Un **regard** est un petit trou dans la paroi du four, fermé par un bouchon amovible. Ne regardez jamais à l’intérieur sans protection des yeux. Orton dit : « Il faut utiliser des lunettes de soudeur pour éviter d’éventuelles blessures aux yeux. Les lunettes de soleil ne sont pas recommandées. » Les lunettes de soudage anti-IR de teinte 3 sont les plus souvent recommandées ; prenez une teinte plus foncée si vous voyez des taches ensuite.

- Quand le **cône guide** commence à se courber, la fin approche : surveillez de près à partir de là.
- Une fois qu’un cône a commencé, il met de 15 à 25 minutes à se courber (la brochure plus récente d’Orton dit de 15 à 22), lentement d’abord, puis vite une fois passé la moitié, à 3 heures.
- Le **cône cible** a terminé sa course quand sa pointe arrive au niveau de sa base.

Sur un four à commande manuelle, le regard est votre seul signal en temps réel ; c’est pourquoi le jeu de cônes{{en: cone pack}} doit être placé là où vous pouvez le voir.

### Après la cuisson

Orton lit la courbure comme un cadran d’horloge. Un cône qui n’a pas bougé pointe vers le haut, à 12 heures ; un cône qui touche la plaque est à 6 heures. Le point final est une courbure de 90°, la pointe au niveau de la base : c’est le point auquel les températures du tableau sont mesurées, et Orton considère comme correctement cuit un cône qui se trouve n’importe où entre 5 heures et 6 heures. Entre 4 heures et le contact avec la plaque, la différence est faible, « généralement 1 ou 2 degrés ».

Table: Lire un jeu de cônes après la cuisson (exemple : les cônes 5, 6 et 7 avec un émail pour le cône 6)
Label: Lire un jeu de cônes

| Ce que vous voyez                                                                                         | Ce que cela signifie                                                             |
| --------------------------------------------------------------------------------------------------------- | -------------------------------------------------------------------------------- |
| Cône 5 couché ; pointe du cône 6 au niveau de sa base ou un peu plus bas ; cône 7 droit ou à peine penché | Cuisson au bon point : cône 6 atteint                                            |
| Cône 5 courbé ; cône 6 courbé seulement en partie, à 2 ou 3 heures, ou droit                              | Sous-cuit : la cuisson s’est arrêtée trop tôt                                    |
| Même le cône 5 a à peine bougé                                                                            | Nettement sous-cuit, d’un cône ou plus                                           |
| Cônes 5 et 6 à plat ; cône 7 courbé                                                                       | Surcuit : « vous avez dépassé la meilleure relation temps-température »          |
| Les trois cônes affaissés à plat ou fondus sur le support                                                 | Très surcuit ; vérifiez le Kiln-Sitter et la minuterie avant de cuire de nouveau |
| Cônes verdâtres, ou biscuit{{en: bisque}} gris                                                            | Mauvaise évacuation des fumées, ou cuisson trop rapide                           |
| Jeu du haut plus courbé que celui du bas                                                                  | Four qui ne chauffe pas de façon uniforme ; un cône d’écart est courant          |

### Corriger la fois suivante

Table: Que changer la fois suivante
Label: Corriger la cuisson suivante

| Les cônes indiquent                           | Kiln-Sitter                                                                                                                                                       | Programmateur                                                                                                                                                          |
| --------------------------------------------- | ----------------------------------------------------------------------------------------------------------------------------------------------------------------- | ---------------------------------------------------------------------------------------------------------------------------------------------------------------------- |
| Sous-cuit                                     | Un cône plus chaud dans le Kiln-Sitter, ou la partie la plus épaisse sous la tige                                                                                 | Utiliser le décalage de cône pour cuire un peu plus chaud, ou ajouter un court palier{{en: hold}} (environ 20 minutes valent {{18 °F; 10 °C}} de température maximale) |
| Surcuit                                       | Un cône moins chaud, ou la partie la plus fine sous la tige ; si le cône du Kiln-Sitter s’est affaissé bien au-delà de 90°, baisser les réglages des commutateurs | Utiliser le décalage de cône pour cuire un peu moins chaud, ou raccourcir ou supprimer le palier                                                                       |
| Le haut et le bas diffèrent de plus d’un cône | Changer la combinaison des commutateurs (voir Les fours à commande manuelle en détail)                                                                            | Charger plus légèrement la zone la moins chaude ; suivre votre manuel                                                                                                  |

Un **décalage de cône** est un réglage du programmateur qui monte ou baisse sa température pour un cône, afin qu’elle corresponde à ce que montrent vos cônes témoins{{en: witness cones}}. Gardez chaque jeu cuit et notez comment chaque cône s’est courbé (voir Après la cuisson, plus bas).

:::

:::sk

## Cuire aux cônes SK {#sk-cones}

Les cônes SK sont les cônes pyrométriques fabriqués selon la norme japonaise JIS R 8101, et vendus au Japon par des revendeurs comme Yuko Trading (有恒商事). Comme tout cône{{en: cone}}, un cône SK mesure le travail thermique{{en: heatwork}}, pas la température seule : il ramollit et se courbe quand les pièces ont reçu assez de chaleur, et vous lisez jusqu’où il s’est courbé. Les cônes témoins{{en: witness cone}}, la lecture de la courbure d’un cône et les paliers{{en: hold}} valent pour lui comme pour tout cône. Cette section nomme le système de chaque cône, et ne convertit jamais un numéro SK en numéro d’un autre système : les numéros des différentes séries de cônes ne sont pas interchangeables.

> [!NOTE]
> Écrivez toujours « SK » devant le numéro. Beaucoup d’anciennes recettes japonaises disent seulement « SK 8 » ou « SK 9 », sans préciser de quel cône il s’agit. Les cônes de Kyoto et les cônes SK selon la JIS portent les mêmes numéros, mais se courbent à des températures différentes (voir Cônes de Kyoto, plus bas).

### Les grands cônes

La norme prévoit deux tailles. Les grands cônes (大型コーン) servent « principalement à mesurer le degré de cuisson » (焼度測定), ce que cherche un céramiste. Les petits cônes (SK 26 à SK 42, en haut de la gamme) servent « principalement aux essais de réfractarité » et ne sont pas traités ici. Le tableau ci-dessous donne les grands cônes de SK 022 à SK 20.

Les numéros vont ici de SK 022, le moins chaud, jusqu’à SK 20. Entre SK 015 et SK 6, les numéros imprimés portent un « a » (SK 015a, SK 6a) ; écrivez-le tel qu’il est imprimé.

### Placer les grands cônes

Plantez chaque grand cône dans un support ou une motte d’argile, incliné du côté de sa face de courbure. Comme pour tout cône, gardez la même hauteur et la même inclinaison d’une cuisson à l’autre, car une différence de l’une ou de l’autre change la courbure. Placez les trois cônes du jeu de cônes{{en: cone pack}} (ci-dessous) ensemble, bien à l’intérieur du four, près du centre de la charge, là où ils reçoivent la chaleur que reçoivent les pièces, mais où vous pouvez quand même les voir par un regard ; avant de fermer le four, vérifiez que vous voyez bien les trois.

Nous n’avons trouvé aucune instruction de fabricant ou de vendeur sur la profondeur ou l’angle auxquels placer les cônes SK. Le plus proche est une norme de laboratoire, JIS R 2204, l’essai japonais de la chaleur que supporte un matériau réfractaire : elle place chaque cône SK avec sa face marquée à 80° d’un support plat et son pied enfoncé d’environ 4 mm dans ce support. C’est un essai pour les réfractaires, pas une règle pour cuire des pièces, et nous l’avons lue dans une transcription de la norme, pas dans la norme elle-même.

### Cône guide, cône cible et cône de garde

Les cônes se vendent et se placent par trois : un cône guide, un cône cible au numéro visé et un cône de garde. Prenez comme cône cible le numéro SK que donne votre recette ou votre terre, comme cône guide le cône immédiatement moins chaud (une ligne plus haut dans le tableau) et comme cône de garde le cône immédiatement plus chaud. Quand le cône guide commence à se courber, la fin approche ; quand le cône de garde se courbe, la cuisson est allée trop loin.

### Le tableau des cônes SK

Table: Grands cônes SK (JIS R 8101) : la température nominale (JIS) de chacun
Label: Tableau des cônes SK

| Cône    | Température nominale (JIS) |
| ------- | -------------------------: |
| SK 022  |        {{1112 °F; 600 °C}} |
| SK 021  |        {{1202 °F; 650 °C}} |
| SK 020  |        {{1238 °F; 670 °C}} |
| SK 019  |        {{1274 °F; 690 °C}} |
| SK 018  |        {{1310 °F; 710 °C}} |
| SK 017  |        {{1346 °F; 730 °C}} |
| SK 016  |        {{1382 °F; 750 °C}} |
| SK 015a |        {{1454 °F; 790 °C}} |
| SK 014a |        {{1499 °F; 815 °C}} |
| SK 013a |        {{1535 °F; 835 °C}} |
| SK 012a |        {{1571 °F; 855 °C}} |
| SK 011a |        {{1616 °F; 880 °C}} |
| SK 010a |        {{1652 °F; 900 °C}} |
| SK 09a  |        {{1688 °F; 920 °C}} |
| SK 08a  |        {{1724 °F; 940 °C}} |
| SK 07a  |        {{1760 °F; 960 °C}} |
| SK 06a  |        {{1796 °F; 980 °C}} |
| SK 05a  |       {{1832 °F; 1000 °C}} |
| SK 04a  |       {{1868 °F; 1020 °C}} |
| SK 03a  |       {{1904 °F; 1040 °C}} |
| SK 02a  |       {{1940 °F; 1060 °C}} |
| SK 01a  |       {{1976 °F; 1080 °C}} |
| SK 1a   |       {{2012 °F; 1100 °C}} |
| SK 2a   |       {{2048 °F; 1120 °C}} |
| SK 3a   |       {{2084 °F; 1140 °C}} |
| SK 4a   |       {{2120 °F; 1160 °C}} |
| SK 5a   |       {{2156 °F; 1180 °C}} |
| SK 6a   |       {{2192 °F; 1200 °C}} |
| SK 7    |       {{2246 °F; 1230 °C}} |
| SK 8    |       {{2282 °F; 1250 °C}} |
| SK 9    |       {{2336 °F; 1280 °C}} |
| SK 10   |       {{2372 °F; 1300 °C}} |
| SK 11   |       {{2408 °F; 1320 °C}} |
| SK 12   |       {{2462 °F; 1350 °C}} |
| SK 13   |       {{2516 °F; 1380 °C}} |
| SK 14   |       {{2570 °F; 1410 °C}} |
| SK 15   |       {{2615 °F; 1435 °C}} |
| SK 16   |       {{2660 °F; 1460 °C}} |
| SK 17   |       {{2696 °F; 1480 °C}} |
| SK 18   |       {{2732 °F; 1500 °C}} |
| SK 19   |       {{2768 °F; 1520 °C}} |
| SK 20   |       {{2786 °F; 1530 °C}} |

Chaque valeur est nominale (JIS) : c’est la température que la norme donne pour le cône, telle qu’elle est imprimée dans le tableau de Yuko Trading. Ce tableau n’indique pas de vitesse de montée. La norme donne des températures de référence. À une vitesse de montée courante chez les céramistes, environ 100 °C/h, l’institut municipal de Kyoto a mesuré que ses propres cônes de Kyoto se courbaient 47–79 °C plus bas que la valeur JIS du même numéro ; nous n’avons trouvé aucune mesure de ce genre pour les cônes SK selon la JIS. Placez un cône témoin et comparez.

### Cônes de Kyoto

Les cônes de Kyoto (京都ゼーゲル), fabriqués par l’institut municipal de Kyoto, ne sont plus fabriqués : selon la presse, l’institut a arrêté la production à la fin de l’exercice 2009. Ils portent les mêmes numéros que les cônes SK selon la JIS, mais se courbent plus bas : un cône de Kyoto se courbe à peu près à la température du cône SK selon la JIS dont le numéro est inférieur de deux ou trois. Une recette de Kyoto qui indique « SK 8 » peut désigner un cône de Kyoto. L’institut a publié des conseils pour les céramistes qui passent des cônes de Kyoto aux cônes Orton, et remplace son propre cône de Kyoto SK 12 par le cône 10 d’Orton. C’est le choix de l’institut, d’après ses propres mesures : il a cuit des cônes de Kyoto et des cônes Orton dans le même four à 100 °C/h, et le SK 12 de Kyoto (1290 °C) s’est courbé là où s’est courbé le cône 10 d’Orton (1290 °C). Dans le même tableau, le SK 8 de Kyoto (1198 °C) s’est courbé près du cône 5 d’Orton (1207 °C), et le SK 10 de Kyoto (1232 °C) là où s’est courbé le cône 7 d’Orton (1232 °C). Glazecalc se sert de ce tableau, et non du tableau d’Orton à 60 °C/h, quand il affiche un cône SK à côté d’un cône Orton, et indique que chaque correspondance est approximative.

### Cônes Orton vendus au Japon

Les cônes Orton autoportants sont vendus au Japon sous le nom 立つゼーゲル (« Seger debout »), parce qu’ils n’ont besoin ni de support ni de socle. Ce sont des cônes Orton, avec les numéros et le tableau d’Orton (plus haut) : cuisez à un tel cône uniquement d’après son numéro Orton, et gardez les cônes SK et les cônes Orton dans des jeux séparés, jamais dans le même.

### Sources sur les cônes SK

- [Yuko Trading (有恒商事株式会社) : 標準溶倒温度表 (le tableau SK, vérifié le 2026-10-14)](http://www.yukotrading.co.jp/pdf/segercone_table.pdf)
- [JSA : JIS R 8101:1999, 耐火度試験用標準コーン (en vigueur, reconfirmée le 2023-10-20)](https://webdesk.jsa.or.jp/books/W11M0090/index/?bunsyo_id=JIS+R+8101:1999)
- [JSA : JIS R 2204:1999, 耐火物及び耐火物原料の耐火度試験方法 (en vigueur, reconfirmée le 2023-10-20)](https://webdesk.jsa.or.jp/books/W11M0090/index/?bunsyo_id=JIS+R+2204:1999)
- [kikakurui.com : une transcription de JIS R 2204:1999, dont la clause 5 a) fixe la pose des cônes (lue le 2026-10-19)](https://kikakurui.com/r2/R2204-1999-01.html)
- [Kyoto Municipal Institute of Industrial Technology and Culture : points à vérifier pour passer des cônes de Kyoto aux cônes Orton](https://tc-kyoto.or.jp/app/uploads/2025/07/OrtonCorn.pdf)

:::

## Cuisson de biscuit {#bisque}
