Repository: AaronFilson/glazecalc

# Glazecalc

**Free glaze chemistry for potters.** Enter a glaze recipe and see its unity molecular formula
(UMF): the fluxes, alumina and silica it becomes in the kiln, and their ratio. Keep your recipes,
materials, colorants, firing logs and notes together in one private notebook.

**[glazecalcapp.com](https://glazecalcapp.com)**: try it without an account. A free, non-commercial project by
Aaron Filson, in 57 languages, and usable from AI assistants through its MCP server.
<table>
  <tr>

## At a glance

For anyone reading the code; the [highlights](#highlights) below give the details.

- **Stack:** Angular 22 (standalone components, signals, zoneless), TypeScript on Node 24 with Express

File: client/public/i18n/guides/firing/ga.md (part 1 of 2)
---
title: Bácáil in áith shimplí
lead: Conas bácáil a dhéanamh in áith leictreach le Kiln-Sitter nó le lasca láimhe: cóin a roghnú, a shuíomh agus a léamh, le cláir bhácála foilsithe don bhrioscbhácáil agus don bhácáil glónra.
---

## Cóin: cad a thomhaiseann siad {#cones}

> [!NOTE]
> Lean lámhleabhar d’áithe féin ar dtús. Cuireann an treoirleabhar seo le chéile a bhfoilsíonn déantóirí cón{{en: cone}} agus áitheanna faoi áitheanna leictreacha simplí; ní thagann sé in áit na dtreoracha don tsamhail atá agat, agus más difriúil iad, is é an lámhleabhar is ceart.

Is pirimid bheag chaol é **cón piriméadrach**{{en: pyrometric cone}}, déanta as púdar ceirmeach caighdeánaithe. Nuair a bhíonn a dhóthain teasa faighte aige, bogann sé agus lúbann sé anonn, ar an mbealach céanna gach uair. Cuireann tú cóin san áith in aice leis na píosaí agus léann tú cé chomh fada is a lúb siad.

Tomhaiseann cóin **obair teasa**{{en: heatwork}}, éifeacht na teochta agus an ama le chéile. Mar a deir Orton, an príomhdhéantóir cón i Stáit Aontaithe Mheiriceá: “Ní hí an teocht amháin a thomhaiseann cóin.” Lúbann cón a théitear go mall ag teocht níos ísle ná cón a théitear go tapa, agus is mar an gcéanna a iompraíonn glónra{{en: glaze}} é féin. Mar sin, tugann Orton teocht gach cóin do ráta téimh sonraithe thar an {{180 °F; 100 °C}} deiridh den bhácáil. Nuair a thosaíonn cón ag bogadh, lúbann sé thar raon cúng, “níos lú ná 40° F de ghnáth” (22 °C).

### Uimhreacha na gcón

Téann uimhreacha na gcón ó 022, an ceann is fuaire, go 42. Léiríonn nialas chun tosaigh an tsraith is fuaire, agus léitear “náid” air: tá cón 06 (“náid a sé”) níos fuaire ná cón 04, agus tá níos lú teasa ag teastáil ó chón 01 ná ó chón 1. Tugann Orton rabhadh go bhfuil sé tábhachtach gan an dá shraith a chur trína chéile. Is mór an bhearna: lúbann cón 06 ag teocht atá níos mó ná {{400 °F; 220 °C}} níos fuaire ná cón 6.

Table: Raonta bácála coitianta, do chóin fhéintacaithe ag {{108 °F/h; 60 °C/h}}
Label: Raonta bácála

| Raon         | Cóin  |                         Teocht | Úsáid choitianta                                                    |
| ------------ | ----- | -----------------------------: | ------------------------------------------------------------------- |
| Ísealbhácáil | 06–04 |  {{1828–1945 °F; 998–1063 °C}} | Glónraí cré-earraí{{en: earthenware}}; brioscbhácáil{{en: bisque}}  |
| Meánbhácáil  | 5–6   | {{2167–2232 °F; 1186–1222 °C}} | Earraí cruachré{{en: stoneware}} agus poirceallán ó áith leictreach |
| Ardbhácáil   | 9–10  | {{2300–2345 °F; 1260–1285 °C}} | Earraí cruachré agus poirceallán ó áith gháis, den chuid is mó      |

Is minic a thugann soláthraithe sa Ríocht Aontaithe, san Eoraip, san Astráil agus sa Nua-Shéalainn teocht in °C seachas cón: aimsigh an cón is gaire di sa tábla thíos agus deimhnigh é le cón fianaise{{en: witness cone}}. Níor cheart glacadh leis go bhfuil uimhreacha Orton ag cóin Seger ná ag cóin Staffordshire, na sraitheanna Eorpacha níos sine, agus mar sin úsáideann an treoirleabhar seo cóin Orton.

### Obair teasa breise ó choinneáil

Le **coinneáil**{{en: hold}} (**soak** freisin i mBéarla), fanann an áith ag teocht amháin ar feadh tamaill. Toisc gur obair teasa a thomhaiseann cóin, is féidir le coinneáil ag barr na bácála seasamh in áit buaicteochta níos teo. Tugann Orton na coibhéisí garbha seo:

Table: Luach coinneála ag an mbuaicteocht
Label: Coinneáil agus obair teasa

| Coinneáil                 | Thart ar an obair teasa chéanna le                |
| ------------------------- | ------------------------------------------------- |
| Thart ar 20 nóiméad       | Buaicteocht atá {{18 °F; 10 °C}} níos teo         |
| 40–60 nóiméad             | Buaicteocht atá {{36 °F; 20 °C}} níos teo         |
| Thart ar 2 uair an chloig | Buaicteocht atá {{54 °F; 30 °C}} níos teo         |
| 4–6 huaire an chloig      | Go leor chun cón atá dhá uimhir níos teo a lúbadh |

Cuireann Orton leis go bhféadfadh coinneáil 1–2 uair an chloig “a bheith go leor chun an chéad chón eile, uimhir amháin níos teo, a chur as a riocht”.

Mar sin, ní bhíonn coinneáil saor in aisce riamh: má chuireann tú ceann leis, bí ag súil go lúbfaidh na cóin níos faide, agus ísligh an bhuaicteocht dá réir.

### Cineálacha cóin

Déanann Orton ceithre chineál. Seasann dhá chineál ar an tseilf chun a thaispeáint cad a fuair na píosaí; is don Kiln-Sitter an dá chineál eile.

Table: Ceithre chineál cóin Orton
Label: Cineálacha cóin

| Cineál            | Úsáid                     | Conas a sheasann sé                                                                                  |
| ----------------- | ------------------------- | ---------------------------------------------------------------------------------------------------- |
| Féintacaithe      | Cón fianaise ar an tseilf | Socraíonn bonn ionsuite an airde, 1¾ orlach (44 mm), agus an claonadh 8°; níl gá le haon choimeádán  |
| Mór               | Cón fianaise ar an tseilf | Curtha i bplaic nó i gcnap cré agus 2 orlach (51 mm) go díreach le feiceáil, claonta 8° ón ingear    |
| Beag (sóisearach) | Kiln-Sitter               | Luíonn sé trasna ar thacaí an Kiln-Sitter; 15/16 orlach (24 mm) le feiceáil má chuirtear ar sheilf é |
| Barra             | Kiln-Sitter               | An púdar céanna atá i gcóin bheaga, i gcruth barra cothrom                                           |

Is tábhachtach an airde: má bhíonn difríocht ¼ orlach (6 mm) in airde cóin mhóir, “féadann sé difríocht níos mó ná leathchón a dhéanamh sa lúbadh”. Ní théann cóin as feidhm ná in aois, agus ní chuireann stóráil thais isteach orthu.

### An bhrí atá le “cón 6” go praiticiúil

Tugann an tábla {{2232 °F; 1222 °C}} do chón 6 féintacaithe, ach amháin nuair a ardaíonn an {{180 °F; 100 °C}} deiridh ag {{108 °F/h; 60 °C/h}}. Má ardaíonn an teocht ag {{270 °F/h; 150 °C/h}}, lúbann an cón céanna ag {{2269 °F; 1243 °C}}. Bíonn áitheanna fíora difriúil arís: tuairiscíonn Digitalfire: “Sroicheann formhór na n-áitheanna cón 6 ag 2200°F, ní ag 2232°F”. Mar sin, ciallaíonn “cón 6” go bhfuair na píosaí an obair teasa a lúbann cón 6, is cuma cad a léigh teirmiméadar ag an am.

:::orton

> [!NOTE]
> Bácáil de réir an chóin, ní de réir an chloig ná an diail. Socraigh rialaitheoir de réir uimhir an chóin, agus lig do chón fianaise ar an tseilf gach bácáil a dheimhniú.

:::

:::temperature

> [!NOTE]
> Má bhácálann tú de réir teochta, coinnigh deireadh gach bácála mar an gcéanna: an ráta téimh deiridh céanna, an bhuaicteocht chéanna agus an choinneáil chéanna. Ansin oibreoidh glónra a d’oibrigh uair amháin arís.

:::

## An tábla cón {#cone-chart}

Is ó thábla cón{{en: cone}} Orton (©2001) do chóin fhéintacaithe na figiúirí seo; is ó na táblaí a fhoilsíonn Orton anois a thagann cóin 11 go 14: tugann siad na figiúirí céanna san áit a bhforluíonn siad, agus ní thugann siad cóin 13 agus 14 ach i °C (is tiontú é an °F anseo dóibh). Roghnaigh an colún atá ag teacht le luas ardaithe d’áithe thar an {{180 °F; 100 °C}} deiridh. Is é riail ordóige Orton: an colún {{270 °F/h; 150 °C/h}} do bhácáil thapa, an colún {{108 °F/h; 60 °C/h}} do bhácáil mheánach agus an colún {{27 °F/h; 15 °C/h}} do bhácáil mhall. Chun ráta a oibriú amach, roinn an méid a d’ardaigh an teocht ar líon na n-uaireanta a thóg sé: tá áith a ardaíonn {{900 °F; 500 °C}} i gceann 3 huaire an chloig ag téamh ag thart ar {{300 °F/h; 167 °C/h}}.

Table: Cóin fhéintacaithe Orton: an teocht a lúbann gach ceann aici, de réir an ráta téimh thar an {{180 °F; 100 °C}} deiridh
Label: Tábla cón Orton

| Cón | Mall, {{27 °F/h; 15 °C/h}} | Meánach, {{108 °F/h; 60 °C/h}} | Tapa, {{270 °F/h; 150 °C/h}} |
| --- | -------------------------: | -----------------------------: | ---------------------------: |
| 022 |                          – |            {{1087 °F; 586 °C}} |          {{1094 °F; 590 °C}} |
| 018 |        {{1267 °F; 686 °C}} |            {{1319 °F; 715 °C}} |          {{1353 °F; 734 °C}} |
| 015 |        {{1382 °F; 750 °C}} |            {{1456 °F; 791 °C}} |          {{1504 °F; 818 °C}} |
| 010 |        {{1636 °F; 891 °C}} |            {{1657 °F; 903 °C}} |          {{1679 °F; 915 °C}} |
| 08  |        {{1692 °F; 922 °C}} |            {{1728 °F; 942 °C}} |          {{1753 °F; 956 °C}} |
| 07  |        {{1764 °F; 962 °C}} |            {{1789 °F; 976 °C}} |          {{1809 °F; 987 °C}} |
| 06  |        {{1798 °F; 981 °C}} |            {{1828 °F; 998 °C}} |         {{1855 °F; 1013 °C}} |
| 05  |       {{1870 °F; 1021 °C}} |           {{1888 °F; 1031 °C}} |         {{1911 °F; 1044 °C}} |
| 04  |       {{1915 °F; 1046 °C}} |           {{1945 °F; 1063 °C}} |         {{1971 °F; 1077 °C}} |
| 03  |       {{1960 °F; 1071 °C}} |           {{1987 °F; 1086 °C}} |         {{2019 °F; 1104 °C}} |
| 02  |       {{1972 °F; 1078 °C}} |           {{2016 °F; 1102 °C}} |         {{2052 °F; 1122 °C}} |
| 01  |       {{1999 °F; 1093 °C}} |           {{2046 °F; 1119 °C}} |         {{2080 °F; 1138 °C}} |
| 1   |       {{2028 °F; 1109 °C}} |           {{2079 °F; 1137 °C}} |         {{2109 °F; 1154 °C}} |
| 4   |       {{2086 °F; 1141 °C}} |           {{2124 °F; 1162 °C}} |         {{2161 °F; 1183 °C}} |
| 5   |       {{2118 °F; 1159 °C}} |           {{2167 °F; 1186 °C}} |         {{2205 °F; 1207 °C}} |
| 6   |       {{2165 °F; 1185 °C}} |           {{2232 °F; 1222 °C}} |         {{2269 °F; 1243 °C}} |
| 7   |       {{2194 °F; 1201 °C}} |           {{2262 °F; 1239 °C}} |         {{2295 °F; 1257 °C}} |
| 8   |       {{2212 °F; 1211 °C}} |           {{2280 °F; 1249 °C}} |         {{2320 °F; 1271 °C}} |
| 9   |       {{2235 °F; 1224 °C}} |           {{2300 °F; 1260 °C}} |         {{2336 °F; 1280 °C}} |
| 10  |       {{2284 °F; 1251 °C}} |           {{2345 °F; 1285 °C}} |         {{2381 °F; 1305 °C}} |
| 11  |       {{2322 °F; 1272 °C}} |           {{2361 °F; 1294 °C}} |         {{2399 °F; 1315 °C}} |
| 12  |       {{2345 °F; 1285 °C}} |           {{2383 °F; 1306 °C}} |         {{2419 °F; 1326 °C}} |
| 13  |       {{2390 °F; 1310 °C}} |           {{2428 °F; 1331 °C}} |         {{2458 °F; 1348 °C}} |
| 14  |       {{2464 °F; 1351 °C}} |           {{2489 °F; 1365 °C}} |         {{2523 °F; 1384 °C}} |

Léiríonn dais figiúr nár cóipeáladh anseo; féach tábla iomlán Orton chun é a fháil.

Déanann Orton cóin suas go 42 le haghaidh oibre ardteochta, ach ní fhoilsíonn sé teochtaí ach suas go cón 14; maidir le cóin níos teo, tá a tháblaí “ar fáil (ach iad a iarraidh)”. Tugann tábla níos sine de chuid Orton, mar a athchlónn déantóirí áitheanna é, {{2608 °F; 1431 °C}} do chón mór 15 ag {{270 °F/h; 150 °C/h}}, agus níor aimsíomar aon fhigiúr foilsithe do chón 16 ná do chón níos teo. Thar chón 14, cuir cóin fhianaise isteach agus lean iad, agus seiceáil go sroicheann an teocht uasta a luann déantóir d’áithe an teas sin.

Bíonn cóin mhóra laistigh de chúpla céim de na figiúirí seo: lúbann cón mór 6 ag {{2228 °F; 1220 °C}} nuair a ardaíonn an teocht ag {{108 °F/h; 60 °C/h}}. Ní thugtar cóin bheaga, an cineál a úsáidtear i Kiln-Sitter, ach ag {{540 °F/h; 300 °C/h}}, agus mar sin tugann an tábla {{2291 °F; 1255 °C}} do chón beag 6. Ní hí sin an teocht a mhúchann Kiln-Sitter an áith aici. Is é an fheidhm atá ag cón an Kiln-Sitter ná teacht le cón na seilfe, agus is ag cón na seilfe atá an focal deiridh.

Dhá rabhadh. Tugann leabhrán Orton ó 2019 {{1875 °F; 1024 °C}} do chón 06 ag an ráta tapa, ach tugann an tábla agus Ceisteanna Coitianta Orton araon {{1855 °F; 1013 °C}}, agus is é sin a úsáidtear anseo. Agus tá earráidí cóipeála sa tábla cón mór ag deireadh lámhleabhar Kiln-Sitter Dawson (cón 5 níos teo ná cón 6), mar sin ná húsáid é.

:::temperature

## Bácáil de réir teochta {#by-temperature}

Bácálann áith a bhfuil **rialaitheoir** uirthi go teocht a shocraíonn tú, agus léann tóireadóir in aice leis an mballa an teocht sin. Is minic a thugann soláthraithe sa Ríocht Aontaithe, san Eoraip, san Astráil agus sa Nua-Shéalainn teocht bhácála seachas cón{{en: cone}}.

Ní insíonn teocht amháin cé mhéad bácála a fuair na píosaí. Freagraíonn glónraí{{en: glazes}}, mar a fhreagraíonn cóin, d’**obair teasa**{{en: heatwork}}: tugann an bhuaicteocht chéanna toradh níos teo má bhí an t-ardú mall nó má bhí coinneáil{{en: hold}} ann, agus toradh níos fuaire má bhí an t-ardú tapa. Léiríonn tábla Orton cé chomh mór is atá an difríocht: lúbann cón 6 ag {{2165 °F; 1185 °C}} nuair a ardaíonn an teocht ag {{27 °F/h; 15 °C/h}}, agus ag {{2269 °F; 1243 °C}} nuair a ardaíonn sí ag {{270 °F/h; 150 °C/h}}. Mar sin, ciallaíonn teocht bhácála an teocht sin a shroicheadh ag ráta sonraithe, le pé coinneáil a thugann an déantóir.

Nuair a thugann oideas cón ina áit sin, aimsigh é sa tábla thuas, sa cholún don ráta a ardaíonn d’áith ag deireadh na bácála. Cuireann coinneáil le hobair teasa freisin: féach ‘Obair teasa breise ó choinneáil’, thuas.

Léann an tóireadóir an t-aer in aice leis an mballa, ní na píosaí. Má thagann bácálacha amach níos teo nó níos fuaire ná mar ba cheart, míníonn lámhleabhar do rialaitheora an **ceartú** atá air, socrú a cheartaíonn an léamh.

:::

:::orton

## Paca cón a chur ar bun {#cone-pack}

Is éard is **cón fianaise**{{en: witness cone}} ann ná cón{{en: cone}} a chuirtear ar sheilf in aice leis na píosaí, áit a bhfaigheann sé an teas céanna. Labhraíonn Orton go soiléir faoina ról: “Is é an t-aon tomhas fíor ar obair teasa{{en: heatwork}} ná cón mór nó cón féintacaithe a chuirtear ar an tseilf in aice leis na píosaí.” Bíonn an Kiln-Sitter in aice leis an mballa, agus léann tóireadóir rialaitheora nó piriméadair an teocht in aice leis an mballa; léann cón fianaise an teas san áit a bhfuil na potaí.

Is éard is **paca cón**{{en: cone pack}} ann ná trí chón fianaise curtha le chéile, uimhir amháin óna chéile:

Table: Paca na dtrí chón
Label: Paca trí chón

| Cón          | Cén uimhir                             | Brioscbhácáil go cón 04 | Glónra do chón 6 | Nuair a lúbann sé                  |
| ------------ | -------------------------------------- | ----------------------- | ---------------- | ---------------------------------- |
| Cón treorach | Uimhir amháin níos fuaire ná an sprioc | 05                      | 5                | Tá na píosaí beagnach lánbhácáilte |
| Cón bácála   | An sprioc                              | 04                      | 6                | Tá an bhácáil ag an bpointe ceart  |
| Cón cosanta  | Uimhir amháin níos teo                 | 03                      | 7                | Chuaigh an bhácáil rófhada         |

### Cóin fhéintacaithe nó plaic

Molann L&L, déantóir áitheanna Meiriceánach, cóin fhéintacaithe don phaca “toisc gurb iad is fusa a úsáid agus gur leo is comhsheasmhaí a bhíonn na torthaí”: tá a n-airde agus a gclaonadh ionsuite iontu.

Bíonn **plaic** (coimeádán réamhdhéanta) nó **cnap cré** bog póiriúil, a bhfuil poill déanta ann le peann luaidhe, ag teastáil ó chóin mhóra. Cuir gach ceann ina sheasamh agus 2 orlach (51 mm) go díreach le feiceáil, claonta 8° ón ingear i dtreo a **thaoibh lúbtha**. Chun an taobh sin a aimsiú, cuir an cón ina sheasamh ar a bhonn ar dhromchla cothrom, coinnigh ar a bharr é agus scaoil leis: titeann sé i dtreo an taoibh lúbtha.

### Na pacaí a shuíomh

1. Cuir an paca “i bhfad isteach san áith, ach... le feiceáil trí pholl faire” (Orton), gar do lár an lochta agus i bhfad ó shiorraí (L&L). Ná cuir díreach ag an bpoll faire é: ba cheart go mbraithfeadh na cóin an teas a bhraitheann na píosaí.
2. Sula ndúnann tú an clúdach, féach tríd an bpoll faire agus seiceáil gur féidir leat na trí chón ar fad a fheiceáil.
3. In áith a bhfuil Kiln-Sitter uirthi, coinnigh seilf an phaca 1 orlach (25 mm) ar a laghad níos airde nó níos ísle ná feadán an Kiln-Sitter, ionas nach féidir le seilf, má chlaonann sí, an Kiln-Sitter a chur i bhfostú.
4. Sna chéad bhácálacha a dhéanann tú, cuir paca ar an tseilf uachtair, ar an tseilf láir agus ar an tseilf íochtair. Téann tástáil chalabraithe L&L níos faide: dhá phaca de chóin 07, 06 agus 05 ar gach seilf, ceann ag an imeall agus ceann sa lár.

Bí ag súil le difríochtaí: deir Orton “De ghnáth, feicfidh tú difríocht cóin amháin ar a laghad idir barr agus bun na háithe”, agus bíonn áiteanna atá lódáilte go dlúth níos fuaire. Tugann pacaí nach féidir leat a fheiceáil le linn na bácála taifead duit ina dhiaidh sin fós.

:::

:::orton

## An Kiln-Sitter {#kiln-sitter}

Is éard is **Kiln-Sitter** ann ná an lasc mheicniúil, ar an taobh amuigh de go leor áitheanna simplí agus áitheanna níos sine, a mhúchann an áith nuair a lúbann cón{{en: cone}} beag. Is é Kiln-Sitter Dawson an ceann is cáiliúla. Déanann sé an bhácáil níos éasca, ach is áis é, ní gléas sábháilteachta.

### Conas a oibríonn sé

Síneann feadán poircealláin isteach san áith. Ag a cheann, luíonn cón beag nó barra trasna ar dhá thaca miotail, faoi **shlat bhraite** a chasann ar mhaighdeog mar chrandaí bogadaí. Lasmuigh den áith, coinníonn ceann eile na slaite meáchan in airde le crúb bheag. Nuair a bhogann an cón agus a lúbann sé go dtí thart ar 90°, titeann an tslat sách fada chun an meáchan a scaoileadh, titeann an meáchan, agus gearrtar an chumhacht chuig na heilimintí.

Tugann cóin bheaga agus barraí “cóireáil teasa choibhéiseach”. Tugann Orton faoi deara go roghnaíonn go leor tosaitheoirí barraí, mar go bhfuil sé éasca, de bharr a gcrutha chothroim, iad a chur ar an mbealach céanna gach uair. Bíonn cón beag ag caolú, mar sin is tábhachtach an áit a luíonn sé: má bhíonn a chuid tanaí faoin tslat, múchtar an áith níos fuaire, agus má bhíonn a chuid tiubh faoin tslat, níos teo, athrú “an oiread le 1/2 cón”.

### Cén cón a théann sa Kiln-Sitter

Ní réitíonn na foinsí le chéile. Deir Dawson, a rinne an Kiln-Sitter, an uimhir chéanna a úsáid agus atá ag an gcón bácála ar an tseilf, agus dul uimhir amháin níos teo sa chás amháin go bhfanann cón na seilfe gan lúbadh. Deir L&L cón atá uimhir amháin níos teo ná cóin na seilfe a úsáid, mar go mbíonn an Kiln-Sitter in aice leis an mballa agus leis na heilimintí, go bhfaigheann sé níos mó teasa, agus gur gnách leis an áith a mhúchadh go luath. Socraíonn Orton an prionsabal: “Is é cón na seilfe an breitheamh deiridh ar phróiseas na bácála, ní cón ná barra an Kiln-Sitter.”

> [!NOTE]
> Ár bpointe tosaigh: cuir cón beag sa Kiln-Sitter a bhfuil an uimhir chéanna air is atá ar do sprioc, agus paca cón{{en: cone pack}} ar an tseilf. Mura bhfuil cón bácála na seilfe lúbtha a dhóthain nuair a mhúchann an áith, téigh uimhir amháin níos teo sa Kiln-Sitter an chéad uair eile, nó cuir an chuid is tiubh den chón faoin tslat. Má tá sé lúbtha an iomarca, déan a mhalairt.

### É a shocrú, agus seiceálacha roimh gach bácáil

Nós imeachta Dawson, a fheidhmíonn freisin mar sheiceáil roimh gach bácáil:

1. Múch na lasca go léir. Seiceáil go mbogann an tslat bhraite go saor, go bhfuil sí i lár an fheadáin agus nach bhfuil sí lúbtha ná creimthe. Má bhogann sí go righin, deir Dawson cóimeáil an fheadáin a athsholáthar.
2. Scuab sraith thanaí de **bhrat seilfe** ardbhácála (brat a choisceann ar ábhar leáite greamú) ar thacaí an chóin, agus ar an tslat san áit a mbaineann sí leis an gcón. Ná cuir brat seilfe riamh ar an gcón ná ar an bhfeadán poircealláin.
3. Lódáil seilfeanna agus píosaí 1 orlach (25 mm) ar a laghad níos airde nó níos ísle ná an feadán, ionas nach féidir le haon rud teagmháil leis, titim ina choinne ná é a bhlocáil.
4. Ardaigh an meáchan, brúigh an chrúb anuas ar an truicear, agus leag an cón nó an barra cothrom ar na tacaí in aghaidh na céime miotail, mar a thaispeánann lámhleabhar do Kiln-Sitter, ar an mbealach céanna gach uair. Seiceáil arís é sula ndúnann tú an clúdach: “D’FHÉADFADH RÓBHÁCÁIL A BHEITH MAR THORADH AR CHÓN NÓ AR BHARRA A CHUIRTEAR SA SUÍOMH MÍCHEART.”
5. Socraigh an lasc ama agus brúigh isteach an suncaire go dtí go nglasálann sé. Coinnigh an áith ar leibhéal agus an spás faoin meáchan glan, ionas gur féidir leis an meáchan titim.

### An lasc ama

Tá **lasc ama** ar go leor Kiln-Sitter, samhlacha LT Dawson ina measc: clog a mhúchann an áith tar éis ama shocraithe, mar chúltaca “ar eagla go dteipfeadh ar an KILN-SITTER”. Ba cheart í a shocrú i gcónaí níos faide ná an t-am a bhfuiltear ag súil go dtógfaidh an bhácáil. Socraíonn na foinsí an corrlach ar bhealaí difriúla:

Table: Cá fhad a shocrófar an lasc ama
Label: Socruithe na laisce ama

| Foinse    | Socrú                                                                                                                                                                                              |
| --------- | -------------------------------------------------------------------------------------------------------------------------------------------------------------------------------------------------- |
| Dawson    | ½ uair an chloig níos faide ná an t-am bácála a bhfuiltear ag súil leis go dtí go mbeidh aithne agat ar an áith, níos déanaí ¼ uair an chloig níos faide; ná socraigh thar 20 uair an chloig riamh |
| L&L       | An-ard an chéad uair, agus nóta á dhéanamh agat den fhad a thógann an bhácáil; ina dhiaidh sin, thart ar 1 uair an chloig níos faide                                                               |
| Bracker's | 30 nóiméad go 1 uair an chloig níos faide ná an t-am bácála                                                                                                                                        |

> [!NOTE]
> Ár bpointe tosaigh: go fial an chéad uair (laistigh de 20 uair an chloig an diail), ansin ½ go 1 uair an chloig níos faide ná an t-am a thaifead tú. Insíonn an lasc ama duit freisin cé chomh fada a mhair bácáil: má socraíodh ar 7 í agus má chríochnaigh sí ar 1, ciallaíonn sé sin 6 huaire an chloig.

### Nuair a mhúchann sé go luath nó go déanach

Tar éis gach bácála, léigh cón an Kiln-Sitter in aice le cóin na seilfe.

Table: An Kiln-Sitter a léamh tar éis bácála
Label: Fadhbanna an Kiln-Sitter

| An rud a fheiceann tú                                                        | Cúis is dóichí                                                                                                  | Cad atá le déanamh                                                                      |
| ---------------------------------------------------------------------------- | --------------------------------------------------------------------------------------------------------------- | --------------------------------------------------------------------------------------- |
| Mhúch an Kiln-Sitter an áith, ach níl cón bácála na seilfe lúbtha a dhóthain | Bhí an Kiln-Sitter níos teo ná an tseilf (tá sé in aice leis an mballa)                                         | Uimhir amháin níos teo sa Kiln-Sitter, nó an chuid is tiubh faoin tslat                 |
| Chrom cón an Kiln-Sitter i bhfad thar 90°                                    | D’ardaigh an teocht rótapa gar don deireadh                                                                     | Ísligh socruithe na lasc, ionas go mbeidh an t-ardú níos moille (Dawson)                |
| Níor lúb cón an Kiln-Sitter, nó leáigh sé ina mheall                         | An Kiln-Sitter féin: droch-choigeartú, slat lúbtha nó chreimthe, nó rud éigin sáite san fheadán nó ina luí leis | Seiceáil agus coigeartaigh an Kiln-Sitter de réir a lámhleabhair sula mbácálann tú arís |
| Go luath nó go déanach gach uair                                             | As coigeartú, nó slat chaite                                                                                    | Seiceáil leis an tomhsaire bácála; bog an pláta truicir                                 |

Chun an coigeartú a sheiceáil, úsáideann Dawson **tomhsaire bácála** a choinníonn an tslat san áit a bhfágfadh cón lánlúbtha í; ba cheart go mbeadh “glanspás 1/16 orlach” (thart ar 1.6 mm) ag an gcrúb ansin. Seiceáil é gach 30 bácáil. Riail Ceramics Monthly: má mhúchann an áith go luath, bog an pláta truicir suas beagán; má mhúchann sí go déanach, bog síos beagán é. Is cuma cad a dhéanann an Kiln-Sitter, “Bíodh muinín agat i gcónaí as cóin fhianaise mhóra{{en: witness cones}} seachas as cóin bheaga an Kiln-Sitter.”

> [!WARNING]
> **Ní gléas sábháilteachta é Kiln-Sitter.** Deir lámhleabhar Dawson “NÍL sé ceaptha feidhmiú mar ghléas múchta slánchinnte agus NÍOR CHEART d’áith a fhágáil gan aire thar an am bácála measta.” Rud chomh simplí le hamh-earraí{{en: greenware}} a thiteann in aghaidh an fheadáin, “d’fhéadfadh sé róbhácáil a chruthú”. Bí ann chun an áith a sheiceáil nuair ba cheart di a bheith ag críochnú, agus ná bácáil riamh í os cionn aon ruda indóite ná in aice leis, mar shampla urlár adhmaid nó cairpéad.

Tá an Kiln-Sitter déanta do bhácálacha “go dtí Cón 8, Cón 8 féin san áireamh”. Ní féidir leis teocht a choinneáil ná fuarú go mall leis féin. Le cleachtadh agus le taifead bácála, áfach, is féidir leat “a bheith i do rialaitheoir”, mar a deir Digitalfire: bí ag faire ar na cóin agus cas na lasca de láimh.

:::

:::orton

## Cóin a léamh {#reading-cones}

Léitear cóin{{en: cones}} faoi dhó: tríd an bpoll faire fad atá an áith ag bácáil, agus i do lámh nuair atá sí fuaraithe.

### Le linn na bácála

Is éard is **poll faire** ann ná poll beag trí bhalla na háithe, dúnta le dallán inbhainte. Ná féach isteach riamh gan cosaint súl. Deir Orton: “Ba cheart spéaclaí táthúcháin a úsáid chun gortú súl a sheachaint. Ní mholtar spéaclaí gréine.” Is iad spéaclaí táthúcháin scáth 3, rátáilte don infridhearg, is minice a mholtar; úsáid scáth níos dorcha má fheiceann tú spotaí ina dhiaidh sin.

- Nuair a thosaíonn an **cón treorach** ag lúbadh, tá an deireadh gar: bí ag faire go géar as seo amach.
- Nuair a thosaíonn cón, tógann sé 15 go 25 nóiméad lúbadh (deir leabhrán níos nuaí Orton 15 go 22), go mall ar dtús, ansin go tapa nuair a théann sé thar leath bealaigh, ag 3 a chlog.
- Tá an **cón bácála** críochnaithe nuair atá a bharr ar comhleibhéal lena bhonn.

Ar áith láimhe, is é an poll faire an t-aon chomhartha beo atá agat, agus sin é an fáth nach mór an paca a chur áit ar féidir leat é a fheiceáil.

### Tar éis na bácála

Léann Orton an lúbadh mar aghaidh cloig. Díríonn cón nach bhfuil lúbtha suas, ag 12 a chlog; tá cón atá ag teagmháil leis an tseilf ag 6 a chlog. Is é an pointe deiridh lúbadh 90°, an barr ar comhleibhéal leis an mbonn: an pointe ag a dtomhaistear teochtaí an tábla, agus measann Orton go bhfuil cón bácáilte i gceart má tá sé áit ar bith idir 5 a chlog agus 6 a chlog. Idir 4 a chlog agus teagmháil leis an tseilf is beag an difríocht, “1 nó 2 chéim de ghnáth”.

Table: Paca cón a léamh tar éis na bácála (sampla: cóin 5, 6 agus 7 do ghlónra a bhácáiltear go cón 6)
Label: Paca cón a léamh

| An rud a fheiceann tú                                                                                                         | Cad is brí leis                                                                      |
| ----------------------------------------------------------------------------------------------------------------------------- | ------------------------------------------------------------------------------------ |
| Cón 5 lúbtha go hiomlán; barr chón 6 ar comhleibhéal lena bhonn nó beagán níos ísle; cón 7 ina sheasamh nó ag claonadh beagán | Ar an sprioc: sroicheadh cón 6                                                       |
| Cón 5 lúbtha; cón 6 cuid den bhealach amháin, ag 2 nó 3 a chlog, nó ina sheasamh                                              | Tearcbhácáilte: stop an bhácáil róluath                                              |
| Is ar éigean a bhog fiú cón 5                                                                                                 | Tearcbhácáilte go mór, cón amháin nó níos mó                                         |
| Cóin 5 agus 6 ina luí; cón 7 lúbtha                                                                                           | Róbhácáilte: “sháraigh tú an gaol is fearr idir am agus teocht”                      |
| Na trí chón ar fad tite ina luí nó leáite ar an bplaic                                                                        | Róbhácáilte go dona; seiceáil an Kiln-Sitter agus an lasc ama sula mbácálann tú arís |
| Cóin ghlasacha, nó brioscghréithe{{en: bisque}} liatha                                                                        | Aeráil lag, nó bácáil rótapa                                                         |
| An paca uachtair lúbtha níos mó ná an paca íochtair                                                                           | Áith mhíchothrom; is gnách difríocht cóin amháin                                     |

### Coigeartú don chéad bhácáil eile

Table: Cad atá le hathrú an chéad uair eile
Label: An chéad bhácáil eile a choigeartú

| Cad a dúirt na cóin                                      | Kiln-Sitter                                                                                                                         | Rialaitheoir                                                                                                                                           |
| -------------------------------------------------------- | ----------------------------------------------------------------------------------------------------------------------------------- | ------------------------------------------------------------------------------------------------------------------------------------------------------ |
| Tearcbhácáilte                                           | Uimhir amháin níos teo sa Kiln-Sitter, nó an chuid is tiubh faoin tslat                                                             | Úsáid an ceartú cóin chun bácáil beagán níos teo, nó cuir coinneáil{{en: hold}} ghearr leis (is fiú {{18 °F; 10 °C}} buaicteochta thart ar 20 nóiméad) |
| Róbhácáilte                                              | Uimhir amháin níos fuaire, nó an chuid is tanaí faoin tslat; má chrom cón an Kiln-Sitter i bhfad thar 90°, ísligh socruithe na lasc | Úsáid an ceartú cóin chun bácáil beagán níos fuaire, nó giorraigh an choinneáil nó bain í                                                              |
| Difríocht níos mó ná cón amháin idir an barr agus an bun | Athraigh patrún na lasc (féach ‘Áitheanna láimhe go mion’)                                                                          | Lódáil an chuid is fuaire níos éadroime; lean do lámhleabhar                                                                                           |

Is éard is **ceartú cóin** ann ná socrú rialaitheora a ardaíonn nó a ísleann an teocht a úsáideann sé do chón, chun teacht leis an méid a thaispeánann do chóin fhianaise{{en: witness cones}}. Coinnigh gach paca bácáilte agus scríobh síos conas a lúb gach ceann (féach ‘Tar éis na bácála’, thíos).

:::

:::sk

## Bácáil go cóin SK {#sk-cones}

Is éard is cóin SK ann ná na cóin phiriméadracha a dhéantar de réir chaighdeán na Seapáine, JIS R 8101, agus a dhíolann déileálaithe sa tSeapáin, mar shampla Yuko Trading (有恒商事). Cosúil le haon chón{{en: cone}}, tomhaiseann cón SK obair teasa{{en: heatwork}}, ní teocht amháin: bogann sé agus lúbann sé anonn nuair a bhíonn a ndóthain teasa faighte ag na píosaí, agus léann tú cé chomh fada a lúb sé. Oibríonn cóin fhianaise{{en: witness cone}}, léamh cé chomh fada a lúb cón, agus coinneáil{{en: hold}} dó mar a oibríonn siad d’aon chón. Ainmníonn an chuid seo córas gach cóin, agus ní iompaíonn sí uimhir SK ina huimhir de chóras eile riamh: ní féidir uimhreacha sraitheanna éagsúla cón a mhalartú.

> [!NOTE]
> Scríobh “SK” roimh an uimhir i gcónaí. Ní deir go leor seanoideas Seapánach ach “SK 8” nó “SK 9”, gan a rá cé leis an cón. Tá na huimhreacha céanna ar chóin Kyoto agus ar chóin SK de réir JIS, ach lúbann siad ag teochtaí difriúla (féach Cóin Kyoto, thíos).

### Na cóin mhóra

Tá dhá mhéid sa chaighdeán. Úsáidtear cóin mhóra (大型コーン) “go príomha chun méid na bácála a thomhas” (焼度測定), agus sin a theastaíonn ó photadóir. Úsáidtear cóin bheaga (SK 26 go SK 42, ag barr an raoin) “go príomha le haghaidh tástálacha teasfhulangachta”, agus ní phléitear anseo iad. Tugann an tábla thíos na cóin mhóra ó SK 022 go SK 20.

Anseo téann na huimhreacha ó SK 022, an ceann is fuaire, go SK 20. Idir SK 015 agus SK 6 tá “a” ar na huimhreacha clóite (SK 015a, SK 6a); scríobh iad mar atá siad clóite.

### Cóin mhóra a shuíomh

Cuir gach cón mór i bplaic nó i gcnap cré, claonta i dtreo a thaoibh lúbtha. Mar is amhlaidh le haon chón, coinnigh an airde agus an claonadh mar an gcéanna ó bhácáil go bácáil, mar athraíonn difríocht i gceachtar acu cé chomh fada a lúbann sé. Cuir trí chón an phaca{{en: cone pack}} (thíos) le chéile, i bhfad isteach san áith gar do lár an lochta, áit a bhfaigheann siad an teas a fhaigheann na píosaí, ach áit ar féidir leat iad a fheiceáil trí pholl faire; sula ndúnann tú an áith, seiceáil gur féidir leat na trí cinn a fheiceáil.

Níor aimsíomar aon treoracha ó dhéantóir ná ó dhíoltóir faoi cé chomh domhain ná cén uillinn ar cheart cóin SK a shuíomh. Is é an rud is gaire dó sin caighdeán saotharlainne, JIS R 2204, tástáil na Seapáine ar an méid teasa a sheasann ábhar teasfhulangach: suíonn sé gach cón SK agus a aghaidh mharcáilte ag 80° le seastán cothrom agus a bhun thart ar 4 mm isteach ann. Is tástáil é sin d’ábhair theasfhulangacha, ní riail do photaí a bhácáil, agus léamar é i dtras-scríbhinn den chaighdeán, ní sa chaighdeán féin.

### Cón treorach, cón bácála agus cón cosanta

Díoltar agus cuirtear cóin ina dtrí cinn: cón treorach, cón bácála ag an sprioc, agus cón cosanta. Glac mar chón bácála an uimhir SK a ainmníonn d’oideas nó do chré, mar chón treorach an chéad chón eile atá níos fuaire (an ró díreach os a chionn sa tábla), agus mar chón cosanta an chéad cheann eile atá níos teo. Nuair a thosaíonn an cón treorach ag lúbadh, tá an deireadh gar; nuair a lúbann an cón cosanta, tá an bhácáil imithe rófhada.

### Cairt SK

Table: Cóin mhóra SK (JIS R 8101): teocht ainmniúil (JIS) gach cóin
Label: Cairt SK

| Cón     | Teocht ainmniúil (JIS) |
| ------- | ---------------------: |
| SK 022  |    {{1112 °F; 600 °C}} |
| SK 021  |    {{1202 °F; 650 °C}} |
| SK 020  |    {{1238 °F; 670 °C}} |
| SK 019  |    {{1274 °F; 690 °C}} |
| SK 018  |    {{1310 °F; 710 °C}} |
| SK 017  |    {{1346 °F; 730 °C}} |
| SK 016  |    {{1382 °F; 750 °C}} |
| SK 015a |    {{1454 °F; 790 °C}} |
| SK 014a |    {{1499 °F; 815 °C}} |
| SK 013a |    {{1535 °F; 835 °C}} |
| SK 012a |    {{1571 °F; 855 °C}} |
| SK 011a |    {{1616 °F; 880 °C}} |
| SK 010a |    {{1652 °F; 900 °C}} |
| SK 09a  |    {{1688 °F; 920 °C}} |
| SK 08a  |    {{1724 °F; 940 °C}} |
| SK 07a  |    {{1760 °F; 960 °C}} |
| SK 06a  |    {{1796 °F; 980 °C}} |
| SK 05a  |   {{1832 °F; 1000 °C}} |
| SK 04a  |   {{1868 °F; 1020 °C}} |
| SK 03a  |   {{1904 °F; 1040 °C}} |
| SK 02a  |   {{1940 °F; 1060 °C}} |
| SK 01a  |   {{1976 °F; 1080 °C}} |
| SK 1a   |   {{2012 °F; 1100 °C}} |
| SK 2a   |   {{2048 °F; 1120 °C}} |
| SK 3a   |   {{2084 °F; 1140 °C}} |
| SK 4a   |   {{2120 °F; 1160 °C}} |
| SK 5a   |   {{2156 °F; 1180 °C}} |
| SK 6a   |   {{2192 °F; 1200 °C}} |
| SK 7    |   {{2246 °F; 1230 °C}} |
| SK 8    |   {{2282 °F; 1250 °C}} |
| SK 9    |   {{2336 °F; 1280 °C}} |
| SK 10   |   {{2372 °F; 1300 °C}} |
| SK 11   |   {{2408 °F; 1320 °C}} |
| SK 12   |   {{2462 °F; 1350 °C}} |
| SK 13   |   {{2516 °F; 1380 °C}} |
| SK 14   |   {{2570 °F; 1410 °C}} |
| SK 15   |   {{2615 °F; 1435 °C}} |
| SK 16   |   {{2660 °F; 1460 °C}} |
| SK 17   |   {{2696 °F; 1480 °C}} |
| SK 18   |   {{2732 °F; 1500 °C}} |
| SK 19   |   {{2768 °F; 1520 °C}} |
| SK 20   |   {{2786 °F; 1530 °C}} |

Is ainmniúil (JIS) gach figiúr: an teocht a thugann an caighdeán don chón, mar atá clóite i dtábla Yuko Trading. Ní thugann an tábla ráta téimh. Tugann an caighdeán teochtaí tagartha. Ag ráta téimh potadóra de thart ar 100 °C/h, thomhais institiúid bhardasach Kyoto a cóin Kyoto féin ag lúbadh 47–79 °C níos fuaire ná figiúr JIS na huimhreach céanna; níor aimsíomar a leithéid de thomhais do chóin SK de réir JIS. Cuir cón fianaise isteach agus déan comparáid.

### Cóin Kyoto

Rinne institiúid bhardasach Kyoto cóin Kyoto (京都ゼーゲル), ach ní dhéantar a thuilleadh iad: deir tuairiscí nuachta gur stop an institiúid á ndéanamh ag deireadh bhliain fhioscach 2009. Tá na huimhreacha céanna orthu agus atá ar chóin SK de réir JIS, ach lúbann siad níos fuaire: lúbann cón Kyoto ag thart ar theocht an chóin SK de réir JIS atá dhá nó trí huimhir níos fuaire. D’fhéadfadh cón Kyoto a bheith i gceist le hoideas ó Kyoto a deir “SK 8”. D’fhoilsigh an institiúid comhairle do photadóirí atá ag aistriú ó chóin Kyoto go cóin Orton, agus cuireann sí cón Orton 10 in áit a cóin Kyoto SK 12 féin. Is é sin rogha na hinstitiúide óna tomhais féin: lúb sí cóin Kyoto agus cóin Orton san áith chéanna ag 100 °C/h, agus lúb Kyoto SK 12 (1290 °C) nuair a lúb Orton 10 (1290 °C). Sa tábla céanna lúb Kyoto SK 8 (1198 °C) gar do Orton 5 (1207 °C), agus Kyoto SK 10 (1232 °C) nuair a lúb Orton 7 (1232 °C). Úsáideann Glazecalc an tábla seo, ní cairt Orton ag 60 °C/h, nuair a thaispeánann sé cón SK in aice le cón Orton, agus deir sé nach bhfuil i ngach meaitseáil ach neastachán.

### Cóin Orton a dhíoltar sa tSeapáin

Díoltar cóin fhéintacaithe Orton sa tSeapáin faoin ainm 立つゼーゲル (“Seger ina sheasamh”), mar nach bhfuil plaic ná seastán ag teastáil uathu. Is cóin Orton iad, le huimhreacha Orton agus cairt Orton (thuas): bácáil go ceann acu de réir a uimhreach Orton amháin, agus coinnigh cóin SK agus cóin Orton i bpacaí ar leith, agus ná cuir riamh sa phaca céanna iad.

### Foinsí do chóin SK

- [Yuko Trading (有恒商事株式会社): 標準溶倒温度表 (an tábla SK, seiceáilte 2026-10-14)](http://www.yukotrading.co.jp/pdf/segercone_table.pdf)
- [JSA: JIS R 8101:1999, 耐火度試験用標準コーン (i bhfeidhm, athdhearbhaithe 2023-10-20)](https://webdesk.jsa.or.jp/books/W11M0090/index/?bunsyo_id=JIS+R+8101:1999)
- [JSA: JIS R 2204:1999, 耐火物及び耐火物原料の耐火度試験方法 (i bhfeidhm, athdhearbhaithe 2023-10-20)](https://webdesk.jsa.or.jp/books/W11M0090/index/?bunsyo_id=JIS+R+2204:1999)
- [kikakurui.com: tras-scríbhinn de JIS R 2204:1999, ina socraíonn clásal 5 a) na cóin (léite 2026-10-19)](https://kikakurui.com/r2/R2204-1999-01.html)
- [Institiúid Bhardasach Teicneolaíochta Tionscail agus Cultúir Kyoto: pointí le tabhairt faoi deara agus tú ag aistriú ó chóin Kyoto go cóin Orton](https://tc-kyoto.or.jp/app/uploads/2025/07/OrtonCorn.pdf)

:::

## Brioscbhácáil {#bisque}

Is í an **bhrioscbhácáil**{{en: bisque}} (biscuit i mBéarla na Ríochta Aontaithe) an chéad bhácáil, ag teocht níos ísle, a dhéanann gréithe crua póiriúla, réidh le glónrú, as cré thirim. Bácáiltear go cón{{en: cone}} 06–04 í de ghnáth, {{1828–1945 °F; 998–1063 °C}} ar thábla Orton; is minic a bhácálann potadóirí sa Ríocht Aontaithe go dtí thart ar {{1000 °C; 1832 °F}}, gar do chón 06. Ba cheart do na brioscghréithe fanacht póiriúil, “níos mó ná 15% go ginearálta” (Digitalfire), ionas go súnn siad an t-uisce as an nglónra{{en: glaze}}. Má bhíonn an bhrioscbhácáil róbhog, glacann na píosaí an glónra róthiubh, agus scoilteann sé ansin agus **snámhann** sé{{en: crawls}} (tarraingíonn sé siar ina oileáin, ag fágáil cré lom). Leanann brioscghréithe tearcbhácáilte freisin “ag crapadh le linn na bácála glónra”, rud a mhilleann oiriúint an ghlónra{{en: glaze fit}}. Ní gá a bheith ró-chúramach leis an lódáil: féadfaidh píosaí teagmháil a dhéanamh lena chéile, is féidir clúdaigh a bhácáil ar a bpotaí, agus cuirtear babhlaí béal le béal seachas ceann istigh i gceann eile.

### Cén fáth a dtéann an chéad chuid go mall

Méadaíonn uisce níos mó ná míle uair nuair a iompaíonn sé ina ghal uisce, mar sin ní mór píosaí taise a thriomú go mall. Molann L&L agus Orton “cúram ar leith a ghlacadh faoi bhun 1500°F (815°C) chun an cré-ábhar a théamh go cothrom”, agus deir siad nach mór an carbón a dhó amach roimh thart ar {{1200 °F; 650 °C}}. Os cionn {{1500 °F; 816 °C}} is féidir leis an áith ardú níos tapa.

Table: Cad a tharlaíonn le linn téamh na brioscbhácála
