Repository: AaronFilson/glazecalc

# Glazecalc

**Free glaze chemistry for potters.** Enter a glaze recipe and see its unity molecular formula
(UMF): the fluxes, alumina and silica it becomes in the kiln, and their ratio. Keep your recipes,
materials, colorants, firing logs and notes together in one private notebook.

**[glazecalcapp.com](https://glazecalcapp.com)**: try it without an account. A free, non-commercial project by
Aaron Filson, in 57 languages, and usable from AI assistants through its MCP server.
<table>
  <tr>

## At a glance

For anyone reading the code; the [highlights](#highlights) below give the details.

- **Stack:** Angular 22 (standalone components, signals, zoneless), TypeScript on Node 24 with Express

File: client/public/i18n/guides/firing/gu.md (part 1 of 2)
---
title: સાદી કિલ્નમાં ફાયરિંગ
lead: કિલ્ન સિટર કે હાથથી ચલાવવાના સ્વિચવાળી ઇલેક્ટ્રિક કિલ્નમાં ફાયરિંગ કેવી રીતે કરવું: કોન પસંદ કરવા, મૂકવા અને વાંચવા, અને બિસ્ક તથા ગ્લેઝ ફાયરિંગ માટેનાં પ્રકાશિત શેડ્યૂલ સાથે.
---

## કોન: તે શું માપે છે {#cones}

> [!NOTE]
> પહેલાં તમારી કિલ્ન (ભઠ્ઠી)ના પોતાના મૅન્યુઅલને અનુસરો. આ માર્ગદર્શિકા સાદી ઇલેક્ટ્રિક કિલ્ન વિશે કોન અને કિલ્ન ઉત્પાદકો જે પ્રકાશિત કરે છે તે એકત્ર કરે છે; તે તમારા મૉડલની સૂચનાઓનું સ્થાન લેતી નથી, અને બંને વચ્ચે ફરક હોય ત્યાં મૅન્યુઅલ ચડિયાતું ગણાય.

**પાયરોમેટ્રિક કોન (શંકુ)**{{en: pyrometric cone}} એ પ્રમાણિત સિરૅમિક પાઉડરમાંથી બનેલો નાનો, પાતળો પિરામિડ છે. તેને પૂરતી ગરમી મળે ત્યારે તે નરમ પડે છે અને દર વખતે એક જ રીતે વળી જાય છે. તમે કોન વાસણની બાજુમાં કિલ્નમાં મૂકો છો અને તે કેટલા વળ્યા તે વાંચો છો.

કોન **હીટવર્ક**{{en: heatwork}} માપે છે, એટલે કે તાપમાન અને સમયની સંયુક્ત અસર. અમેરિકાની મુખ્ય કોન ઉત્પાદક કંપની Ortonના શબ્દોમાં, “કોન એકલું તાપમાન માપતા નથી.” ધીમે ગરમ થયેલો કોન ઝડપથી ગરમ થયેલા કોન કરતાં નીચા તાપમાને વળે છે, અને ગ્લેઝ (કાચનો ઓપ){{en: glaze}} પણ એ જ રીતે વર્તે છે. તેથી Orton દરેક કોનનું તાપમાન ફાયરિંગના છેલ્લા {{180 °F; 100 °C}}માં ગરમ થવાના નિશ્ચિત દર માટે આપે છે. કોન ખસવા લાગે પછી તે તાપમાનના સાંકડા વ્યાપમાં વળે છે, “સામાન્ય રીતે 40° Fથી ઓછા” (22 °C).

### કોન નંબર

કોન નંબર 022થી, જે સૌથી ઠંડો છે, 42 સુધી ચાલે છે. શરૂઆતનું શૂન્ય ઠંડી શ્રેણી દર્શાવે છે અને “ઝીરો” વંચાય છે: કોન 06 (“ઝીરો સિક્સ”) કોન 04 કરતાં વધુ ઠંડો છે, અને કોન 01ને કોન 1 કરતાં ઓછી ગરમી જોઈએ. Orton ચેતવે છે કે બંને શ્રેણીને ગૂંચવી ન નાખવી એ મહત્ત્વનું છે. અંતર મોટું છે: કોન 06, કોન 6 કરતાં {{400 °F; 220 °C}}થી વધુ ઠંડા તાપમાને વળે છે.

Table: સામાન્ય ફાયરિંગ વ્યાપ, {{108 °F/h; 60 °C/h}} પર સેલ્ફ-સપોર્ટિંગ કોન માટે
Label: ફાયરિંગ વ્યાપ

| વ્યાપ    | કોન   |                         તાપમાન | સામાન્ય ઉપયોગ                                               |
| -------- | ----- | -----------------------------: | ----------------------------------------------------------- |
| લો ફાયર  | 06–04 |  {{1828–1945 °F; 998–1063 °C}} | અર્થનવેર{{en: earthenware}} ગ્લેઝ; બિસ્ક{{en: bisque}}      |
| મિડ ફાયર | 5–6   | {{2167–2232 °F; 1186–1222 °C}} | ઇલેક્ટ્રિક કિલ્નમાં સ્ટોનવેર{{en: stoneware}} અને પોર્સેલિન |
| હાઈ ફાયર | 9–10  | {{2300–2345 °F; 1260–1285 °C}} | મોટા ભાગે ગૅસથી પકવેલાં સ્ટોનવેર અને પોર્સેલિન              |

બ્રિટન, યુરોપ, ઑસ્ટ્રેલિયા અને ન્યુઝીલૅન્ડના સપ્લાયર ઘણી વાર કોનને બદલે °Cમાં તાપમાન આપે છે: નીચેના ચાર્ટમાં સૌથી નજીકનો કોન શોધો અને વિટનેસ કોન{{en: witness cone}}થી તેની ખાતરી કરો. સેગર અને Staffordshire કોન, એટલે કે યુરોપની જૂની શ્રેણી, Ortonના નંબર જેવા જ છે એવું માની લેવું ન જોઈએ, તેથી આ માર્ગદર્શિકા Orton કોન વાપરે છે.

### હોલ્ડ હીટવર્ક વધારે છે

**હોલ્ડ** (એક જ તાપમાને રાખવું){{en: hold}} (જેને **સોક** પણ કહે છે) કિલ્નને થોડા સમય માટે એક જ તાપમાને રાખે છે. કોન હીટવર્ક માપે છે, તેથી ટોચ પરનો હોલ્ડ વધુ ગરમ પીકની જગ્યા લઈ શકે છે. Orton આ આશરે સમકક્ષતા આપે છે:

Table: પીક પરના હોલ્ડની કિંમત કેટલી
Label: હોલ્ડ અને હીટવર્ક

| હોલ્ડ         | આશરે આટલા જ હીટવર્ક જેટલું              |
| ------------- | --------------------------------------- |
| આશરે 20 મિનિટ | {{18 °F; 10 °C}} વધુ ગરમ પીક            |
| 40–60 મિનિટ   | {{36 °F; 20 °C}} વધુ ગરમ પીક            |
| આશરે 2 કલાક   | {{54 °F; 30 °C}} વધુ ગરમ પીક            |
| 4–6 કલાક      | બે નંબર વધુ ગરમ કોનને વાળવા માટે પૂરતું |

Orton ઉમેરે છે કે 1–2 કલાકનો હોલ્ડ “આગલા વધુ ગરમ કોન નંબરને વાળવા માટે પૂરતો હોઈ શકે છે”.

તેથી હોલ્ડ ક્યારેય મફત નથી: તમે એક ઉમેરો તો કોન વધુ વળશે એવું ધારો, અને તેની સામે પીક ઘટાડો.

### કોનના પ્રકાર

Orton ચાર પ્રકારના કોન બનાવે છે. બે શેલ્ફ પર ઊભા રહીને બતાવે છે કે વાસણને શું મળ્યું; બે કિલ્ન સિટર{{en: kiln sitter}} માટે છે.

Table: Ortonના ચાર પ્રકારના કોન
Label: કોનના પ્રકાર

| પ્રકાર          | શેના માટે           | કેવી રીતે ઊભો રહે છે                                                                      |
| --------------- | ------------------- | ----------------------------------------------------------------------------------------- |
| સેલ્ફ-સપોર્ટિંગ | શેલ્ફ પર વિટનેસ કોન | બનાવટમાં જ આવેલો આધાર ઊંચાઈ, 1¾ ઇંચ (44 mm), અને 8°નો ઢાળ નક્કી કરે છે; હોલ્ડરની જરૂર નથી |
| મોટો            | શેલ્ફ પર વિટનેસ કોન | પ્લૅક કે માટીની ચકતીમાં બરાબર 2 ઇંચ (51 mm) બહાર દેખાય તેમ ગોઠવેલો, ઊભી દિશાથી 8° નમેલો   |
| નાનો (જુનિયર)   | કિલ્ન સિટર          | સિટરના સપોર્ટ પર આડો પડેલો હોય છે; શેલ્ફ પર ઊભો કરો તો 15/16 ઇંચ (24 mm) બહાર દેખાય       |
| બાર             | કિલ્ન સિટર          | નાના કોનનો જ પાઉડર, એકસરખા બાર આકારમાં                                                    |

ઊંચાઈ મહત્ત્વની છે: મોટા કોનની ઊંચાઈમાં ¼ ઇંચ (6 mm)નો ફરક “અડધા કોનથી વધુ ફરક વળવામાં લાવી શકે છે”. કોન બગડતા નથી કે જૂના થતા નથી, અને ભીના સ્થળે રાખવાથી તેમને અસર થતી નથી.

### વ્યવહારમાં “કોન 6”નો અર્થ

ચાર્ટ સેલ્ફ-સપોર્ટિંગ કોન 6ને {{2232 °F; 1222 °C}} આપે છે, પણ ફક્ત ત્યારે જ જ્યારે છેલ્લા {{180 °F; 100 °C}} {{108 °F/h; 60 °C/h}}ના દરે વધે. {{270 °F/h; 150 °C/h}}ના દરે વધે તો એ જ કોન {{2269 °F; 1243 °C}} પર વળે છે. વાસ્તવિક કિલ્ન ફરી જુદી પડે છે: Digitalfire જણાવે છે કે “મોટા ભાગની કિલ્ન કોન 6 પર 2200°F પર પહોંચે છે, 2232°F પર નહીં”. તેથી “કોન 6” નો અર્થ એ છે કે વાસણને કોન 6 વાળે એટલું હીટવર્ક મળ્યું, ભલે તે સમયે થર્મૉમીટરે ગમે તે વાંચ્યું હોય.

:::orton

> [!NOTE]
> ફાયરિંગ કોન પ્રમાણે કરો, ઘડિયાળ કે ડાયલ પ્રમાણે નહીં. કંટ્રોલર કોન નંબરથી સેટ કરો, અને દરેક ફાયરિંગની ખાતરી શેલ્ફ પરના વિટનેસ કોનથી કરો.

:::

:::temperature

> [!NOTE]
> તાપમાન પ્રમાણે ફાયરિંગ કરતી વખતે દરેક ફાયરિંગનો અંત એકસરખો રાખો: છેલ્લે તાપમાન વધવાનો એ જ દર, એ જ પીક અને એ જ હોલ્ડ. પછી જે ગ્લેઝ એક વાર સારો આવ્યો તે ફરી પણ સારો આવે છે.

:::

## કોન ચાર્ટ {#cone-chart}

આ આંકડા સેલ્ફ-સપોર્ટિંગ કોન (શંકુ) માટેના Ortonના કોન ચાર્ટ (©2001)ના છે; કોન 11થી 14 Orton હાલમાં પ્રકાશિત કરે છે તે ચાર્ટમાંથી છે, જે જ્યાં આંકડા એકબીજા પર આવે ત્યાં એ જ આંકડા આપે છે, અને કોન 13 અને 14 ફક્ત °Cમાં (અહીં તેમનું °F રૂપાંતરિત છે). તમારી કિલ્ન (ભઠ્ઠી) છેલ્લા {{180 °F; 100 °C}}માં કેટલી ઝડપે વધી તેને અનુરૂપ કૉલમ પસંદ કરો. Ortonનો અંગૂઠાનો નિયમ છે: ઝડપી ફાયરિંગ માટે {{270 °F/h; 150 °C/h}}ની કૉલમ, મધ્યમ માટે {{108 °F/h; 60 °C/h}}ની કૉલમ અને ધીમા માટે {{27 °F/h; 15 °C/h}}ની કૉલમ. દર કાઢવા માટે, વધેલા તાપમાનને લાગેલા કલાકોથી ભાગો: જે કિલ્ન 3 કલાકમાં {{900 °F; 500 °C}} વધે છે તે આશરે {{300 °F/h; 167 °C/h}}ના દરે ગરમ થઈ રહી છે.

Table: Orton સેલ્ફ-સપોર્ટિંગ કોન: છેલ્લા {{180 °F; 100 °C}}માં ગરમ થવાના દર પ્રમાણે, દરેક કોન જે તાપમાને વળે છે
Label: Orton કોન ચાર્ટ

| કોન | ધીમો, {{27 °F/h; 15 °C/h}} | મધ્યમ, {{108 °F/h; 60 °C/h}} | ઝડપી, {{270 °F/h; 150 °C/h}} |
| --- | -------------------------: | ---------------------------: | ---------------------------: |
| 022 |                          – |          {{1087 °F; 586 °C}} |          {{1094 °F; 590 °C}} |
| 018 |        {{1267 °F; 686 °C}} |          {{1319 °F; 715 °C}} |          {{1353 °F; 734 °C}} |
| 015 |        {{1382 °F; 750 °C}} |          {{1456 °F; 791 °C}} |          {{1504 °F; 818 °C}} |
| 010 |        {{1636 °F; 891 °C}} |          {{1657 °F; 903 °C}} |          {{1679 °F; 915 °C}} |
| 08  |        {{1692 °F; 922 °C}} |          {{1728 °F; 942 °C}} |          {{1753 °F; 956 °C}} |
| 07  |        {{1764 °F; 962 °C}} |          {{1789 °F; 976 °C}} |          {{1809 °F; 987 °C}} |
| 06  |        {{1798 °F; 981 °C}} |          {{1828 °F; 998 °C}} |         {{1855 °F; 1013 °C}} |
| 05  |       {{1870 °F; 1021 °C}} |         {{1888 °F; 1031 °C}} |         {{1911 °F; 1044 °C}} |
| 04  |       {{1915 °F; 1046 °C}} |         {{1945 °F; 1063 °C}} |         {{1971 °F; 1077 °C}} |
| 03  |       {{1960 °F; 1071 °C}} |         {{1987 °F; 1086 °C}} |         {{2019 °F; 1104 °C}} |
| 02  |       {{1972 °F; 1078 °C}} |         {{2016 °F; 1102 °C}} |         {{2052 °F; 1122 °C}} |
| 01  |       {{1999 °F; 1093 °C}} |         {{2046 °F; 1119 °C}} |         {{2080 °F; 1138 °C}} |
| 1   |       {{2028 °F; 1109 °C}} |         {{2079 °F; 1137 °C}} |         {{2109 °F; 1154 °C}} |
| 4   |       {{2086 °F; 1141 °C}} |         {{2124 °F; 1162 °C}} |         {{2161 °F; 1183 °C}} |
| 5   |       {{2118 °F; 1159 °C}} |         {{2167 °F; 1186 °C}} |         {{2205 °F; 1207 °C}} |
| 6   |       {{2165 °F; 1185 °C}} |         {{2232 °F; 1222 °C}} |         {{2269 °F; 1243 °C}} |
| 7   |       {{2194 °F; 1201 °C}} |         {{2262 °F; 1239 °C}} |         {{2295 °F; 1257 °C}} |
| 8   |       {{2212 °F; 1211 °C}} |         {{2280 °F; 1249 °C}} |         {{2320 °F; 1271 °C}} |
| 9   |       {{2235 °F; 1224 °C}} |         {{2300 °F; 1260 °C}} |         {{2336 °F; 1280 °C}} |
| 10  |       {{2284 °F; 1251 °C}} |         {{2345 °F; 1285 °C}} |         {{2381 °F; 1305 °C}} |
| 11  |       {{2322 °F; 1272 °C}} |         {{2361 °F; 1294 °C}} |         {{2399 °F; 1315 °C}} |
| 12  |       {{2345 °F; 1285 °C}} |         {{2383 °F; 1306 °C}} |         {{2419 °F; 1326 °C}} |
| 13  |       {{2390 °F; 1310 °C}} |         {{2428 °F; 1331 °C}} |         {{2458 °F; 1348 °C}} |
| 14  |       {{2464 °F; 1351 °C}} |         {{2489 °F; 1365 °C}} |         {{2523 °F; 1384 °C}} |

ડેશ (–) એવો આંકડો દર્શાવે છે જે અહીં લીધો નથી; તે માટે Ortonનો પૂરો ચાર્ટ જુઓ.

Orton ઊંચા તાપમાનના કામ માટે 42 સુધીના કોન બનાવે છે, પણ તાપમાન ફક્ત કોન 14 સુધીનાં પ્રકાશિત કરે છે; કોન 14 કરતાં વધુ ગરમ કોન માટે તેના ચાર્ટ “વિનંતી પર ઉપલબ્ધ” છે. Ortonનો એક જૂનો ચાર્ટ, જેમ કિલ્ન ઉત્પાદકો તેને ફરી છાપે છે, મોટા કોન 15ને {{270 °F/h; 150 °C/h}} પર {{2608 °F; 1431 °C}} આપે છે, અને કોન 16 કે તેથી વધુ માટે અમને કોઈ પ્રકાશિત આંકડો મળ્યો નથી. કોન 14 પછી વિટનેસ કોન{{en: witness cone}} મૂકો અને તેમના પ્રમાણે ચાલો, અને તમારી કિલ્ન એટલી ગરમી માટે માન્ય છે કે નહીં તે તપાસો.

મોટા કોન આ આંકડાઓથી થોડા અંશની અંદર વંચાય છે: {{108 °F/h; 60 °C/h}} પર મોટો કોન 6 {{2228 °F; 1220 °C}} છે. નાના કોન, જે કિલ્ન સિટર{{en: kiln sitter}}માં વપરાય છે, ફક્ત {{540 °F/h; 300 °C/h}} પર જ સૂચિબદ્ધ છે, તેથી ચાર્ટ નાના કોન 6ને {{2291 °F; 1255 °C}} આપે છે. સિટર કિલ્નને જે તાપમાને બંધ કરે છે તે આ નથી. સિટર કોનનું કામ શેલ્ફ પરના કોન સાથે મેળ બેસાડવાનું છે, અને શેલ્ફ પરના કોનનો શબ્દ છેલ્લો છે.

બે ચેતવણીઓ. Ortonની 2019ની પુસ્તિકા ઝડપી દરે કોન 06ને {{1875 °F; 1024 °C}} આપે છે, પણ ચાર્ટ અને Ortonના FAQ બંને {{1855 °F; 1013 °C}} આપે છે, જે અહીં વપરાયું છે. અને Dawson કિલ્ન સિટરના મૅન્યુઅલની પાછળના મોટા કોનના કોષ્ટકમાં નકલની ભૂલો છે (કોન 5 કોન 6 કરતાં વધુ ગરમ), તેથી તેનો ઉપયોગ કરશો નહીં.

:::temperature

## તાપમાન પ્રમાણે ફાયરિંગ કરવું {#by-temperature}

**કંટ્રોલર**વાળી કિલ્ન (ભઠ્ઠી) તમે સેટ કરેલા તાપમાન સુધી પકવે છે, જે દીવાલ પાસેના પ્રોબથી વંચાય છે. બ્રિટન, યુરોપ, ઑસ્ટ્રેલિયા અને ન્યુઝીલૅન્ડના સપ્લાયર ઘણી વાર કોનને બદલે ફાયરિંગનું તાપમાન આપે છે.

ફક્ત તાપમાન એ નથી કહેતું કે વાસણ કેટલું પાક્યું છે. ગ્લેઝ (કાચનો ઓપ){{en: glaze}}, કોન (શંકુ)ની જેમ, **હીટવર્ક**{{en: heatwork}}ને પ્રતિસાદ આપે છે: ધીમા વધારા કે હોલ્ડ પછી એ જ પીક વધુ ગરમ પરિણામ આપે છે, અને ઝડપી વધારા પછી વધુ ઠંડું. Ortonનો ચાર્ટ તેનું કદ બતાવે છે: કોન 6 {{27 °F/h; 15 °C/h}}ના દરે વધતાં {{2165 °F; 1185 °C}} પર અને {{270 °F/h; 150 °C/h}}ના દરે વધતાં {{2269 °F; 1243 °C}} પર વળે છે. તેથી ફાયરિંગના તાપમાનનો અર્થ છે એ તાપમાન નિશ્ચિત દરે પહોંચવું, અને ઉત્પાદક જે હોલ્ડ આપે તે સાથે.

રેસિપી તેના બદલે કોન આપે ત્યારે તેને ઉપરના ચાર્ટમાં શોધો, ફાયરિંગના અંતે તમારી કિલ્ન જે દરે વધે છે તેની કૉલમમાં. હોલ્ડ પણ હીટવર્ક ઉમેરે છે: ઉપર ‘હોલ્ડ હીટવર્ક વધારે છે’ જુઓ.

પ્રોબ દીવાલ પાસેની હવા વાંચે છે, વાસણને નહીં. ફાયરિંગ જેટલાં ગરમ કે ઠંડાં થવાં જોઈએ તેનાથી વધુ ગરમ કે ઠંડાં થાય, તો તમારા કંટ્રોલરનું મૅન્યુઅલ તેનો **ઑફસેટ** સમજાવે છે, જે રીડિંગ સુધારે છે.

:::

:::orton

## કોન પૅક ગોઠવવો {#cone-pack}

**વિટનેસ કોન**{{en: witness cone}} એ કોન છે જે વાસણની બાજુમાં શેલ્ફ પર મૂકવામાં આવે છે, જ્યાં તેને એ જ ગરમી મળે. Orton તેની ભૂમિકા વિશે સ્પષ્ટ છે: “હીટવર્કનું એકમાત્ર સાચું માપ વાસણની બાજુમાં શેલ્ફ પર મૂકેલા મોટા કે સેલ્ફ-સપોર્ટિંગ કોનમાંથી મળે છે.” કિલ્ન સિટર{{en: kiln sitter}} દીવાલ પાસે હોય છે, અને કંટ્રોલર કે પાયરોમીટરનો પ્રોબ દીવાલ પાસેનું તાપમાન વાંચે છે; વિટનેસ કોન જ્યાં વાસણ છે ત્યાં વાંચે છે.

**કોન પૅક**{{en: cone pack}} એ સાથે મૂકેલા ત્રણ વિટનેસ કોન છે, એકબીજાથી એક નંબરના અંતરે:

Table: ત્રણ કોનનો પૅક
Label: ત્રણ કોનનો પૅક

| કોન     | કયો નંબર                      | કોન 04 બિસ્ક | કોન 6 ગ્લેઝ | ક્યારે વળે છે                |
| ------- | ----------------------------- | ------------ | ----------- | ---------------------------- |
| ગાઇડ    | લક્ષ્ય કરતાં એક નંબર વધુ ઠંડો | 05           | 5           | વાસણ પરિપક્વતાની નજીક છે     |
| ફાયરિંગ | લક્ષ્ય                        | 04           | 6           | ફાયરિંગ યોગ્ય બિંદુએ છે      |
| ગાર્ડ   | એક નંબર વધુ ગરમ               | 03           | 7           | ફાયરિંગ વધુ પડતું થઈ ગયું છે |

### સેલ્ફ-સપોર્ટિંગ કોન કે પ્લૅક

અમેરિકાની કિલ્ન (ભઠ્ઠી) ઉત્પાદક કંપની L&L પૅક માટે સેલ્ફ-સપોર્ટિંગ કોનની ભલામણ કરે છે “કારણ કે તે વાપરવામાં સૌથી સરળ છે અને સૌથી સુસંગત પરિણામ આપે છે”: તેમની ઊંચાઈ અને ઢાળ બનાવટમાં જ આવેલાં છે.

મોટા કોન (શંકુ)ને **પ્લૅક** (તૈયાર હોલ્ડર) કે પેન્સિલથી કાણાં પાડેલી નરમ, છિદ્રાળુ માટીની **ચકતી**ની જરૂર પડે છે. દરેકને બરાબર 2 ઇંચ (51 mm) બહાર દેખાય તેમ ગોઠવો, તેની **વળવાની સપાટી** તરફ ઊભી દિશાથી 8° નમેલો. એ સપાટી શોધવા માટે, કોનને તેના આધાર પર સપાટ જગ્યાએ ઊભો રાખો, ટોચથી પકડો અને છોડી દો: તે વળવાની સપાટી તરફ પડે છે.

### પૅક ક્યાં મૂકવા

1. પૅકને “કિલ્નમાં ઊંડે, છતાં... પીપહોલમાંથી દેખાય તેમ” મૂકો (Orton), લોડની વચ્ચે અને હવાના ઝપાટાથી દૂર (L&L). પીપહોલ પર જ નહીં: કોનને એ ગરમી લાગવી જોઈએ જે વાસણને લાગે છે.
2. ઢાંકણ બંધ કરતાં પહેલાં, પીપહોલમાંથી જુઓ અને ખાતરી કરો કે ત્રણેય કોન દેખાય છે.
3. સિટરવાળી કિલ્નમાં, પૅકનો શેલ્ફ સિટરની ટ્યૂબથી ઓછામાં ઓછો 1 ઇંચ (25 mm) ઉપર કે નીચે રાખો, જેથી નમતો શેલ્ફ સિટરને જામ ન કરી શકે.
4. તમારા પહેલાં ફાયરિંગ માટે, ઉપરના, વચ્ચેના અને નીચેના શેલ્ફ પર એક પૅક મૂકો. L&Lની કૅલિબ્રેશન ટેસ્ટ વધુ આગળ જાય છે: દરેક શેલ્ફ પર કોન 07, 06 અને 05ના બે પૅક, એક કિનારે અને એક વચ્ચે.

ફરક અપેક્ષિત છે: Orton કહે છે “સામાન્ય રીતે, તમને કિલ્નમાં ઉપરથી નીચે સુધી ઓછામાં ઓછો એક કોનનો ફરક જોવા મળશે”, અને ઘટ્ટ ભરેલા ભાગ ઓછા તાપમાને પાકે છે. ફાયરિંગ દરમિયાન જે પૅક તમે જોઈ શકતા નથી તે પણ પછીથી નોંધ આપે છે.

:::

:::orton

## કિલ્ન સિટર {#kiln-sitter}

**કિલ્ન સિટર**{{en: kiln sitter}} એ યાંત્રિક સ્વિચ છે, જે ઘણી સાદી અને જૂની કિલ્ન (ભઠ્ઠી)ની બહારની બાજુએ હોય છે અને નાનો કોન વળે ત્યારે કિલ્નને બંધ કરી દે છે. સૌથી જાણીતો Dawson Kiln-Sitter છે. તે ફાયરિંગ સરળ બનાવે છે, પણ તે સગવડ છે, સલામતીનું સાધન નથી.

### તે કેવી રીતે કામ કરે છે

પૉર્સેલિનની એક ટ્યૂબ કિલ્નની અંદર પહોંચે છે. તેના છેડે એક નાનો કોન કે બાર બે ધાતુના સપોર્ટ પર આડો પડેલો હોય છે, એક **સેન્સિંગ રૉડ**ની નીચે, જે ત્રાજવાની જેમ ધરી પર ફરે છે. કિલ્નની બહાર, રૉડનો બીજો છેડો એક નાના ક્લૉથી વેઇટને ઉપર પકડી રાખે છે. કોન નરમ પડીને આશરે 90° સુધી વળે ત્યારે રૉડ વેઇટને છોડવા જેટલો નીચે આવે છે, વેઇટ પડે છે, અને એલિમેન્ટનો વીજ પુરવઠો કપાઈ જાય છે.

નાના કોન અને બાર “સમકક્ષ ગરમીની અસર આપે છે”. Orton નોંધે છે કે ઘણા શરૂઆત કરનારા બાર પસંદ કરે છે, કારણ કે તેમના એકસરખા આકારને લીધે દર વખતે તેમને એ જ રીતે મૂકવા સહેલા છે. નાનો કોન ટોચ તરફ પાતળો થતો જાય છે, તેથી તે ક્યાં બેસે છે તે મહત્ત્વનું છે: તેનો પાતળો ભાગ રૉડની નીચે હોય તો કિલ્ન વધુ ઠંડા તાપમાને બંધ થાય છે, અને જાડો ભાગ નીચે હોય તો વધુ ગરમ તાપમાને, એટલે કે “1/2 કોન જેટલા” ફેરફાર સુધી.

### સિટરમાં કયો કોન મૂકવો

સ્રોતો અલગ પડે છે. સિટર બનાવનાર Dawson કહે છે કે શેલ્ફ પરના ફાયરિંગ કોનનો જ નંબર વાપરો, અને એક નંબર વધુ ગરમ ફક્ત ત્યારે જ જ્યારે શેલ્ફનો કોન વળ્યા વગરનો રહે. L&L કહે છે કે શેલ્ફના કોન કરતાં એક નંબર વધુ ગરમ કોન વાપરો, કારણ કે સિટર દીવાલ અને એલિમેન્ટની નજીક હોય છે, તેને વધુ ગરમી મળે છે, અને તે વહેલું બંધ થઈ જવાનું વલણ ધરાવે છે. Orton સિદ્ધાંત નક્કી કરે છે: “ફાયરિંગ પ્રક્રિયાનો અંતિમ નિર્ણાયક શેલ્ફનો કોન છે, Kiln-Sitterનો કોન કે બાર નહીં.”

> [!NOTE]
> અમારી શરૂઆતની ભલામણ: શેલ્ફ પર કોન પૅક સાથે, સિટરમાં તમારા લક્ષ્ય જેટલા જ નંબરનો નાનો કોન મૂકો. કિલ્ન બંધ થાય ત્યારે શેલ્ફનો ફાયરિંગ કોન ઓછો વળેલો હોય, તો આગલી વખતે સિટરમાં એક નંબર વધુ ગરમ કોન વાપરો, અથવા કોનનો જાડો ભાગ રૉડની નીચે ગોઠવો. તે વધુ પડતો વળેલો હોય, તો તેથી ઊલટું કરો.

### ગોઠવણી અને દરેક ફાયરિંગ પહેલાંની તપાસ

Dawsonની પ્રક્રિયા, જે દરેક ફાયરિંગ પહેલાંની તપાસ તરીકે પણ કામ આપે છે:

1. બધા સ્વિચ બંધ કરો. ખાતરી કરો કે સેન્સિંગ રૉડ મુક્તપણે હલે છે, ટ્યૂબમાં વચ્ચે બેસે છે અને વળેલો કે કાટ ખાધેલો નથી. તે ધીમો ચાલતો હોય, તો Dawson કહે છે કે ટ્યૂબ એસેમ્બલી બદલી નાખો.
2. કોન સપોર્ટ પર અને રૉડ પર, જ્યાં તે કોનને અડે છે ત્યાં, હાઈ-ફાયર **કિલ્ન વૉશ** (પીગળેલો પદાર્થ ચોંટતો અટકાવતું આવરણ)નું પાતળું પડ બ્રશથી લગાડો. કોન પર કે પૉર્સેલિનની ટ્યૂબ પર વૉશ ક્યારેય લગાડશો નહીં.
3. શેલ્ફ અને વાસણ ટ્યૂબથી ઓછામાં ઓછાં 1 ઇંચ (25 mm) ઉપર કે નીચે ગોઠવો, જેથી કંઈ પણ તેને અડે, તેની સામે પડે કે તેને અટકાવી ન શકે.
4. વેઇટ ઉપાડો, ક્લૉને ટ્રિગર પર દબાવો, અને કોન કે બારને સપોર્ટ પર ધાતુના પગથિયાની સામે સપાટ મૂકો, જેમ તમારા સિટરનું મૅન્યુઅલ બતાવે છે, દર વખતે એ જ રીતે. ઢાંકણ બંધ કરતાં પહેલાં ફરી તપાસો: “સાવધાન: ખોટી રીતે મૂકેલો કોન કે બાર વધુ પડતા ફાયરિંગનું કારણ બની શકે છે.”
5. લિમિટ ટાઇમર સેટ કરો અને પ્લન્જર લૉક થાય ત્યાં સુધી અંદર દબાવો. કિલ્નને સમતલ રાખો અને વેઇટની નીચેની જગ્યા ખાલી રાખો, જેથી વેઇટ પડી શકે.

### લિમિટ ટાઇમર

Dawsonના LT મૉડલ સહિત ઘણા સિટરમાં **લિમિટ ટાઇમર** હોય છે: એક ઘડિયાળ જે નિશ્ચિત સમય પછી કિલ્નને બંધ કરી દે છે, “KILN-SITTER નિષ્ફળ જાય તો” તેના બૅકઅપ તરીકે. તેને હંમેશાં ફાયરિંગ જેટલો સમય લેવાની અપેક્ષા હોય તેનાથી વધુ સમય પર સેટ કરવું જોઈએ. સ્રોતો તફાવત જુદી રીતે રાખે છે:

Table: લિમિટ ટાઇમર કેટલું સેટ કરવું
Label: લિમિટ ટાઇમરનાં સેટિંગ

| સ્રોત     | સેટિંગ                                                                                                                              |
| --------- | ----------------------------------------------------------------------------------------------------------------------------------- |
| Dawson    | તમે કિલ્નને ઓળખી ન લો ત્યાં સુધી અપેક્ષિત ફાયરિંગ સમય કરતાં ½ કલાક વધુ, પછી ¼ કલાક વધુ; તેને 20 કલાકથી વધુ પર ક્યારેય સેટ કરશો નહીં |
| L&L       | પહેલી વખત બહુ ઊંચું, અને ફાયરિંગમાં કેટલો સમય લાગે છે તે નોંધો; તે પછી લગભગ 1 કલાક વધુ                                              |
| Bracker's | ફાયરિંગના સમય કરતાં 30 મિનિટથી 1 કલાક વધુ                                                                                           |

> [!NOTE]
> અમારી શરૂઆતની ભલામણ: પહેલી વખત છૂટથી (ડાયલના 20 કલાકની અંદર), પછી તમે નોંધેલા સમય કરતાં ½થી 1 કલાક વધુ. ટાઇમર એ પણ કહે છે કે ફાયરિંગમાં કેટલો સમય લાગ્યો: 7 પર સેટ કર્યું હોય અને 1 પર પૂરું થાય તો તેનો અર્થ 6 કલાક.

### જ્યારે તે વહેલું કે મોડું બંધ થાય

દરેક ફાયરિંગ પછી, શેલ્ફના કોનની બાજુમાં સિટરનો કોન વાંચો.

Table: ફાયરિંગ પછી સિટર વાંચવું
Label: કિલ્ન સિટરની સમસ્યાઓ

| તમે શું જુઓ છો                                   | સંભવિત કારણ                                                                              | શું કરવું                                                          |
| ------------------------------------------------ | ---------------------------------------------------------------------------------------- | ------------------------------------------------------------------ |
| સિટર બંધ થયું, શેલ્ફનો ફાયરિંગ કોન ઓછો વળેલો     | સિટર શેલ્ફ કરતાં વધુ ગરમ ચાલ્યું (તે દીવાલ પાસે હોય છે)                                  | સિટરમાં એક નંબર વધુ ગરમ કોન, અથવા રૉડની નીચે જાડો ભાગ              |
| સિટરનો કોન 90°થી ઘણો વધુ નમી ગયો                 | અંત તરફ કિલ્ન બહુ ઝડપથી વધી                                                              | સ્વિચના સેટિંગ ઘટાડો, જેથી વધારો ધીમો થાય (Dawson)                 |
| સિટરનો કોન વળ્યો નહીં, અથવા પીગળીને ગઠ્ઠો થઈ ગયો | સિટર પોતે: ખરાબ ગોઠવણ, વળેલો કે કાટ ખાધેલો રૉડ, અથવા ટ્યૂબમાં કે તેની સામે કંઈક ફસાયેલું | ફરી ફાયરિંગ કરતાં પહેલાં સિટરના મૅન્યુઅલ મુજબ તેને તપાસો અને ગોઠવો |
| દર વખતે વહેલું કે મોડું                          | ગોઠવણ બહાર, અથવા ઘસાયેલો રૉડ                                                             | ફાયરિંગ ગેજથી તપાસો; ટ્રિગર પ્લેટ ખસેડો                            |

ગોઠવણ તપાસવા માટે, Dawson **ફાયરિંગ ગેજ** વાપરે છે જે રૉડને ત્યાં પકડી રાખે છે જ્યાં પૂરો વળેલો કોન તેને છોડે; ત્યારે ક્લૉ પાસે “1/16 ઇંચનું અંતર” (લગભગ 1.6 mm) હોવું જોઈએ. તેને દર 30 ફાયરિંગે તપાસો. Ceramics Monthlyનો નિયમ: કિલ્ન વહેલી બંધ થાય તો ટ્રિગર પ્લેટ થોડી ઉપર ખસેડો; મોડી બંધ થાય તો થોડી નીચે. સિટર ગમે તે કરે, “મોટા વિટનેસ કોન પર હંમેશાં નાના સિટર કોન કરતાં વધુ ભરોસો રાખો.”

> [!WARNING]
> **કિલ્ન સિટર સલામતીનું સાધન નથી.** Dawsonનું મૅન્યુઅલ કહે છે કે તે “ફેલ-સેફ શટ-ઑફ સાધન તરીકે કામ કરવા માટે બનાવેલું **નથી**, અને તમારી કિલ્નને અંદાજિત ફાયરિંગ સમય પછી દેખરેખ વગર **ન** છોડવી જોઈએ.” ગ્રીનવેર (કાચાં વાસણ){{en: greenware}} ટ્યૂબની સામે પડી જવા જેવી સાદી વાત પણ “ઓવર-ફાયરિંગ થઈ શકે છે”. કિલ્ન પૂરી થવાની હોય ત્યારે તેને તપાસવા ત્યાં હાજર રહો, અને લાકડાના ફ્લોર કે કાર્પેટ જેવી કોઈ પણ સળગી શકે તેવી વસ્તુ પર કે તેની નજીક કિલ્ન ક્યારેય ચલાવશો નહીં.

સિટર “Cone 8 સુધી અને તેમાં સામેલ” ફાયરિંગ માટે બનેલું છે. તે જાતે તાપમાન પકડી શકતું નથી કે ધીમે ઠંડું કરી શકતું નથી. પ્રેક્ટિસ અને લૉગ સાથે, જોકે, તમે Digitalfireના શબ્દોમાં “કંટ્રોલર બની” શકો છો: કોન પર નજર રાખો અને સ્વિચ હાથથી ફેરવો.

:::

:::orton

## કોન વાંચવા {#reading-cones}

કોન (શંકુ) બે વાર વાંચવામાં આવે છે: કિલ્ન (ભઠ્ઠી) ચાલુ હોય ત્યારે પીપહોલમાંથી, અને ઠંડી થયા પછી હાથમાં લઈને.

### ફાયરિંગ દરમિયાન

**પીપહોલ** એ કિલ્નની દીવાલમાં નાનું કાણું છે, જેને કાઢી શકાય તેવા પ્લગથી બંધ કરવામાં આવે છે. આંખના રક્ષણ વગર અંદર ક્યારેય જોશો નહીં. Orton કહે છે “આંખને થતી સંભવિત ઈજા ટાળવા માટે વેલ્ડરનાં ચશ્માં વાપરવાં જોઈએ. સનગ્લાસની ભલામણ કરવામાં આવતી નથી.” ઇન્ફ્રારેડ (IR) માટે માન્ય શેડ 3 વેલ્ડિંગ ચશ્માં સૌથી વધુ વાર ભલામણ કરાય છે; પછી જો તમને ટપકાં દેખાય તો વધુ ઘેરા શેડ વાપરો.

- **ગાઇડ કોન** વળવા લાગે તેનો અર્થ અંત નજીક છે: અહીંથી ધ્યાનથી જુઓ.
- કોન એક વાર શરૂ કરે પછી વળવામાં 15થી 25 મિનિટ લાગે છે (Ortonની નવી પુસ્તિકા 15થી 22 કહે છે), પહેલાં ધીમે, પછી 3 વાગ્યાની સ્થિતિએ અડધે પહોંચ્યા પછી ઝડપથી.
- **ફાયરિંગ કોન** ત્યારે પૂરો થયો ગણાય જ્યારે તેની ટોચ તેના આધાર સાથે સમતલ થાય.

હાથથી ચલાવવાની કિલ્નમાં પીપહોલ જ તમારો એકમાત્ર રીઅલ-ટાઇમ સંકેત છે, તેથી પૅક એવી જગ્યાએ હોવો જરૂરી છે જ્યાંથી તમે તેને જોઈ શકો.

### ફાયરિંગ પછી

Orton વળાંકને ઘડિયાળના ડાયલની જેમ વાંચે છે. વળ્યા વગરનો કોન ઉપર, 12 વાગ્યે, ઊભો હોય છે; શેલ્ફને અડતો કોન 6 વાગ્યે હોય છે. અંતિમ બિંદુ 90°નો વળાંક છે, ટોચ આધાર સાથે સમતલ: એ બિંદુ જેના પર ચાર્ટનાં તાપમાન મપાયાં છે, અને Orton 5થી 6 વાગ્યાની વચ્ચે ગમે ત્યાં રહેલા કોનને બરાબર પાકેલો ગણે છે. 4 વાગ્યાની સ્થિતિ અને શેલ્ફને અડવા વચ્ચે ફરક નાનો છે, “સામાન્ય રીતે 1 કે 2 અંશ”.

Table: ફાયરિંગ પછી કોન પૅક વાંચવો (ઉદાહરણ: કોન 6 ગ્લેઝ માટે કોન 5, 6 અને 7)
Label: કોન પૅક વાંચવો

| તમે શું જુઓ છો                                                                           | તેનો અર્થ શું                                                           |
| ---------------------------------------------------------------------------------------- | ----------------------------------------------------------------------- |
| કોન 5 નમી ગયો; કોન 6 ની ટોચ તેના આધાર સાથે સમતલ કે થોડી નીચી; કોન 7 ઊભો કે બસ થોડો નમેલો | લક્ષ્ય પર: કોન 6 સુધી પહોંચ્યું                                         |
| કોન 5 વળ્યો; કોન 6 ફક્ત થોડો જ, 2 કે 3 વાગ્યે, અથવા ઊભો                                  | ઓછું પકવેલું: ફાયરિંગ બહુ વહેલું અટકી ગયું                              |
| કોન 5 પણ માંડ ખસ્યો                                                                      | ઘણું ઓછું પકવેલું, એક કોન કે તેથી વધુ                                   |
| કોન 5 અને 6 સપાટ; કોન 7 વળ્યો                                                            | વધુ પડતું પકવેલું: “તમે સમય અને તાપમાનના શ્રેષ્ઠ સંબંધને વટાવી દીધો છે” |
| ત્રણેય નમીને સપાટ થઈ ગયા કે પ્લૅક પર પીગળી ગયા                                           | ખૂબ વધુ પડતું પકવેલું; ફરી ફાયરિંગ કરતાં પહેલાં સિટર અને ટાઇમર તપાસો    |
| લીલાશ પડતા કોન, કે રાખોડી બિસ્ક                                                          | ખરાબ વેન્ટિંગ, અથવા બહુ ઝડપી ફાયરિંગ                                    |
| ઉપરનો પૅક નીચેના કરતાં વધુ વળ્યો                                                         | અસમાન કિલ્ન; એક કોનનો તફાવત સામાન્ય છે                                  |

### આગલી વખતે ફેરફાર

Table: આગલી વખતે શું બદલવું
Label: આગલા ફાયરિંગમાં ફેરફાર

| કોન શું બતાવે છે              | કિલ્ન સિટર                                                                                                    | કંટ્રોલર                                                                                                         |
| ----------------------------- | ------------------------------------------------------------------------------------------------------------- | ---------------------------------------------------------------------------------------------------------------- |
| ઓછું પકવેલું                  | સિટરમાં એક નંબર વધુ ગરમ કોન, અથવા રૉડની નીચે જાડો ભાગ                                                         | થોડું વધુ ગરમ પકવવા માટે કોન ઑફસેટ વાપરો, અથવા ટૂંકો હોલ્ડ ઉમેરો (આશરે 20 મિનિટ પીકના {{18 °F; 10 °C}} જેટલી છે) |
| વધુ પડતું પકવેલું             | એક નંબર વધુ ઠંડો કોન, અથવા રૉડની નીચે પાતળો ભાગ; સિટરનો કોન 90°થી ઘણો વધુ નમી ગયો હોય તો સ્વિચના સેટિંગ ઘટાડો | થોડું ઓછું ગરમ પકવવા માટે કોન ઑફસેટ વાપરો, અથવા હોલ્ડ ટૂંકો કરો કે કાઢી નાખો                                     |
| ઉપર અને નીચે એક કોનથી વધુ ફરક | સ્વિચની ગોઠવણી બદલો (જુઓ: હાથથી ચલાવવાની કિલ્ન વિગતવાર)                                                       | ઠંડા ભાગમાં હળવો લોડ ભરો; તમારા મૅન્યુઅલને અનુસરો                                                                |

**કોન ઑફસેટ** એ કંટ્રોલરનું સેટિંગ છે જે કોન માટેનું તેનું તાપમાન ઉપર કે નીચે ખસેડે છે, જેથી તમારા વિટનેસ કોન જે બતાવે તેની સાથે મેળ બેસે. દરેક પકવેલો પૅક રાખો અને દરેક કેવી રીતે વળ્યો તે લખી રાખો (નીચે ‘ફાયરિંગ પછી’ જુઓ).

:::

:::sk

## SK કોન સુધી ફાયરિંગ કરવું {#sk-cones}

SK કોન (શંકુ) એ જાપાનના ધોરણ JIS R 8101 મુજબ બનેલા પાયરોમેટ્રિક કોન છે, અને જાપાનમાં Yuko Trading (Yūkō Shōji, 有恒商事) જેવા વેપારીઓ તેમને વેચે છે. કોઈ પણ કોનની જેમ, SK કોન ફક્ત તાપમાન નહીં, હીટવર્ક માપે છે: વાસણને પૂરતી ગરમી મળે ત્યારે તે નરમ પડીને વળી જાય છે, અને તે કેટલો વળ્યો તે તમે વાંચો છો. વિટનેસ કોન, કોન કેટલો વળ્યો તે વાંચવું, અને હોલ્ડ, બધું તેને માટે પણ એ જ રીતે કામ કરે છે જેમ કોઈ પણ કોન માટે. આ વિભાગ દરેક કોનની પ્રણાલીનું નામ આપે છે, અને SK નંબરને ક્યારેય બીજી પ્રણાલીના નંબરમાં ફેરવતો નથી: જુદી જુદી કોન શ્રેણીના નંબર એકબીજાની જગ્યાએ વાપરી શકાતા નથી.

> [!NOTE]
> નંબર પહેલાં હંમેશાં “SK” લખો. ઘણી જૂની જાપાની રેસિપી ફક્ત “SK 8” કે “SK 9” લખે છે, તે કઈ શ્રેણીનો કોન છે તે કહ્યા વગર. Kyoto કોન અને JIS મુજબના SK કોન એકસરખા નંબર ધરાવે છે પણ જુદાં તાપમાને વળે છે (નીચે ‘Kyoto કોન’ જુઓ).

### મોટા કોન

ધોરણમાં બે કદ છે. મોટા કોન (ōgata kōn, 大型コーン) “મુખ્યત્વે પકવવાની માત્રા માપવા માટે વપરાય છે” (shōdo sokutei, 焼度測定), અને પૉટરને એ જ જોઈએ છે. નાના કોન (SK 26થી SK 42, શ્રેણીની ટોચે) “મુખ્યત્વે ઉચ્ચતાપસહતાની ચકાસણી માટે વપરાય છે” અને અહીં સામેલ નથી. નીચેનું કોષ્ટક SK 022થી SK 20 સુધીના મોટા કોન આપે છે.

નંબર અહીં SK 022થી, જે સૌથી ઠંડો છે, SK 20 સુધી ચાલે છે. SK 015 અને SK 6 વચ્ચે છપાયેલા નંબરમાં “a” હોય છે (SK 015a, SK 6a); તેને જેવો છપાયેલો હોય તેવો જ લખો.

### મોટા કોન ગોઠવવા

દરેક મોટા કોનને પ્લૅક કે માટીની ચકતીમાં, તેની વળવાની સપાટી તરફ નમાવીને ગોઠવો. કોઈ પણ કોનની જેમ, ઊંચાઈ અને ઢાળ દર ફાયરિંગે એકસરખાં રાખો, કારણ કે બેમાંથી કોઈમાં ફરક પડે તો તે કેટલો વળે છે તે બદલાય છે. પૅકના ત્રણ કોન (નીચે) સાથે ગોઠવો, કિલ્નમાં ઊંડે લોડની વચ્ચે, જ્યાં તેમને વાસણ જેટલી જ ગરમી મળે, છતાં જ્યાંથી તમે તેમને પીપહોલમાંથી જોઈ શકો; કિલ્ન બંધ કરતાં પહેલાં ખાતરી કરો કે ત્રણેય દેખાય છે.

SK કોન કેટલા ઊંડા કે કયા ખૂણે ગોઠવવા તે માટે કોઈ ઉત્પાદક કે વેચનારની સૂચનાઓ અમને મળી નથી. સૌથી નજીકનું એક પ્રયોગશાળાનું ધોરણ છે, JIS R 2204, જાપાનની એ ચકાસણી કે રિફ્રેક્ટરી (ઉચ્ચતાપસહ) પદાર્થ કેટલી ગરમી સહન કરે છે: તે દરેક SK કોનને તેની નિશાની કરેલી સપાટી સપાટ સ્ટૅન્ડ સાથે 80°ના ખૂણે અને તેના પાયાને આશરે 4 mm અંદર ખોસીને ગોઠવે છે. એ રિફ્રેક્ટરી માટેની ચકાસણી છે, વાસણ પકવવાનો નિયમ નથી, અને અમે તે ધોરણમાં નહીં પણ ધોરણના ઉતારામાં વાંચી છે.

### ગાઇડ, ફાયરિંગ અને ગાર્ડ કોન

કોન ત્રણના સમૂહમાં વેચાય છે અને ગોઠવાય છે: એક ગાઇડ કોન, લક્ષ્ય પરનો ફાયરિંગ કોન, અને એક ગાર્ડ કોન. ફાયરિંગ કોન તરીકે તમારી રેસિપી કે માટી જે SK નંબર કહે તે લો, ગાઇડ કોન તરીકે આગલો વધુ ઠંડો કોન (કોષ્ટકમાં એક હરોળ ઉપર) અને ગાર્ડ કોન તરીકે આગલો વધુ ગરમ કોન. ગાઇડ કોન વળવા લાગે ત્યારે અંત નજીક છે; ગાર્ડ કોન વળે ત્યારે ફાયરિંગ વધુ પડતું થઈ ગયું છે.

### SK ચાર્ટ

Table: SK મોટા કોન (JIS R 8101): દરેકનું નિર્ધારિત (JIS) તાપમાન
Label: SK ચાર્ટ

| કોન     | નિર્ધારિત (JIS) તાપમાન |
| ------- | ---------------------: |
| SK 022  |    {{1112 °F; 600 °C}} |
| SK 021  |    {{1202 °F; 650 °C}} |
| SK 020  |    {{1238 °F; 670 °C}} |
| SK 019  |    {{1274 °F; 690 °C}} |
| SK 018  |    {{1310 °F; 710 °C}} |
| SK 017  |    {{1346 °F; 730 °C}} |
| SK 016  |    {{1382 °F; 750 °C}} |
| SK 015a |    {{1454 °F; 790 °C}} |
| SK 014a |    {{1499 °F; 815 °C}} |
| SK 013a |    {{1535 °F; 835 °C}} |
| SK 012a |    {{1571 °F; 855 °C}} |
| SK 011a |    {{1616 °F; 880 °C}} |
| SK 010a |    {{1652 °F; 900 °C}} |
| SK 09a  |    {{1688 °F; 920 °C}} |
| SK 08a  |    {{1724 °F; 940 °C}} |
| SK 07a  |    {{1760 °F; 960 °C}} |
| SK 06a  |    {{1796 °F; 980 °C}} |
| SK 05a  |   {{1832 °F; 1000 °C}} |
| SK 04a  |   {{1868 °F; 1020 °C}} |
| SK 03a  |   {{1904 °F; 1040 °C}} |
| SK 02a  |   {{1940 °F; 1060 °C}} |
| SK 01a  |   {{1976 °F; 1080 °C}} |
| SK 1a   |   {{2012 °F; 1100 °C}} |
| SK 2a   |   {{2048 °F; 1120 °C}} |
| SK 3a   |   {{2084 °F; 1140 °C}} |
| SK 4a   |   {{2120 °F; 1160 °C}} |
| SK 5a   |   {{2156 °F; 1180 °C}} |
| SK 6a   |   {{2192 °F; 1200 °C}} |
| SK 7    |   {{2246 °F; 1230 °C}} |
| SK 8    |   {{2282 °F; 1250 °C}} |
| SK 9    |   {{2336 °F; 1280 °C}} |
| SK 10   |   {{2372 °F; 1300 °C}} |
| SK 11   |   {{2408 °F; 1320 °C}} |
| SK 12   |   {{2462 °F; 1350 °C}} |
| SK 13   |   {{2516 °F; 1380 °C}} |
| SK 14   |   {{2570 °F; 1410 °C}} |
| SK 15   |   {{2615 °F; 1435 °C}} |
| SK 16   |   {{2660 °F; 1460 °C}} |
| SK 17   |   {{2696 °F; 1480 °C}} |
| SK 18   |   {{2732 °F; 1500 °C}} |
| SK 19   |   {{2768 °F; 1520 °C}} |
| SK 20   |   {{2786 °F; 1530 °C}} |

દરેક આંકડો નિર્ધારિત (JIS) છે: ધોરણ કોન માટે જે તાપમાન આપે છે, જેમ Yuko Tradingના કોષ્ટકમાં છપાયેલું છે. કોષ્ટક ગરમ થવાનો દર છાપતું નથી. ધોરણ સંદર્ભ તાપમાન આપે છે. પૉટરના આશરે 100 °C/hના દરે, Kyotoની મ્યુનિસિપલ સંસ્થાએ પોતાના Kyoto કોન એ જ નંબર માટેના JIS આંકડા કરતાં 47–79 °C વધુ ઠંડા તાપમાને વળતા માપ્યા; JIS મુજબના SK કોન માટે આવાં માપ અમને મળ્યાં નથી. વિટનેસ કોન મૂકો અને સરખાવો.

### Kyoto કોન

Kyoto કોન (Kyōto zēgeru, 京都ゼーゲル), જે Kyotoની મ્યુનિસિપલ સંસ્થા બનાવતી હતી, હવે બનતા નથી: સમાચાર અહેવાલો કહે છે કે સંસ્થાએ 2009ના નાણાકીય વર્ષના અંતે ઉત્પાદન બંધ કર્યું. તેઓ JIS મુજબના SK કોનના જ નંબર ધરાવે છે પણ વધુ ઠંડા તાપમાને વળે છે: Kyoto કોન JIS મુજબના SK કોન કરતાં બે કે ત્રણ નંબર વધુ ઠંડા કોનના તાપમાનની આસપાસ વળે છે. Kyotoની જે રેસિપી “SK 8” કહે તેનો અર્થ Kyoto કોન હોઈ શકે છે. સંસ્થાએ Kyoto કોનમાંથી Orton કોન પર જતા પૉટર માટે સલાહ પ્રકાશિત કરી છે, અને તેના પોતાના Kyoto SK 12ને બદલે Orton કોન 10 મૂકે છે. એ સંસ્થાની પોતાનાં માપ પરથી કરેલી પસંદગી છે: તેણે Kyoto કોન અને Orton કોન એક જ કિલ્નમાં 100 °C/h પર વાળ્યા, અને Kyoto SK 12 (1290 °C) જ્યાં વળ્યો ત્યાં Orton 10 (1290 °C) વળ્યો. એ જ કોષ્ટકમાં Kyoto SK 8 (1198 °C) Orton 5 (1207 °C)ની નજીક વળ્યો, અને Kyoto SK 10 (1232 °C) ત્યાં વળ્યો જ્યાં Orton 7 (1232 °C) વળ્યો. Glazecalc SK કોનને Orton કોનની બાજુમાં બતાવે ત્યારે આ કોષ્ટક વાપરે છે, 60 °C/hનો Orton ચાર્ટ નહીં, અને કહે છે કે દરેક જોડ અંદાજિત છે.

### જાપાનમાં વેચાતા Orton કોન

Ortonના સેલ્ફ-સપોર્ટિંગ કોન જાપાનમાં tatsu zēgeru (立つゼーゲル, “ઊભો સેગર”) નામથી વેચાય છે, કારણ કે તેમને પ્લૅક કે સ્ટૅન્ડની જરૂર નથી. તે Orton કોન છે, Ortonના નંબર અને Ortonના ચાર્ટ (ઉપર) સાથે: તેમાંના કોઈ એક સુધી ફક્ત તેના Orton નંબરથી જ પકવો, અને SK અને Orton કોન જુદા જુદા પૅકમાં રાખો, ક્યારેય એક જ પૅકમાં નહીં.

### SK કોનના સ્રોત

- [Yuko Trading (Yūkō Shōji Kabushiki Kaisha, 有恒商事株式会社): Hyōjun yōtō ondo hyō (標準溶倒温度表; SK ચાર્ટ, 14 ઑક્ટોબર, 2026એ તપાસ્યો)](http://www.yukotrading.co.jp/pdf/segercone_table.pdf)
- [JSA: JIS R 8101:1999, Taikado shiken-yō hyōjun kōn (耐火度試験用標準コーン; અમલમાં, 20 ઑક્ટોબર, 2023એ ફરી પુષ્ટિ)](https://webdesk.jsa.or.jp/books/W11M0090/index/?bunsyo_id=JIS+R+8101:1999)
- [JSA: JIS R 2204:1999, Taikabutsu oyobi taikabutsu genryō no taikado shiken hōhō (耐火物及び耐火物原料の耐火度試験方法; અમલમાં, 20 ઑક્ટોબર, 2023એ ફરી પુષ્ટિ)](https://webdesk.jsa.or.jp/books/W11M0090/index/?bunsyo_id=JIS+R+2204:1999)
- [kikakurui.com: JIS R 2204:1999નો ઉતારો, જ્યાં કલમ 5 a) કોન ગોઠવવાનું નક્કી કરે છે (19 ઑક્ટોબર, 2026એ વાંચ્યો)](https://kikakurui.com/r2/R2204-1999-01.html)
- [Kyoto Municipal Institute of Industrial Technology and Culture: Kyoto કોનમાંથી Orton કોન પર જતી વખતે ધ્યાનમાં રાખવાની બાબતો](https://tc-kyoto.or.jp/app/uploads/2025/07/OrtonCorn.pdf)

:::

## બિસ્ક ફાયરિંગ {#bisque}

**બિસ્ક (પ્રથમ પકવણી)**{{en: bisque}} ફાયરિંગ (બ્રિટનમાં “બિસ્કિટ”) એ પહેલું, ઓછા તાપમાનનું ફાયરિંગ છે જે સૂકી માટીને ગ્લેઝ કરવા માટે તૈયાર, કઠણ, છિદ્રાળુ વાસણમાં ફેરવે છે. તે સામાન્ય રીતે કોન (શંકુ) 06–04 સુધી પકવવામાં આવે છે, Ortonના ચાર્ટ પર {{1828–1945 °F; 998–1063 °C}}; બ્રિટનના પૉટર ઘણી વાર આશરે {{1000 °C; 1832 °F}} સુધી પકવે છે, જે કોન 06ની નજીક છે. બિસ્ક છિદ્રાળુ રહેવું જોઈએ, “સામાન્ય રીતે 15%થી વધુ” (Digitalfire), જેથી તે ગ્લેઝમાંથી પાણી ચૂસી લે. બહુ નરમ બિસ્ક ગ્લેઝ બહુ જાડો ચડાવે છે, જે પછી તિરાડ પડે છે અને **ક્રૉલિંગ (ગ્લેઝ સંકોચાઈને ખસી જવો)**{{en: crawling}} થાય છે (ટાપુઓ જેવા ટુકડામાં સંકોચાઈ જાય છે અને વચ્ચે ખુલ્લી માટી રહી જાય છે). ઓછું પકવેલું બિસ્ક પણ “ગ્લેઝ ફાયરિંગ દરમિયાન સંકોચાતું રહે છે”, જે ગ્લેઝ ફિટ{{en: glaze fit}} બગાડે છે. કિલ્ન (ભઠ્ઠી) ભરવી સરળ છે: વાસણ એકબીજાને અડી શકે છે, ઢાંકણ તેમના વાસણ પર જ પકવી શકાય છે, અને વાટકા એકની અંદર બીજો મૂકવાને બદલે કિનારી સાથે કિનારી મૂકવામાં આવે છે.

### શરૂઆતનો ભાગ ધીમો કેમ હોય છે

પાણી વરાળ બને ત્યારે હજાર ગણાથી વધુ ફેલાય છે, તેથી ભીનાં વાસણ ધીમે સૂકવવાં જરૂરી છે. L&L અને Orton સલાહ આપે છે કે “બૉડીને એકસરખી ગરમ કરવા માટે 1500°F (815°C)થી નીચે ખાસ કાળજી લેવી જોઈએ”, અને કાર્બન આશરે {{1200 °F; 650 °C}} પહેલાં બળી ગયેલો હોવો જરૂરી છે. {{1500 °F; 816 °C}}થી ઉપર કિલ્ન વધુ ઝડપથી વધી શકે છે.

Table: બિસ્ક ગરમ થાય ત્યારે શું થાય છે
Label: બિસ્કમાં શું થાય છે

|                            તાપમાન | શું થાય છે                                                       |
| --------------------------------: | ---------------------------------------------------------------- |
|        {{300–500 °F; 149–260 °C}} | બાઇન્ડર બળી જાય છે                                               |
|           આશરે {{450 °F; 232 °C}} | સેન્દ્રિય પદાર્થ બળવા લાગે છે                                    |
|           {{700 °F; 371 °C}} સુધી | આ તાપમાનથી ઉપર જાય ત્યાં સુધી માટીમાંથી પાણી નીકળતું રહે છે      |
|       {{842–1022 °F; 450–550 °C}} | રાસાયણિક રીતે બંધાયેલું પાણી માટીમાંથી નીકળે છે                  |
|               {{1063 °F; 573 °C}} | ક્વાર્ટ્ઝ ઇન્વર્ઝન: માટીમાંની સિલિકા અચાનક ફેલાય છે              |
|         {{1112 °F; 600 °C}}થી ઉપર | સલ્ફર બળી જાય છે                                                 |
| {{1200–1400 °F; 649–760 °C}} સુધી | કુદરતી કાર્બન બળી જાય છે; આ લાલચોળ તાપથી નીચે પૂરું થઈ જવું જોઈએ |
|         {{1544 °F; 840 °C}}થી ઉપર | કૅલ્શિયમ કાર્બોનેટ વિઘટન પામે છે                                 |

**ક્વાર્ટ્ઝ ઇન્વર્ઝન**{{en: quartz inversion}} એ માટીમાંની સિલિકાના કદમાં {{1063 °F; 573 °C}} પર થતો અચાનક ફેરફાર છે: તે ઉપર જતાં ફેલાય છે અને નીચે આવતાં સંકોચાય છે. L&Lનું Slow Bisque {{1000 °F; 538 °C}} અને {{1100 °F; 593 °C}} વચ્ચે તેમાંથી પસાર થતી વખતે ધીમું પડે છે. Digitalfireને આ “બિસ્ક ફાયરિંગ માટે બિનજરૂરી” લાગ્યું, અને Ceramics Monthly કહે છે કે તે મુખ્યત્વે ઘટ્ટ વાસણ ઠંડાં કરતી વખતે મહત્ત્વનું છે. ધીમા પડવાનો ખર્ચ ઓછો છે, તેથી અમારું સૂચન છે કે તેને જાડાં વાસણ માટે રાખો.

### કૅન્ડલિંગ: કિલ્નમાં સૂકવવું

**કૅન્ડલિંગ (ભેજ કાઢવા ધીમી ગરમી)**{{en: candling}} એટલે કિલ્નને ઓછા તાપમાને રાખવી, ઢાંકણ ટેકવેલું રાખીને કે વેન્ટ ચાલુ રાખીને, જ્યાં સુધી વાસણમાંથી છેલ્લો ભેજ નીકળી ન જાય. તાપમાન વિશે સ્રોતો અલગ પડે છે:

Table: કૅન્ડલિંગનાં તાપમાન

| સ્રોત            | કૅન્ડલિંગ                                                                                       |
| ---------------- | ----------------------------------------------------------------------------------------------- |
| Ceramics Monthly | ઉકળવાથી જરા ઓછું; દાખલા તરીકે 4–6 કલાક સુધી {{25 °F/h; 14 °C/h}}ના દરે વધારવું                  |
| L&L પ્રીહીટ      | {{150–200 °F; 66–93 °C}} પર હોલ્ડ કરો                                                           |
| Digitalfire      | {{250 °F; 121 °C}} પર હોલ્ડ કરો, કારણ કે ઉકળવાથી નીચે હોલ્ડ કરવાથી “બધું પાણી બહાર નીકળતું નથી” |

> [!NOTE]
> અમારી શરૂઆતની ભલામણ: ધીમે ધીમે વધારીને વધુમાં વધુ આશરે {{250 °F; 121 °C}} સુધી લઈ જાઓ, અને વેન્ટ પરનો અરીસો સ્વચ્છ રહે ત્યાં સુધી હોલ્ડ (એક જ તાપમાને રાખવું){{en: hold}} કરો. જાડાં કે ભીનાં વાસણ માટે આખી રાત હોલ્ડ કરો.

**અરીસાની તપાસ**: ઓરડાના તાપમાનનો અરીસો વેન્ટના કાણા પાસે કે ટેકવેલા ઢાંકણ નીચેના ગાળા પાસે રાખો. જો તેના પર ઝાંખપ આવે, તો પાણી હજી નીકળી રહ્યું છે; રાહ જુઓ, પછી ફરી તપાસો.

### કંટ્રોલર શેડ્યૂલ

**કંટ્રોલર** એ ઇલેક્ટ્રૉનિક એકમ છે જે કિલ્નને **શેડ્યૂલ** દ્વારા પકવે છે: **સેગમેન્ટ**ની યાદી, દરેક સેગમેન્ટ તાપમાન વધવાનો દર (**રૅમ્પ**{{en: ramp}}), લક્ષ્ય તાપમાન અને વૈકલ્પિક હોલ્ડ. નીચે L&Lના DynaTrol અને Bartlett કંટ્રોલરનાં બે પ્રીસેટ અને Digitalfireએ પ્રકાશિત કરેલું એક શેડ્યૂલ છે. “પીક” એ તમે પસંદ કરેલા કોન માટે કંટ્રોલરનું પોતાનું તાપમાન છે: કોન 04 માટે તે {{1926 °F; 1052 °C}} છે, અને કોન 06 માટે {{1819 °F; 993 °C}}.

Table: L&L અને Bartlett બિસ્ક પ્રીસેટ
Label: બિસ્ક પ્રીસેટ

| સેગમેન્ટ                   |                                                     સુધી વધારો |            Slow Bisque |            Fast Bisque |
| -------------------------- | -------------------------------------------------------------: | ---------------------: | ---------------------: |
| 1                          |                                             {{250 °F; 121 °C}} |   {{80 °F/h; 44 °C/h}} |  {{120 °F/h; 67 °C/h}} |
| 2                          |                                            {{1000 °F; 538 °C}} | {{200 °F/h; 111 °C/h}} | {{300 °F/h; 167 °C/h}} |
| 3                          |                                            {{1100 °F; 593 °C}} |  {{100 °F/h; 56 °C/h}} |  {{150 °F/h; 83 °C/h}} |
| 4                          | પીકથી {{250 °F; 139 °C}} નીચે: કોન 04 માટે {{1676 °F; 913 °C}} | {{180 °F/h; 100 °C/h}} | {{180 °F/h; 100 °C/h}} |
| 5                          |                                                            પીક |   {{80 °F/h; 44 °C/h}} |  {{108 °F/h; 60 °C/h}} |
| ખાલી કિલ્નનો ગરમ થવાનો સમય |                                                                |    આશરે 13 કલાક કે વધુ |       આશરે 10–11½ કલાક |

L&Lના સમય “સૌથી ઝડપી શક્ય ખાલી કિલ્ન” માટેના છે; ભરેલી કિલ્ન ચાર ગણા જેટલો વધુ સમય લઈ શકે છે, અને તમે જે હોલ્ડ ઉમેરો તે વધારાનું હીટવર્ક છે જેનો પ્રીસેટમાં હિસાબ નથી. L&L મોટાં કે ભીનાં વાસણ માટે 2–3 કલાક કે વધુની પ્રીહીટ સાથે Slow Bisqueની સલાહ આપે છે, અને ઝડપી ફાયરિંગ સામે ચેતવે છે, જે “પિનહોલ, તિરાડો અને અપૂરતું બર્નઆઉટ જેવી ખામીઓ સર્જી શકે છે”.

Table: Digitalfire BQ1000 બિસ્ક, આશરે કોન 06 સુધી
Label: Digitalfire BQ1000

| પગલું |                     દર |               લક્ષ્ય | હોલ્ડ                                 |
| ----- | ---------------------: | -------------------: | ------------------------------------- |
| 1     | {{306 °F/h; 170 °C/h}} |   {{248 °F; 120 °C}} | 60 મિનિટ; ભારે વાસણ માટે 10 કલાક સુધી |
| 2     | {{306 °F/h; 170 °C/h}} |  {{1733 °F; 945 °C}} | કંઈ નહીં                              |
| 3     |  {{108 °F/h; 60 °C/h}} | {{1832 °F; 1000 °C}} | 15 મિનિટ                              |

BQ1000માં આશરે 7 કલાક 44 મિનિટ લાગે છે. તેના લેખકને પાતળાં, સૂકાં વાસણ માટે વધુમાં વધુ {{500 °F/h; 278 °C/h}} સુધીનો દર ચાલે એવો લાગે છે, અને આખા લોડમાં તાપમાન એકસરખું કરવા માટે તે છેલ્લું પગલું ધીમું કરે છે.

### કંટ્રોલરના કોન અને Ortonનો ચાર્ટ

L&L અને Bartlett કંટ્રોલર કોન 04 માટે {{1926 °F; 1052 °C}} અને કોન 06 માટે {{1819 °F; 993 °C}} વાપરે છે, જે Ortonના {{1945 °F; 1063 °C}} અને {{1828 °F; 998 °C}} કરતાં થોડાં ઓછાં છે; કોન 6 અને કોન 10 પર તે મળતાં આવે છે. વિટનેસ કોન તફાવતનો ઉકેલ લાવે છે: તે કંટ્રોલર સાથે સહમત ન હોય, તો કોન ઑફસેટથી તેને સુધારો.

### હાથથી ચલાવવાની કિલ્નમાં

હાથથી ચલાવવાની કિલ્ન એ જ યોજના હાથથી અનુસરે છે: ઢાંકણ ટેકવીને અને પીપહોલ ખુલ્લા રાખીને ધીમે સૂકવો, સ્વિચને Lowથી Medium અને પછી High પર ક્રમશઃ લઈ જાઓ, અને સિટરને ફાયરિંગ પૂરું કરવા દો. પ્રકાશિત પ્રક્રિયાઓ નીચે ‘હાથથી ચલાવવાની કિલ્ન વિગતવાર’માં છે.

## ગ્લેઝ ફાયરિંગ {#glaze}
