Repository: AaronFilson/glazecalc

# Glazecalc

**Free glaze chemistry for potters.** Enter a glaze recipe and see its unity molecular formula
(UMF): the fluxes, alumina and silica it becomes in the kiln, and their ratio. Keep your recipes,
materials, colorants, firing logs and notes together in one private notebook.

**[glazecalcapp.com](https://glazecalcapp.com)**: try it without an account. A free, non-commercial project by
Aaron Filson, in 57 languages, and usable from AI assistants through its MCP server.
<table>
  <tr>

## At a glance

For anyone reading the code; the [highlights](#highlights) below give the details.

- **Stack:** Angular 22 (standalone components, signals, zoneless), TypeScript on Node 24 with Express

File: client/public/i18n/guides/firing/ha.md (part 1 of 2)
---
title: Gasa a cikin kiln mai sauƙi
lead: Yadda ake gasa a cikin kiln na lantarki mai kiln sitter ko suwis na hannu: zaɓa, ajiyewa da karanta cone, tare da jadawalan da aka wallafa na gasa bisque da na gasa glaze.
---

## Cone: abin da suke aunawa {#cones}

> [!NOTE]
> Ku fara bin littafin jagora na kiln ɗinku. Wannan jagora ya tattara abin da masu yin cone da masu yin kiln suke wallafawa game da kiln na lantarki masu sauƙi; ba ya maye gurbin umarnin samfurin kiln ɗinku, kuma inda biyun suka saɓa, littafin jagora na kiln shi ne ake bi.

**Pyrometric cone** (mazugi) wani ɗan ƙaramin mazugi ne siriri mai siffar dala, wanda aka yi da garin yumɓu na ma'auni ɗaya. Idan ya sami isasshen zafi, yakan yi laushi ya lanƙwasa ta hanyar da take maimaituwa iri ɗaya. Kuna ajiye cone a cikin kiln (murhun gasa tukwane) kusa da tukwane, sannan ku karanta yadda suka lanƙwasa.

Cone suna auna **heatwork** (aikin zafi), wato tasirin zafi da lokaci a haɗe. A kalaman Orton, babban mai yin cone a Amurka, "Cone ba zafi kaɗai suke aunawa ba." Cone da aka zafafa a hankali yakan lanƙwasa a zafin da ya fi ƙasa da na wanda aka zafafa da sauri, kuma glaze{{en: glaze}} ma haka yake. Saboda haka Orton yana bayar da zafin kowane cone a wani gudun hawan zafi da aka faɗa, a cikin {{180 °F; 100 °C}} na ƙarshe na gasar. Da zarar cone ya fara motsi, yakan lanƙwasa cikin ɗan ƙaramin tazara, "galibi ƙasa da 40° F" (22 °C).

### Lambobin cone

Lambobin cone suna farawa daga 022, mafi ƙarancin zafi, har zuwa 42. Sifiri a gaba yana nuna jerin masu ƙarancin zafi, kuma ana karanta shi "oh": cone 06 ("oh-six") bai kai cone 04 zafi ba, kuma cone 01 yana buƙatar zafi ƙasa da cone 1. Orton ya yi gargaɗin cewa yana da muhimmanci kada a haɗa jerin biyun. Tazarar tana da girma: cone 06 yana lanƙwasa a zafin da ya fi na cone 6 sanyi da sama da {{400 °F; 220 °C}}.

Table: Matakan gasa na yau da kullum, ga cone masu tsayawa da kansu a {{108 °F/h; 60 °C/h}}
Label: Matakan gasa

| Mataki       | Cone  |                          Zafin | Amfani na yau da kullum                                  |
| ------------ | ----- | -----------------------------: | -------------------------------------------------------- |
| Zafi ƙasa    | 06–04 |  {{1828–1945 °F; 998–1063 °C}} | Glaze na earthenware; bisque                             |
| Zafi tsakiya | 5–6   | {{2167–2232 °F; 1186–1222 °C}} | Stoneware da porcelain na kiln na lantarki               |
| Zafi sama    | 9–10  | {{2300–2345 °F; 1260–1285 °C}} | Galibi stoneware da porcelain da ake gasawa da iskar gas |

Masu sayar da kaya a Birtaniya, Turai, Australia da New Zealand sukan bayar da zafi a °C maimakon cone: ku nemi cone mafi kusa a jadawalin da ke ƙasa, sannan ku tabbatar da shi da cone mai shaida (witness cone). Cone na Seger da na Staffordshire, tsofaffin jerin cone na Turai, bai kamata a ɗauka cewa lambobinsu ɗaya ne da na Orton ba, don haka wannan jagora yana amfani da cone na Orton.

### Tsayawa yana ƙara aikin zafi

**Hold** (tsayawa, ana kuma ce masa **soak**) yana riƙe kiln a zafi ɗaya na ɗan lokaci. Domin cone suna auna aikin zafi, tsayawa a ƙoli zai iya maye gurbin ƙoli mai zafi fiye da haka. Orton yana bayar da waɗannan kimantawa:

Table: Darajar tsayawa a ƙoli
Label: Tsayawa da aikin zafi

| Tsayawa        | Kusan aikin zafi ɗaya da                               |
| -------------- | ------------------------------------------------------ |
| Kusan minti 20 | Ƙoli mai zafi fiye da {{18 °F; 10 °C}}                 |
| Minti 40–60    | Ƙoli mai zafi fiye da {{36 °F; 20 °C}}                 |
| Kusan awa 2    | Ƙoli mai zafi fiye da {{54 °F; 30 °C}}                 |
| Awa 4–6        | Ya isa ya lanƙwasa cone wanda ya fi zafi da lamba biyu |

Orton ya ƙara da cewa tsayawa na awa 1–2 "zai iya isa ya lanƙwasa cone na lamba ta gaba mai zafi".

Don haka tsayawa ba ya taɓa zama kyauta: idan kuka ƙara shi, ku sa ran cone za su ƙara lanƙwasawa, kuma ku rage ƙolin daidai da haka.

### Nau'o'in cone

Orton yana yin nau'i huɗu. Biyu suna tsayawa a kan shiryayye don nuna abin da tukwane suka samu; biyu kuma na kiln sitter ne.

Table: Nau'o'in cone huɗu na Orton
Label: Nau'o'in cone

| Nau'i                | Amfaninsa                       | Yadda yake tsayawa                                                                                           |
| -------------------- | ------------------------------- | ------------------------------------------------------------------------------------------------------------ |
| Mai tsayawa da kansa | Cone mai shaida a kan shiryayye | Gindin da aka gina a jikinsa yana saita tsayi, 1¾ inci (44 mm), da karkata ta 8°; ba a buƙatar mariƙi        |
| Babba                | Cone mai shaida a kan shiryayye | Ana kafa shi a plaque ko dunƙulen yumɓu, inda daidai 2 inci (51 mm) suke bayyane, yana karkata 8° daga tsaye |
| Ƙarami (junior)      | Kiln sitter                     | Yana kwanciya a kan mariƙan sitter; 15/16 inci (24 mm) suna bayyane idan an tsayar da shi a shiryayye        |
| Sanda (bar)          | Kiln sitter                     | Gari ɗaya ne da na ƙananan cone, a siffar sanda mai kauri ɗaya                                               |

Tsayi yana da muhimmanci: bambancin ¼ inci (6 mm) a tsayin babban cone "zai iya kawo bambancin lanƙwasa fiye da rabin cone". Cone ba sa lalacewa ko tsufa, kuma ajiye su a wuri mai danshi ba ya shafar su.

### Ma'anar "cone 6" a aikace

Jadawalin yana bayar da cone 6 mai tsayawa da kansa a matsayin {{2232 °F; 1222 °C}}, amma sai idan {{180 °F; 100 °C}} na ƙarshe sun hau a {{108 °F/h; 60 °C/h}}. Idan zafin ya hau a {{270 °F/h; 150 °C/h}}, cone ɗin dai yana lanƙwasa a {{2269 °F; 1243 °C}}. Kiln na gaske ma sun bambanta: Digitalfire ya ruwaito cewa "Yawancin kiln suna kaiwa cone 6 a 2200°F, ba 2232°F ba". Don haka "cone 6" yana nufin tukwane sun sami aikin zafin da yake lanƙwasa cone 6, ko me ma'aunin zafi ya karanta a lokacin.

:::orton

> [!NOTE]
> Ku gasa bisa cone, ba bisa agogo ko lambar suwis ba. Ku saita controller da lambar cone, kuma ku bar cone mai shaida a kan shiryayye ya tabbatar da kowace gasa.

:::

:::temperature

> [!NOTE]
> Idan kuna gasa bisa zafi, ku riƙe ƙarshen kowace gasa iri ɗaya: gudun hawan zafi na ƙarshe ɗaya, ƙoli ɗaya da tsayawa ɗaya. Sa'an nan glaze da ya yi kyau sau ɗaya zai sake yin kyau.

:::

## Jadawalin cone {#cone-chart}

Waɗannan alƙaluma daga jadawalin cone na Orton ne (©2001) na cone masu tsayawa da kansu; cone 11 zuwa 14 daga jadawalan da Orton yake wallafawa yanzu ne, waɗanda suke bayar da alƙaluma iri ɗaya inda suka haɗu, kuma cone 13 da 14 a °C kaɗai (an juya °F ɗinsu a nan). Ku zaɓi layin da ya dace da gudun hawan zafin kiln ɗinku a cikin {{180 °F; 100 °C}} na ƙarshe. Ƙa'idar Orton ta gaba ɗaya ita ce layin {{270 °F/h; 150 °C/h}} ga gasa mai sauri, layin {{108 °F/h; 60 °C/h}} ga matsakaiciya, da layin {{27 °F/h; 15 °C/h}} ga mai jinkiri. Don lissafa gudu, ku raba zafin da ya hau da awannin da ya ɗauka: kiln da ya hau {{900 °F; 500 °C}} cikin awa 3 yana zafafa a kusan {{300 °F/h; 167 °C/h}}.

Table: Cone masu tsayawa da kansu na Orton: zafin da kowanne yake lanƙwasa, bisa gudun hawan zafi a cikin {{180 °F; 100 °C}} na ƙarshe
Label: Jadawalin cone na Orton

| Cone | A hankali, {{27 °F/h; 15 °C/h}} | Matsakaici, {{108 °F/h; 60 °C/h}} | Da sauri, {{270 °F/h; 150 °C/h}} |
| ---- | ------------------------------: | --------------------------------: | -------------------------------: |
| 022  |                               – |               {{1087 °F; 586 °C}} |              {{1094 °F; 590 °C}} |
| 018  |             {{1267 °F; 686 °C}} |               {{1319 °F; 715 °C}} |              {{1353 °F; 734 °C}} |
| 015  |             {{1382 °F; 750 °C}} |               {{1456 °F; 791 °C}} |              {{1504 °F; 818 °C}} |
| 010  |             {{1636 °F; 891 °C}} |               {{1657 °F; 903 °C}} |              {{1679 °F; 915 °C}} |
| 08   |             {{1692 °F; 922 °C}} |               {{1728 °F; 942 °C}} |              {{1753 °F; 956 °C}} |
| 07   |             {{1764 °F; 962 °C}} |               {{1789 °F; 976 °C}} |              {{1809 °F; 987 °C}} |
| 06   |             {{1798 °F; 981 °C}} |               {{1828 °F; 998 °C}} |             {{1855 °F; 1013 °C}} |
| 05   |            {{1870 °F; 1021 °C}} |              {{1888 °F; 1031 °C}} |             {{1911 °F; 1044 °C}} |
| 04   |            {{1915 °F; 1046 °C}} |              {{1945 °F; 1063 °C}} |             {{1971 °F; 1077 °C}} |
| 03   |            {{1960 °F; 1071 °C}} |              {{1987 °F; 1086 °C}} |             {{2019 °F; 1104 °C}} |
| 02   |            {{1972 °F; 1078 °C}} |              {{2016 °F; 1102 °C}} |             {{2052 °F; 1122 °C}} |
| 01   |            {{1999 °F; 1093 °C}} |              {{2046 °F; 1119 °C}} |             {{2080 °F; 1138 °C}} |
| 1    |            {{2028 °F; 1109 °C}} |              {{2079 °F; 1137 °C}} |             {{2109 °F; 1154 °C}} |
| 4    |            {{2086 °F; 1141 °C}} |              {{2124 °F; 1162 °C}} |             {{2161 °F; 1183 °C}} |
| 5    |            {{2118 °F; 1159 °C}} |              {{2167 °F; 1186 °C}} |             {{2205 °F; 1207 °C}} |
| 6    |            {{2165 °F; 1185 °C}} |              {{2232 °F; 1222 °C}} |             {{2269 °F; 1243 °C}} |
| 7    |            {{2194 °F; 1201 °C}} |              {{2262 °F; 1239 °C}} |             {{2295 °F; 1257 °C}} |
| 8    |            {{2212 °F; 1211 °C}} |              {{2280 °F; 1249 °C}} |             {{2320 °F; 1271 °C}} |
| 9    |            {{2235 °F; 1224 °C}} |              {{2300 °F; 1260 °C}} |             {{2336 °F; 1280 °C}} |
| 10   |            {{2284 °F; 1251 °C}} |              {{2345 °F; 1285 °C}} |             {{2381 °F; 1305 °C}} |
| 11   |            {{2322 °F; 1272 °C}} |              {{2361 °F; 1294 °C}} |             {{2399 °F; 1315 °C}} |
| 12   |            {{2345 °F; 1285 °C}} |              {{2383 °F; 1306 °C}} |             {{2419 °F; 1326 °C}} |
| 13   |            {{2390 °F; 1310 °C}} |              {{2428 °F; 1331 °C}} |             {{2458 °F; 1348 °C}} |
| 14   |            {{2464 °F; 1351 °C}} |              {{2489 °F; 1365 °C}} |             {{2523 °F; 1384 °C}} |

Layin ɗigo (–) yana nuna alƙalamin da ba a kwafo a nan ba; ku duba cikakken jadawalin Orton don shi.

Orton yana yin cone har zuwa 42 don ayyukan zafi mai yawa, amma yana wallafa zafi ne har zuwa cone 14 kaɗai; ga cone masu zafi fiye da haka, jadawalansa suna "samuwa (idan an nema)". Wani tsohon jadawalin Orton, kamar yadda masu yin kiln suke sake bugawa, yana bayar da babban cone 15 a matsayin {{2608 °F; 1431 °C}} a {{270 °F/h; 150 °C/h}}, kuma ba mu sami wani alƙalami da aka wallafa na cone 16 ko sama da shi ba. Bayan cone 14, ku kafa cone masu shaida ku bi su, kuma ku tabbatar cewa an ƙera kiln ɗinku don wannan zafin.

Manyan cone suna karantuwa cikin 'yan digiri kaɗan na waɗannan alƙaluma: babban cone 6 a {{108 °F/h; 60 °C/h}} yana {{2228 °F; 1220 °C}}. Ƙananan cone, irin da ake sakawa a kiln sitter, an jera su a {{540 °F/h; 300 °C/h}} kaɗai, don haka jadawalin yana bayar da ƙaramin cone 6 a matsayin {{2291 °F; 1255 °C}}. Wannan ba shi ne zafin da sitter yake kashe kiln ba. Aikin cone na sitter shi ne ya yi daidai da cone na shiryayye, kuma cone na shiryayye shi ne yake da magana ta ƙarshe.

Gargaɗi biyu. Ƙasidar Orton ta 2019 tana bayar da cone 06 a gudu mai sauri a matsayin {{1875 °F; 1024 °C}}, amma jadawalin da FAQ na Orton duka suna bayar da {{1855 °F; 1013 °C}}, wanda muka yi amfani da shi a nan. Kuma teburin manyan cone a ƙarshen littafin jagora na kiln sitter na Dawson yana da kurakuran kwafi (cone 5 ya fi cone 6 zafi), don haka kada ku yi amfani da shi.

:::temperature

## Gasa bisa zafi {#by-temperature}

Kiln mai **controller** (na'urar sarrafa gasa) yana gasawa zuwa zafin da kuka saita, wanda wata sanda mai auna zafi kusa da bango take karantawa. Masu sayar da kaya a Birtaniya, Turai, Australia da New Zealand sukan bayar da zafin gasa maimakon cone.

Zafi kaɗai ba ya faɗin yawan gasar da tukwane suka samu. Glaze, kamar cone, suna amsa **heatwork** (aikin zafi): ƙoli ɗaya yana bayar da sakamako mai zafi fiye bayan hawa a hankali ko tsayawa, kuma mai ƙarancin zafi bayan hawa da sauri. Jadawalin Orton yana nuna girmansa: cone 6 yana lanƙwasa a {{2165 °F; 1185 °C}} idan zafi yana hawa a {{27 °F/h; 15 °C/h}}, kuma a {{2269 °F; 1243 °C}} idan yana hawa a {{270 °F/h; 150 °C/h}}. Don haka zafin gasa yana nufin an kai wannan zafin a wani gudu da aka faɗa, tare da duk wani tsayawa da mai yin glaze ya bayar.

Idan girke-girke ya bayar da cone a maimakon haka, ku neme shi a jadawalin da ke sama, a layin gudun da kiln ɗinku yake hawa a ƙarshen gasar. Tsayawa ma yana ƙara aikin zafi: duba Tsayawa yana ƙara aikin zafi, a sama.

Sandar auna zafin tana karanta iskar da ke kusa da bango, ba tukwane ba. Idan gasa tana fitowa da zafi fiye ko ƙasa da yadda ya kamata, littafin jagora na controller ɗinku yana bayanin **offset** ɗinsa, wanda yake gyara abin da yake karantawa.

:::

:::orton

## Kafa rukunin cone {#cone-pack}

**Cone mai shaida** (witness cone) cone ne da aka kafa a kan shiryayye kusa da tukwane, inda yake samun zafi ɗaya da su. Orton ya faɗi aikinsa a fili: "Ma'aunin aikin zafi na gaskiya kaɗai shi ne daga babban cone ko mai tsayawa da kansa da aka ajiye a kan shiryayye kusa da tukwane." Kiln sitter yana kusa da bango, kuma sandar auna zafi ta controller ko ta pyrometer tana karanta zafin kusa da bango; cone mai shaida yana karanta inda tukwane suke.

**Rukunin cone** (cone pack) cone masu shaida uku ne da aka kafa tare, lamba ɗaya tsakanin kowanne:

Table: Rukunin cone uku
Label: Rukunin cone uku

| Cone       | Wace lamba                                   | Bisque na cone 04 | Glaze na cone 6 | Idan ya lanƙwasa                |
| ---------- | -------------------------------------------- | ----------------- | --------------- | ------------------------------- |
| Mai jagora | Cone ɗaya mai ƙarancin zafi fiye da na burin | 05                | 5               | Tukwane suna kusa da nuna       |
| Na gasa    | Burin zafin                                  | 04                | 6               | Gasar ta kai daidai inda ake so |
| Mai tsaro  | Lamba ɗaya mai zafi fiye                     | 03                | 7               | Gasar ta wuce gona da iri       |

### Cone masu tsayawa da kansu ko plaque

L&L, mai yin kiln a Amurka, yana ba da shawarar cone masu tsayawa da kansu ga rukunin "saboda su ne mafi sauƙin amfani kuma suna bayar da sakamako mafi daidaito": tsayinsu da karkatarsu suna cikin jikinsu.

Manyan cone suna buƙatar **plaque** (mariƙin da aka riga aka yi) ko **dunƙulen** yumɓu mai laushi, mai ramuka, wanda aka huda da fensir. Ku kafa kowanne inda daidai 2 inci (51 mm) suke bayyane, yana karkata 8° daga tsaye zuwa **fuskar lanƙwasarsa**. Don gano wannan fuska, ku tsayar da cone a kan gindinsa a wuri mai lebur, ku riƙe shi ta ƙarshensa, sannan ku sake shi: zai faɗi zuwa fuskar lanƙwasarsa.

### Inda za a ajiye rukunan

1. Ku ajiye rukunin "can cikin kiln, amma kuma... ana iya ganinsa ta ramin leƙe" (Orton), kusa da tsakiyar kayan da aka loda kuma nesa da iska mai shigowa (L&L). Ba daidai a bakin ramin leƙe ba: ya kamata cone su ji zafin da tukwane suke ji.
2. Kafin ku rufe murfi, ku leƙa ta ramin leƙe ku tabbatar cewa kuna ganin cone ukun duka.
3. A kiln mai sitter, ku ajiye shiryayyen rukunin aƙalla 1 inci (25 mm) sama ko ƙasa da bututun sitter, don kada shiryayye mai karkata ya toshe sitter.
4. A gasarku ta farko-farko, ku ajiye rukuni a shiryayyen sama, na tsakiya da na ƙasa. Gwajin daidaitawa na L&L ya fi haka: rukunai biyu na cone 07, 06 da 05 a kowane shiryayye, ɗaya a gefe ɗaya kuma a tsakiya.

Ku sa ran bambanci: Orton ya ce "Galibi, za ku ga aƙalla bambancin cone ɗaya daga sama zuwa ƙasan kiln", kuma wuraren da aka cika sosai suna gasuwa da ƙarancin zafi. Rukunan da ba ku iya gani yayin gasa suna bayar da bayani bayan gasar.

:::

:::orton

## Kiln sitter {#kiln-sitter}

**Kiln sitter** makunni ne na inji, a wajen kiln masu sauƙi da tsofaffi da yawa, wanda yake kashe kiln idan ƙaramin cone ya lanƙwasa. Wanda aka fi sani shi ne Dawson Kiln-Sitter. Yana sauƙaƙa gasa, amma abin sauƙi ne kawai, ba na'urar tsaro ba.

### Yadda yake aiki

Wani bututun porcelain yana shiga cikin kiln. A ƙarshensa, ƙaramin cone ko sanda yana kwance a kan mariƙan ƙarfe biyu, ƙarƙashin **sensing rod** (sandar ji) wadda take juyawa kamar allon wasan sama-da-ƙasa. A wajen kiln, ɗayan ƙarshen sandar yana riƙe da wani nauyi ta ƙaramar ƙugiya. Idan cone ya yi laushi ya lanƙwasa zuwa kusan 90°, sandar tana saukowa har ta saki nauyin, nauyin ya faɗi, kuma wutar da ke zuwa elements (wayoyin zafi) ta yanke.

Ƙananan cone da sanduna "suna bayar da gasa daidai da juna". Orton ya lura cewa masu farawa da yawa suna zaɓar sanduna, domin siffarsu mai kauri ɗaya tana sauƙaƙa ajiye su ta hanya ɗaya kowane lokaci. Ƙaramin cone yana siriri zuwa ƙarshe, don haka inda yake zaune yana da muhimmanci: idan siririn ɓangarensa yana ƙarƙashin sandar, kiln yana kashewa da ƙarancin zafi, idan kuma ɓangarensa mai kauri ne, da zafi fiye, bambanci "har ya kai 1/2 cone".

### Wane cone ake sakawa a sitter

Majiyoyi sun saɓa. Dawson, wanda ya yi sitter, ya ce a yi amfani da lamba ɗaya da cone na gasa da ke kan shiryayye, kuma a koma lamba ɗaya mai zafi fiye kawai idan cone na shiryayye bai lanƙwasa ba. L&L ya ce a yi amfani da lamba ɗaya mai zafi fiye da cone na shiryayye, domin sitter yana kusa da bango da elements, yana samun zafi fiye, kuma yakan kashe da wuri. Orton ya warware ƙa'idar: "Cone na shiryayye shi ne alƙalin ƙarshe na gasar, ba cone ko sandar Kiln-Sitter ba."

> [!NOTE]
> Inda muke ba da shawarar farawa: ku saka ƙaramin cone mai lamba ɗaya da burin zafinku a sitter, tare da rukunin cone a kan shiryayye. Idan cone na gasa na shiryayye bai lanƙwasa sosai ba lokacin da kiln ya kashe, a gasa ta gaba ku koma lamba ɗaya mai zafi fiye a sitter, ko ku sa ɓangaren cone mai kauri a ƙarƙashin sandar. Idan ya lanƙwasa fiye da kima, ku yi akasin haka.

### Kafa shi, da bincike kafin kowace gasa

Hanyar Dawson, wadda kuma take aiki a matsayin bincike kafin kowace gasa:

1. Ku kashe dukkan suwis. Ku tabbatar cewa sandar ji tana motsi ba tare da tsaiko ba, tana zaune a tsakiyar bututun, kuma ba ta lanƙwashe ko ta yi tsatsa ba. Idan tana da nauyin motsi, Dawson ya ce a sauya bututun gaba ɗaya.
2. Ku shafa siririn **kiln wash** na zafi mai yawa (shafen da yake hana abu da ya narke mannewa) a kan mariƙan cone da kuma sandar inda take taɓa cone. Kada ku taɓa shafa wash a kan cone ko bututun porcelain.
3. Ku loda shiryayyu da tukwane aƙalla 1 inci (25 mm) sama ko ƙasa da bututun, don kada wani abu ya taɓa shi, ya faɗa masa ko ya toshe shi.
4. Ku ɗaga nauyin, ku danna ƙugiyar ƙasa a kan maɓallin sakin, sannan ku kwantar da cone ko sandar a kan mariƙan, jingine da matakin ƙarfe, kamar yadda littafin jagora na sitter ɗinku ya nuna, ta hanya ɗaya kowane lokaci. Ku sake dubawa kafin ku rufe murfi: "CONE KO SANDAR DA BA A AJIYE DAIDAI BA ZAI IYA JAWO GASA FIYE DA KIMA."
5. Ku saita limit timer ku tura plunger ciki har ya kulle. Ku riƙe kiln a daidaice, kuma ku bar wurin da ke ƙarƙashin nauyin a buɗe, don nauyin ya iya faɗuwa.

### Limit timer

Sitter da yawa, ciki har da samfuran LT na Dawson, suna da **limit timer** (agogon iyaka): agogo da yake kashe kiln bayan wani lokaci da aka saita, a matsayin madadin "idan KILN-SITTER ya kasa aiki". Ya kamata a koyaushe a saita shi fiye da lokacin da ake tsammanin gasar za ta ɗauka. Majiyoyi suna saita ƙarin lokacin daban-daban:

Table: Tsawon lokacin da za a saita limit timer
Label: Saitin limit timer

| Majiya    | Saiti                                                                                                                         |
| --------- | ----------------------------------------------------------------------------------------------------------------------------- |
| Dawson    | Awa ½ fiye da lokacin gasar da ake tsammani har sai kun san kiln, daga baya awa ¼ fiye; kada ku taɓa saita shi fiye da awa 20 |
| L&L       | Mai yawa sosai a karon farko, kuna lura da tsawon lokacin da gasar ta ɗauka; bayan haka, kusan awa 1 fiye                     |
| Bracker's | Minti 30 zuwa awa 1 fiye da lokacin gasar                                                                                     |

> [!NOTE]
> Inda muke ba da shawarar farawa: mai yawa a karon farko (cikin awa 20 na agogon), sannan awa ½ zuwa 1 fiye da lokacin da kuka rubuta. Agogon kuma yana gaya muku tsawon lokacin da gasa ta ɗauka: an saita a 7, ya ƙare a 1, yana nufin awa 6.

### Idan ya kashe da wuri ko a makare

Bayan kowace gasa, ku karanta cone na sitter tare da cone na shiryayye.

Table: Karanta sitter bayan gasa
Label: Matsalolin kiln sitter

| Abin da kuke gani                                                | Abin da wataƙila ya jawo                                                                                                     | Abin da za ku yi                                                        |
| ---------------------------------------------------------------- | ---------------------------------------------------------------------------------------------------------------------------- | ----------------------------------------------------------------------- |
| Sitter ya kashe, cone na gasa na shiryayye bai lanƙwasa sosai ba | Sitter ya fi shiryayye zafi (yana kusa da bango)                                                                             | Cone ɗaya mai zafi fiye a sitter, ko ɓangare mai kauri ƙarƙashin sandar |
| Cone na sitter ya sunkuya nesa fiye da 90°                       | Kiln ya hau da sauri sosai kusa da ƙarshe                                                                                    | Ku rage saitin suwis, don hawan ya yi jinkiri (Dawson)                  |
| Cone na sitter bai lanƙwasa ba, ko ya narke ya zama dunƙule      | Sitter ɗin kansa: rashin daidaitawa, sanda da ta lanƙwashe ko ta yi tsatsa, ko wani abu da ya maƙale a ciki ko jikin bututun | Ku duba ku daidaita sitter bisa littafin jagorarsa kafin ku sake gasa   |
| Da wuri ko a makare kowane lokaci                                | Ya fita daga daidaito, ko sanda ta zaizaye                                                                                   | Ku duba da firing gauge; ku motsa trigger plate                         |

Don duba daidaiton, Dawson yana amfani da **firing gauge** (ma'aunin gasa) wanda yake riƙe sandar inda cone da ya lanƙwasa gaba ɗaya zai bar ta; sannan ya kamata a sami "tazarar 1/16 inci" (kusan 1.6 mm) a ƙugiyar. Ku duba shi bayan kowace gasa 30. Ƙa'idar Ceramics Monthly: idan kiln yana kashewa da wuri, ku ɗaga trigger plate kaɗan; idan a makare, ku saukar da shi kaɗan. Ko me sitter ya yi, "Koyaushe ku amince da manyan cone masu shaida fiye da ƙananan cone na sitter."

> [!WARNING]
> **Kiln sitter ba na'urar tsaro ba ne.** Littafin jagora na Dawson ya ce "BA a yi shi don ya zama makunnin kashewa mai tabbatar da tsaro ba, kuma BAI kamata a bar kiln ɗinku ba tare da kulawa ba fiye da lokacin gasar da aka kiyasta." Abu mai sauƙi kamar ɗanyen tukunya da ya faɗa wa bututun "zai iya jawo gasa fiye da kima". Ku kasance a wurin don duba kiln lokacin da ya kamata ya gama, kuma kada ku taɓa gasa shi a kan ko kusa da wani abu mai ci da wuta, kamar ƙasan katako ko kafet.

An gina sitter don gasa "har zuwa da kuma cone 8". Ba zai iya riƙe zafi ko ya huce a hankali da kansa ba. Amma da gwaninta da littafin rubutu, kuna iya "zama controller ɗin", kamar yadda Digitalfire ya faɗa: ku kalli cone ku juya suwis da hannu.

:::

:::orton

## Karanta cone {#reading-cones}

Ana karanta cone sau biyu: ta ramin leƙe yayin da kiln yake gasawa, da kuma a hannunku bayan ya huce.

### Yayin gasa

**Ramin leƙe** (peephole) ɗan ƙaramin rami ne ta bangon kiln, wanda ake rufewa da toshe mai cirewa. Kada ku taɓa leƙawa ba tare da kariyar ido ba. Orton ya ce "Ya kamata a yi amfani da gilashin walda don guje wa yiwuwar raunin ido. Ba a ba da shawarar gilashin rana ba." Gilashin walda na shade 3, masu kariya daga infrared, su ne aka fi ba da shawara; ku yi amfani da masu duhu fiye idan kuna ganin tabo bayan haka.

- Idan **cone mai jagora** ya fara lanƙwasawa, ƙarshe ya kusa: ku kalla sosai daga nan.
- Da zarar cone ya fara, yana ɗaukar minti 15 zuwa 25 kafin ya lanƙwasa (sabuwar ƙasidar Orton ta ce 15 zuwa 22), a hankali da farko, sannan da sauri da zarar ya wuce rabi, a ƙarfe 3.
- **Cone na gasa** ya gama idan ƙarshensa ya yi daidai da gindinsa.

A kiln na hannu, ramin leƙe ne kaɗai alamarku a lokacin gasa, shi ya sa dole rukunin ya zauna inda kuke iya ganinsa.

### Bayan gasa

Orton yana karanta lanƙwasar kamar fuskar agogo. Cone da bai lanƙwasa ba yana nuna sama, a ƙarfe 12; cone da yake taɓa shiryayye yana a ƙarfe 6. Ƙarshen shi ne lanƙwasa ta 90°, ƙarshen cone daidai da gindinsa: wurin da aka auna zafin jadawalin, kuma Orton yana ɗaukar cone da yake ko'ina daga ƙarfe 5 zuwa 6 a matsayin wanda aka gasa daidai. Tsakanin ƙarfe 4 da taɓa shiryayye bambancin ƙarami ne, "galibi digiri 1 ko 2".

Table: Karanta rukunin cone bayan gasa (misali: cone 5, 6 da 7 ga glaze na cone 6)
Label: Karanta rukunin cone

| Abin da kuke gani                                                                                       | Abin da yake nufi                                                    |
| ------------------------------------------------------------------------------------------------------- | -------------------------------------------------------------------- |
| Cone 5 ya kwanta; ƙarshen cone 6 daidai da gindinsa ko ɗan ƙasa kaɗan; cone 7 a tsaye ko ya ɗan karkata | Daidai: an kai cone 6                                                |
| Cone 5 ya lanƙwasa; cone 6 kaɗan kawai, a ƙarfe 2 ko 3, ko a tsaye                                      | Gasa ƙasa da kima: gasar ta tsaya da wuri                            |
| Ko cone 5 da ƙyar ya motsa                                                                              | Gasa ƙasa da kima sosai, da cone ɗaya ko fiye                        |
| Cone 5 da 6 sun kwanta lebur; cone 7 ya lanƙwasa                                                        | Gasa fiye da kima: "kun wuce mafi kyawun dangantakar lokaci da zafi" |
| Dukkan uku sun kwanta lebur ko sun narke a kan plaque                                                   | Gasa fiye da kima sosai; ku duba sitter da agogo kafin ku sake gasa  |
| Cone masu launin kore-kore, ko bisque mai launin toka                                                   | Rashin isasshiyar fitar iska, ko gasa da sauri sosai                 |
| Rukunin sama ya fi na ƙasa lanƙwasa                                                                     | Kiln mara daidaito; bambancin cone ɗaya ruwan dare ne                |

### Gyara a gaba

Table: Abin da za a canza a gaba
Label: Gyara gasa ta gaba

| Abin da cone suka faɗa                      | Kiln sitter                                                                                                                             | Controller                                                                                                                                     |
| ------------------------------------------- | --------------------------------------------------------------------------------------------------------------------------------------- | ---------------------------------------------------------------------------------------------------------------------------------------------- |
| Gasa ƙasa da kima                           | Cone ɗaya mai zafi fiye a sitter, ko ɓangare mai kauri ƙarƙashin sandar                                                                 | Ku yi amfani da cone offset don gasa da ɗan zafi fiye, ko ku ƙara ɗan gajeren tsayawa (kusan minti 20 daidai yake da {{18 °F; 10 °C}} na ƙoli) |
| Gasa fiye da kima                           | Cone ɗaya mai ƙarancin zafi, ko siririn ɓangare ƙarƙashin sandar; idan cone na sitter ya sunkuya nesa fiye da 90°, ku rage saitin suwis | Ku yi amfani da cone offset don gasa da ɗan ƙarancin zafi, ko ku gajarta ko ku cire tsayawar                                                   |
| Sama da ƙasa sun bambanta fiye da cone ɗaya | Ku canza tsarin suwis (duba Kiln na hannu dalla-dalla)                                                                                  | Ku loda wurin da ke da ƙarancin zafi da sauƙi; ku bi littafin jagorarku                                                                        |

**Cone offset** wani saiti ne na controller wanda yake ɗaga ko saukar da zafinsa na wani cone don ya yi daidai da abin da cone masu shaidarku suke nunawa. Ku ajiye kowane rukunin da aka gasa ku rubuta yadda kowanne ya lanƙwasa (duba Bayan gasa, a ƙasa).

:::

:::sk

## Gasa zuwa cone na SK {#sk-cones}

Cone na SK su ne pyrometric cone da aka yi bisa ma'aunin Japan, JIS R 8101, kuma dillalai kamar Yuko Trading (有恒商事) suke sayarwa a Japan. Kamar kowane cone, cone na SK yana auna aikin zafi, ba zafi kaɗai ba: yana yin laushi ya lanƙwasa idan tukwane sun sami isasshen zafi, kuma kuna karanta yadda ya lanƙwasa. Cone masu shaida, karanta yadda cone ya lanƙwasa, da tsayawa suna aiki a gare shi kamar kowane cone. Wannan sashe yana faɗin tsarin kowane cone, kuma ba ya taɓa juya lambar SK zuwa lambar wani tsari: lambobin jerin cone daban-daban ba sa musanyuwa.

> [!NOTE]
> Koyaushe ku rubuta "SK" kafin lambar. Tsofaffin girke-girken Japan da yawa suna cewa "SK 8" ko "SK 9" kawai ba tare da faɗin cone na wa ba. Cone na Kyoto da cone na SK bisa JIS suna da lambobi iri ɗaya amma suna lanƙwasa a zafi daban-daban (duba Cone na Kyoto, a ƙasa).

### Manyan cone

Ma'aunin yana da girma biyu. Manyan cone (大型コーン) "galibi ana amfani da su ne don auna matakin gasa" (焼度測定), wanda shi ne abin da maginiya ko magini yake so. Ƙananan cone (SK 26 zuwa SK 42, a saman jerin) "galibi ana amfani da su ne don gwajin jure zafi" kuma ba a tattauna su a nan ba. Teburin da ke ƙasa yana bayar da manyan cone daga SK 022 zuwa SK 20.

Lambobin suna farawa daga SK 022, mafi ƙarancin zafi, har zuwa SK 20 a nan. Tsakanin SK 015 da SK 6, lambobin da aka buga suna ɗauke da "a" (SK 015a, SK 6a); ku rubuta shi kamar yadda aka buga.

### Kafa manyan cone

Ku kafa kowane babban cone a plaque ko dunƙulen yumɓu, yana karkata zuwa fuskar lanƙwasarsa. Kamar kowane cone, ku riƙe tsayi da karkata iri ɗaya daga gasa zuwa gasa, domin bambanci a ɗayansu yana canza yadda yake lanƙwasa. Ku kafa cone ukun na rukunin (a ƙasa) tare, can cikin kiln kusa da tsakiyar kayan da aka loda, inda suke samun zafin da tukwane suke samu, amma kuma inda kuke iya ganinsu ta ramin leƙe; kafin ku rufe kiln, ku tabbatar cewa kuna ganin ukun duka.

Ba mu sami umarnin wani mai yi ko mai sayarwa ba game da zurfin ko kusurwar da za a kafa cone na SK. Mafi kusa shi ne wani ma'auni na ɗakin gwaje-gwaje, JIS R 2204, gwajin Japan na yawan zafin da kayan jure wuta suke iya jurewa: yana kafa kowane cone na SK da fuskarsa mai alama a 80° zuwa wani tsayayye mai lebur, kuma ƙafarsa kusan 4 mm a cikinsa. Wannan gwaji ne na kayan jure wuta, ba ƙa'idar gasa tukwane ba, kuma mun karanta shi a cikin kwafin ma'aunin, ba a ma'aunin kansa ba.

### Cone mai jagora, na gasa da mai tsaro

Ana sayar da cone ana kuma kafa su uku-uku: cone mai jagora, cone na gasa a burin zafi, da cone mai tsaro. Ku ɗauki cone na gasa a matsayin lambar SK da girke-girkenku ko yumɓunku ya ambata, cone mai jagora a matsayin cone na gaba mai ƙarancin zafi (layi ɗaya sama a teburin), cone mai tsaro kuma a matsayin na gaba mai zafi fiye. Idan cone mai jagora ya fara lanƙwasawa, ƙarshe ya kusa; idan cone mai tsaro ya lanƙwasa, gasar ta wuce gona da iri.

### Jadawalin SK

Table: Manyan cone na SK (JIS R 8101): zafin suna (JIS) na kowanne
Label: Jadawalin SK

| Cone    |     Zafin suna (JIS) |
| ------- | -------------------: |
| SK 022  |  {{1112 °F; 600 °C}} |
| SK 021  |  {{1202 °F; 650 °C}} |
| SK 020  |  {{1238 °F; 670 °C}} |
| SK 019  |  {{1274 °F; 690 °C}} |
| SK 018  |  {{1310 °F; 710 °C}} |
| SK 017  |  {{1346 °F; 730 °C}} |
| SK 016  |  {{1382 °F; 750 °C}} |
| SK 015a |  {{1454 °F; 790 °C}} |
| SK 014a |  {{1499 °F; 815 °C}} |
| SK 013a |  {{1535 °F; 835 °C}} |
| SK 012a |  {{1571 °F; 855 °C}} |
| SK 011a |  {{1616 °F; 880 °C}} |
| SK 010a |  {{1652 °F; 900 °C}} |
| SK 09a  |  {{1688 °F; 920 °C}} |
| SK 08a  |  {{1724 °F; 940 °C}} |
| SK 07a  |  {{1760 °F; 960 °C}} |
| SK 06a  |  {{1796 °F; 980 °C}} |
| SK 05a  | {{1832 °F; 1000 °C}} |
| SK 04a  | {{1868 °F; 1020 °C}} |
| SK 03a  | {{1904 °F; 1040 °C}} |
| SK 02a  | {{1940 °F; 1060 °C}} |
| SK 01a  | {{1976 °F; 1080 °C}} |
| SK 1a   | {{2012 °F; 1100 °C}} |
| SK 2a   | {{2048 °F; 1120 °C}} |
| SK 3a   | {{2084 °F; 1140 °C}} |
| SK 4a   | {{2120 °F; 1160 °C}} |
| SK 5a   | {{2156 °F; 1180 °C}} |
| SK 6a   | {{2192 °F; 1200 °C}} |
| SK 7    | {{2246 °F; 1230 °C}} |
| SK 8    | {{2282 °F; 1250 °C}} |
| SK 9    | {{2336 °F; 1280 °C}} |
| SK 10   | {{2372 °F; 1300 °C}} |
| SK 11   | {{2408 °F; 1320 °C}} |
| SK 12   | {{2462 °F; 1350 °C}} |
| SK 13   | {{2516 °F; 1380 °C}} |
| SK 14   | {{2570 °F; 1410 °C}} |
| SK 15   | {{2615 °F; 1435 °C}} |
| SK 16   | {{2660 °F; 1460 °C}} |
| SK 17   | {{2696 °F; 1480 °C}} |
| SK 18   | {{2732 °F; 1500 °C}} |
| SK 19   | {{2768 °F; 1520 °C}} |
| SK 20   | {{2786 °F; 1530 °C}} |

Kowane alƙalami zafin suna ne (JIS): zafin da ma'aunin yake bayarwa ga cone ɗin, kamar yadda aka buga a teburin Yuko Trading. Teburin bai buga gudun hawan zafi ba. Ma'aunin yana bayar da zafin nuni. A gudun maginiya na kusan 100 °C/h, cibiyar birnin Kyoto ta auna cone ɗinta na Kyoto suna lanƙwasa da 47–79 °C ƙasa da alƙalamin JIS na lamba ɗaya; ba mu sami irin wannan awo ga cone na SK bisa JIS ba. Ku kafa cone mai shaida ku kwatanta.

### Cone na Kyoto

Cone na Kyoto (京都ゼーゲル), waɗanda cibiyar birnin Kyoto take yi, ba a yin su yanzu: rahotannin labarai sun ce cibiyar ta daina yin su a ƙarshen shekarar kuɗi ta 2009. Suna da lambobi iri ɗaya da cone na SK bisa JIS amma suna lanƙwasa da ƙarancin zafi: cone na Kyoto yana lanƙwasa a kusan zafin cone na SK bisa JIS mai lamba biyu ko uku ƙasa. Girke-girke daga Kyoto da ya ce "SK 8" zai iya nufin cone na Kyoto. Cibiyar ta wallafa shawara ga maginan da suke komawa daga cone na Kyoto zuwa cone na Orton, kuma tana maye gurbin Kyoto SK 12 nata da Orton cone 10. Wannan zaɓin cibiyar ne daga nata awon: ta lanƙwasa cone na Kyoto da cone na Orton a kiln ɗaya a 100 °C/h, kuma Kyoto SK 12 (1290 °C) ya lanƙwasa inda Orton 10 (1290 °C) ya lanƙwasa. A teburin dai, Kyoto SK 8 (1198 °C) ya lanƙwasa kusa da Orton 5 (1207 °C), kuma Kyoto SK 10 (1232 °C) inda Orton 7 (1232 °C) ya lanƙwasa. Glazecalc yana amfani da wannan teburin, ba jadawalin Orton a 60 °C/h ba, idan yana nuna cone na SK kusa da cone na Orton, kuma yana faɗin cewa kowane haɗi kimantawa ne.

### Cone na Orton da ake sayarwa a Japan

Ana sayar da cone na Orton masu tsayawa da kansu a Japan da sunan 立つゼーゲル ("Seger mai tsayawa"), domin ba sa buƙatar plaque ko mariƙi. Cone na Orton ne, da lambobin Orton da jadawalin Orton (a sama): ku gasa zuwa gare su bisa lambar Orton kaɗai, kuma ku ajiye cone na SK da na Orton a rukunai daban-daban, kada ku taɓa haɗa su a rukuni ɗaya.

### Majiyoyi kan cone na SK

- [Yuko Trading (有恒商事株式会社): 標準溶倒温度表 (teburin SK, an duba 2026-10-14)](http://www.yukotrading.co.jp/pdf/segercone_table.pdf)
- [JSA: JIS R 8101:1999, 耐火度試験用標準コーン (yana aiki, an sake tabbatarwa 2023-10-20)](https://webdesk.jsa.or.jp/books/W11M0090/index/?bunsyo_id=JIS+R+8101:1999)
- [JSA: JIS R 2204:1999, 耐火物及び耐火物原料の耐火度試験方法 (yana aiki, an sake tabbatarwa 2023-10-20)](https://webdesk.jsa.or.jp/books/W11M0090/index/?bunsyo_id=JIS+R+2204:1999)
- [kikakurui.com: kwafin JIS R 2204:1999, inda sakin layi na 5 a) yake kafa cone (an karanta 2026-10-19)](https://kikakurui.com/r2/R2204-1999-01.html)
- [Kyoto Municipal Institute of Industrial Technology and Culture: abubuwan lura yayin komawa daga cone na Kyoto zuwa cone na Orton](https://tc-kyoto.or.jp/app/uploads/2025/07/OrtonCorn.pdf)

:::

## Gasa bisque {#bisque}

Gasar **bisque** (gasa ta farko; biscuit a Birtaniya) ita ce gasa ta farko, mai ƙarancin zafi, wadda take mayar da busasshen yumɓu tukwane masu ƙarfi, masu ramuka, shirye don shafa glaze{{en: glaze}}. Galibi ana gasa ta zuwa cone 06–04, {{1828–1945 °F; 998–1063 °C}} a jadawalin Orton; maginan Birtaniya sukan gasa zuwa kusan {{1000 °C; 1832 °F}}, kusa da cone 06. Ya kamata bisque ya kasance mai ramuka, "galibi fiye da 15%" (Digitalfire), domin ya tsotse ruwa daga glaze. Bisque mai laushi da yawa yakan ɗauki glaze da kauri sosai, wanda daga baya yake tsagewa ya yi **crawling** (ya janye ya zama tsibirai, ya bar yumɓu a fili). Bisque da ba a gasa shi isasshe ba kuma "yana ci gaba da raguwa yayin gasa glaze", abin da yake ɓata dacewar glaze. Loda yana da sauƙi: tukwane za su iya taɓa juna, ana iya gasa murfi a kan tukwanensu, kuma kwanuka suna haɗuwa baki da baki maimakon a saka ɗaya cikin ɗaya.

### Dalilin da ya sa farkon gasa yake tafiya a hankali

Ruwa yana faɗaɗa fiye da sau dubu idan ya zama tururi, don haka dole a busar da tukwane masu danshi a hankali. L&L da Orton suna ba da shawara cewa "Ya kamata a yi taka-tsantsan na musamman ƙasa da 1500°F (815°C) don a zafafa yumɓun daidai", kuma dole a ƙone carbon kafin kusan {{1200 °F; 650 °C}}. Sama da {{1500 °F; 816 °C}} kiln zai iya hawa da sauri.

Table: Abin da yake faruwa yayin da bisque yake zafafa
Label: Abin da yake faruwa a bisque

|                                  Zafi | Abin da yake faruwa                                                    |
| ------------------------------------: | ---------------------------------------------------------------------- |
|            {{300–500 °F; 149–260 °C}} | Abubuwan haɗawa suna ƙonewa                                            |
|              Kusan {{450 °F; 232 °C}} | Abubuwa masu rai (organic) suna fara ƙonewa                            |
|           Har zuwa {{700 °F; 371 °C}} | Ruwa yana ci gaba da fita daga yumɓu har sai an wuce wannan zafin      |
|           {{842–1022 °F; 450–550 °C}} | Ruwan da ke ɗaure a sinadarance yana fita daga yumɓu                   |
|                   {{1063 °F; 573 °C}} | Quartz inversion: silica da ke cikin yumɓu yana faɗaɗa farat ɗaya      |
|           Sama da {{1112 °F; 600 °C}} | Sulfur yana ƙonewa ya fita                                             |
| Har zuwa {{1200–1400 °F; 649–760 °C}} | Carbon na halitta yana ƙonewa; ya kamata wannan ya gama kafin jan wuta |
|           Sama da {{1544 °F; 840 °C}} | Calcium carbonate yana rushewa                                         |

**Quartz inversion** shi ne sauyin girma farat ɗaya na silica da ke cikin yumɓu a {{1063 °F; 573 °C}}: yana faɗaɗa a hanyar hawa kuma yana raguwa a hanyar sauka. Slow Bisque na L&L yana rage gudu a cikinsa, tsakanin {{1000 °F; 538 °C}} da {{1100 °F; 593 °C}}. Digitalfire ya gano wannan "ba dole ba ne ga gasar bisque", kuma Ceramics Monthly ya ce galibi yana da muhimmanci ne yayin huce tukwane masu kauri da tauri. Rage gudu ba ya tsada sosai, don haka shawararmu ita ce a riƙe shi ga tukwane masu kauri.

### Candling: busarwa a cikin kiln

**Candling** yana nufin riƙe kiln a ƙaramin zafi, da murfi a ɗan buɗe ko vent (mafitar hayaƙi) yana aiki, har sai danshin ƙarshe ya fita daga tukwane. Majiyoyi sun saɓa kan zafin:

Table: Zafin candling

| Majiya           | Candling                                                                                 |
| ---------------- | ---------------------------------------------------------------------------------------- |
| Ceramics Monthly | Ƙasa kaɗan da tafasa; misali, hawa a {{25 °F/h; 14 °C/h}} na awa 4–6                     |
| L&L preheat      | Tsayawa a {{150–200 °F; 66–93 °C}}                                                       |
