Repository: AaronFilson/glazecalc

# Glazecalc

**Free glaze chemistry for potters.** Enter a glaze recipe and see its unity molecular formula
(UMF): the fluxes, alumina and silica it becomes in the kiln, and their ratio. Keep your recipes,
materials, colorants, firing logs and notes together in one private notebook.

**[glazecalcapp.com](https://glazecalcapp.com)**: try it without an account. A free, non-commercial project by
Aaron Filson, in 57 languages, and usable from AI assistants through its MCP server.
<table>
  <tr>

## At a glance

For anyone reading the code; the [highlights](#highlights) below give the details.

- **Stack:** Angular 22 (standalone components, signals, zoneless), TypeScript on Node 24 with Express

File: client/public/i18n/guides/firing/hi.md (part 1 of 2)
---
title: साधारण किल्न की फ़ायरिंग
lead: किल्न सिटर या हाथ के स्विच वाले इलेक्ट्रिक किल्न में फ़ायरिंग कैसे करें: कोन चुनना, रखना और पढ़ना, साथ में बिस्क और ग्लेज़ फ़ायरिंग के प्रकाशित शेड्यूल.
---

## कोन: ये क्या मापते हैं {#cones}

> [!NOTE]
> सबसे पहले अपने किल्न (भट्ठी) के अपने मैनुअल का पालन करें. यह गाइड साधारण इलेक्ट्रिक किल्न के बारे में वह सब इकट्ठा करती है जो कोन और किल्न बनाने वाली कंपनियाँ प्रकाशित करती हैं; यह आपके मॉडल के निर्देशों की जगह नहीं लेती, और जहाँ दोनों में फ़र्क हो, वहाँ मैनुअल की बात मानें.

**पायरोमेट्रिक कोन (शंकु)**{{en: pyrometric cone}} मानक सिरेमिक पाउडर से बना एक छोटा, पतला पिरामिड होता है. जब इसे पर्याप्त गर्मी मिल जाती है, तो यह नरम होकर एक तय, दोहराए जा सकने वाले ढंग से झुक जाता है. आप कोन को किल्न में बर्तनों के पास रखते हैं और देखते हैं कि वे कितना झुके.

कोन **हीटवर्क**{{en: heatwork}} मापते हैं, यानी तापमान और समय का मिला-जुला असर. अमेरिका में कोन बनाने वाली मुख्य कंपनी Orton के शब्दों में, “कोन सिर्फ़ तापमान नहीं मापते.” धीरे-धीरे गर्म किया गया कोन तेज़ी से गर्म किए गए कोन से कम तापमान पर झुकता है, और ग्लेज़ भी ऐसा ही करता है. इसलिए Orton हर कोन का तापमान फ़ायरिंग के आखिरी {{180 °F; 100 °C}} में तापमान बढ़ने की एक बताई गई दर के लिए देता है. एक बार कोन हिलना शुरू कर दे, तो वह एक छोटे दायरे में झुक जाता है, “आमतौर पर 40° F से कम” (22 °C).

### कोन नंबर

कोन नंबर 022 से, जो सबसे ठंडा है, 42 तक जाते हैं. आगे लगा शून्य ज़्यादा ठंडी सीरीज़ बताता है और “ज़ीरो” पढ़ा जाता है: कोन 06 (“ज़ीरो छह”) कोन 04 से ज़्यादा ठंडा है, और कोन 01 को कोन 1 से कम गर्मी चाहिए. Orton चेतावनी देता है कि दोनों सीरीज़ को आपस में न मिलाना ज़रूरी है. फ़र्क बड़ा है: कोन 06, कोन 6 से {{400 °F; 220 °C}} से भी ज़्यादा ठंडे पर झुकता है.

Table: आम फ़ायरिंग रेंज, {{108 °F/h; 60 °C/h}} पर सेल्फ़-सपोर्टिंग कोन के लिए
Label: फ़ायरिंग रेंज

| रेंज      | कोन   |                         तापमान | आम इस्तेमाल                                                  |
| --------- | ----- | -----------------------------: | ------------------------------------------------------------ |
| लो फ़ायर  | 06–04 |  {{1828–1945 °F; 998–1063 °C}} | अर्दनवेयर{{en: earthenware}} के ग्लेज़; बिस्क{{en: bisque}}  |
| मिड फ़ायर | 5–6   | {{2167–2232 °F; 1186–1222 °C}} | इलेक्ट्रिक किल्न में स्टोनवेयर{{en: stoneware}} और पोर्सिलेन |
| हाई फ़ायर | 9–10  | {{2300–2345 °F; 1260–1285 °C}} | ज़्यादातर गैस में पकाए गए स्टोनवेयर और पोर्सिलेन             |

ब्रिटेन, यूरोप, ऑस्ट्रेलिया और न्यूज़ीलैंड के सप्लायर अक्सर कोन की जगह °C में तापमान बताते हैं: नीचे दिए चार्ट में सबसे पास का कोन ढूँढें और विटनेस कोन{{en: witness cone}} से उसकी पुष्टि करें. सेगर और स्टैफ़र्डशायर कोन, जो पुरानी यूरोपीय सीरीज़ हैं, उनके बारे में यह नहीं मान लेना चाहिए कि उनके नंबर Orton के नंबरों जैसे हैं, इसलिए यह गाइड Orton कोन इस्तेमाल करती है.

### होल्ड से हीटवर्क बढ़ता है

**होल्ड (एक तापमान पर रोकना)**{{en: hold}} (जिसे **सोक** भी कहते हैं) किल्न को कुछ देर एक ही तापमान पर रखता है. क्योंकि कोन हीटवर्क मापते हैं, सबसे ऊपर का होल्ड ज़्यादा गर्म पीक की जगह ले सकता है. Orton ये मोटे-मोटे बराबर मान देता है:

Table: पीक पर होल्ड कितने के बराबर है
Label: होल्ड और हीटवर्क

| होल्ड        | लगभग इतना ही हीटवर्क जितना               |
| ------------ | ---------------------------------------- |
| लगभग 20 मिनट | {{18 °F; 10 °C}} ज़्यादा गर्म पीक        |
| 40–60 मिनट   | {{36 °F; 20 °C}} ज़्यादा गर्म पीक        |
| लगभग 2 घंटे  | {{54 °F; 30 °C}} ज़्यादा गर्म पीक        |
| 4–6 घंटे     | इतना कि दो नंबर ज़्यादा गर्म कोन झुक जाए |

Orton आगे कहता है कि 1–2 घंटे का होल्ड “अगले, एक नंबर ज़्यादा गर्म कोन को झुकाने के लिए काफ़ी हो सकता है”.

इसलिए होल्ड कभी मुफ़्त नहीं होता: अगर आप होल्ड जोड़ते हैं, तो उम्मीद करें कि कोन और ज़्यादा झुकेंगे, और उसी हिसाब से पीक कम करें.

### कोन के प्रकार

Orton चार प्रकार के कोन बनाता है. दो शेल्फ़ पर खड़े होकर दिखाते हैं कि बर्तनों को कितना हीटवर्क मिला; दो किल्न सिटर के लिए हैं.

Table: Orton के चार प्रकार के कोन
Label: कोन के प्रकार

| प्रकार           | किसके लिए            | कैसे खड़ा होता है                                                                            |
| ---------------- | -------------------- | -------------------------------------------------------------------------------------------- |
| सेल्फ़-सपोर्टिंग | शेल्फ़ पर विटनेस कोन | बना हुआ आधार ऊँचाई, 1¾ इंच (44 mm), और 8° का झुकाव तय करता है; होल्डर की ज़रूरत नहीं         |
| बड़ा             | शेल्फ़ पर विटनेस कोन | कोन प्लाक या मिट्टी की टिकिया में ठीक 2 इंच (51 mm) बाहर रखकर, सीधी खड़ी स्थिति से 8° झुकाकर |
| छोटा (जूनियर)    | किल्न सिटर           | सिटर के सपोर्ट पर आड़ा रखा जाता है; शेल्फ़ पर खड़ा करें तो 15/16 इंच (24 mm) बाहर            |
| बार              | किल्न सिटर           | छोटे कोन वाला ही पाउडर, एक-सी मोटाई वाली बार के आकार में                                     |

ऊँचाई मायने रखती है: बड़े कोन की ऊँचाई में ¼ इंच (6 mm) का फ़र्क “झुकने में आधे कोन से ज़्यादा का फ़र्क ला सकता है”. कोन खराब या पुराने नहीं होते, और नमी वाली जगह रखने से उन पर असर नहीं पड़ता.

### व्यवहार में “कोन 6” का मतलब

चार्ट सेल्फ़-सपोर्टिंग कोन 6 को {{2232 °F; 1222 °C}} बताता है, लेकिन सिर्फ़ तब जब आखिरी {{180 °F; 100 °C}} में तापमान {{108 °F/h; 60 °C/h}} से बढ़े. {{270 °F/h; 150 °C/h}} से बढ़ने पर वही कोन {{2269 °F; 1243 °C}} पर झुकता है. असली किल्न में फिर फ़र्क होता है: Digitalfire बताता है कि “ज़्यादातर किल्न 2232°F पर नहीं, 2200°F पर कोन 6 तक पहुँचते हैं”. इसलिए “कोन 6” का मतलब है कि बर्तनों को उतना हीटवर्क मिला जितना कोन 6 को झुकाता है, उस समय थर्मामीटर ने चाहे जो भी पढ़ा हो.

:::orton

> [!NOTE]
> कोन के हिसाब से फ़ायरिंग करें, घड़ी या डायल के हिसाब से नहीं. कंट्रोलर को कोन नंबर से सेट करें, और हर फ़ायरिंग की पुष्टि शेल्फ़ पर रखे विटनेस कोन से होने दें.

:::

:::temperature

> [!NOTE]
> तापमान के हिसाब से फ़ायरिंग करते हुए, हर फ़ायरिंग का अंत एक जैसा रखें: तापमान बढ़ने की वही आखिरी दर, वही पीक और वही होल्ड. तब जो ग्लेज़ एक बार ठीक आया, वह दोबारा भी ठीक आएगा.

:::

## कोन चार्ट {#cone-chart}

ये आँकड़े सेल्फ़-सपोर्टिंग कोन (शंकु){{en: cones}} के लिए Orton के कोन चार्ट (©2001) से हैं; कोन 11 से 14 Orton के अभी प्रकाशित चार्टों से हैं, जो जहाँ दोनों में एक ही कोन है वहाँ वही आँकड़े देते हैं, और कोन 13 और 14 सिर्फ़ °C में देते हैं (यहाँ उनका °F बदलकर निकाला गया है). वह कॉलम चुनें जो इससे मेल खाए कि आखिरी {{180 °F; 100 °C}} में आपके किल्न (भट्ठी) का तापमान कितनी तेज़ी से बढ़ा. Orton का मोटा नियम है: तेज़ फ़ायरिंग के लिए {{270 °F/h; 150 °C/h}} वाला कॉलम, मध्यम के लिए {{108 °F/h; 60 °C/h}} वाला और धीमी के लिए {{27 °F/h; 15 °C/h}} वाला. दर निकालने के लिए, जितना तापमान बढ़ा उसे उसमें लगे घंटों से भाग दें: जो किल्न 3 घंटे में {{900 °F; 500 °C}} बढ़ता है, वह लगभग {{300 °F/h; 167 °C/h}} से गर्म हो रहा है.

Table: Orton सेल्फ़-सपोर्टिंग कोन: आखिरी {{180 °F; 100 °C}} में तापमान बढ़ने की दर के हिसाब से, वह तापमान जिस पर हर कोन झुकता है
Label: Orton कोन चार्ट

| कोन | धीमी, {{27 °F/h; 15 °C/h}} | मध्यम, {{108 °F/h; 60 °C/h}} | तेज़, {{270 °F/h; 150 °C/h}} |
| --- | -------------------------: | ---------------------------: | ---------------------------: |
| 022 |                          – |          {{1087 °F; 586 °C}} |          {{1094 °F; 590 °C}} |
| 018 |        {{1267 °F; 686 °C}} |          {{1319 °F; 715 °C}} |          {{1353 °F; 734 °C}} |
| 015 |        {{1382 °F; 750 °C}} |          {{1456 °F; 791 °C}} |          {{1504 °F; 818 °C}} |
| 010 |        {{1636 °F; 891 °C}} |          {{1657 °F; 903 °C}} |          {{1679 °F; 915 °C}} |
| 08  |        {{1692 °F; 922 °C}} |          {{1728 °F; 942 °C}} |          {{1753 °F; 956 °C}} |
| 07  |        {{1764 °F; 962 °C}} |          {{1789 °F; 976 °C}} |          {{1809 °F; 987 °C}} |
| 06  |        {{1798 °F; 981 °C}} |          {{1828 °F; 998 °C}} |         {{1855 °F; 1013 °C}} |
| 05  |       {{1870 °F; 1021 °C}} |         {{1888 °F; 1031 °C}} |         {{1911 °F; 1044 °C}} |
| 04  |       {{1915 °F; 1046 °C}} |         {{1945 °F; 1063 °C}} |         {{1971 °F; 1077 °C}} |
| 03  |       {{1960 °F; 1071 °C}} |         {{1987 °F; 1086 °C}} |         {{2019 °F; 1104 °C}} |
| 02  |       {{1972 °F; 1078 °C}} |         {{2016 °F; 1102 °C}} |         {{2052 °F; 1122 °C}} |
| 01  |       {{1999 °F; 1093 °C}} |         {{2046 °F; 1119 °C}} |         {{2080 °F; 1138 °C}} |
| 1   |       {{2028 °F; 1109 °C}} |         {{2079 °F; 1137 °C}} |         {{2109 °F; 1154 °C}} |
| 4   |       {{2086 °F; 1141 °C}} |         {{2124 °F; 1162 °C}} |         {{2161 °F; 1183 °C}} |
| 5   |       {{2118 °F; 1159 °C}} |         {{2167 °F; 1186 °C}} |         {{2205 °F; 1207 °C}} |
| 6   |       {{2165 °F; 1185 °C}} |         {{2232 °F; 1222 °C}} |         {{2269 °F; 1243 °C}} |
| 7   |       {{2194 °F; 1201 °C}} |         {{2262 °F; 1239 °C}} |         {{2295 °F; 1257 °C}} |
| 8   |       {{2212 °F; 1211 °C}} |         {{2280 °F; 1249 °C}} |         {{2320 °F; 1271 °C}} |
| 9   |       {{2235 °F; 1224 °C}} |         {{2300 °F; 1260 °C}} |         {{2336 °F; 1280 °C}} |
| 10  |       {{2284 °F; 1251 °C}} |         {{2345 °F; 1285 °C}} |         {{2381 °F; 1305 °C}} |
| 11  |       {{2322 °F; 1272 °C}} |         {{2361 °F; 1294 °C}} |         {{2399 °F; 1315 °C}} |
| 12  |       {{2345 °F; 1285 °C}} |         {{2383 °F; 1306 °C}} |         {{2419 °F; 1326 °C}} |
| 13  |       {{2390 °F; 1310 °C}} |         {{2428 °F; 1331 °C}} |         {{2458 °F; 1348 °C}} |
| 14  |       {{2464 °F; 1351 °C}} |         {{2489 °F; 1365 °C}} |         {{2523 °F; 1384 °C}} |

डैश का मतलब है कि वह आँकड़ा यहाँ नहीं लिया गया; उसके लिए Orton का पूरा चार्ट देखें.

Orton ऊँचे तापमान के काम के लिए 42 तक के कोन बनाता है, लेकिन तापमान सिर्फ़ कोन 14 तक प्रकाशित करता है; ज़्यादा गर्म कोन के लिए उसके चार्ट “(माँगने पर) उपलब्ध” हैं. Orton का एक पुराना चार्ट, जैसा किल्न बनाने वाली कंपनियाँ उसे दोबारा छापती हैं, बड़े कोन 15 को {{270 °F/h; 150 °C/h}} पर {{2608 °F; 1431 °C}} बताता है, और कोन 16 या उससे ऊपर के लिए हमें कोई प्रकाशित आँकड़ा नहीं मिला. कोन 14 से आगे, विटनेस कोन{{en: witness cones}} रखें और उन्हीं के हिसाब से चलें, और जाँच लें कि आपका किल्न उतनी गर्मी के लिए बना है.

बड़े कोन इन आँकड़ों से कुछ ही डिग्री के अंदर पढ़ते हैं: {{108 °F/h; 60 °C/h}} पर बड़ा कोन 6, {{2228 °F; 1220 °C}} है. छोटे कोन, यानी किल्न सिटर में इस्तेमाल होने वाले, सिर्फ़ {{540 °F/h; 300 °C/h}} पर दिए गए हैं, इसलिए चार्ट छोटे कोन 6 को {{2291 °F; 1255 °C}} बताता है. यह वह तापमान नहीं है जिस पर सिटर किल्न बंद करता है. सिटर के कोन का काम शेल्फ़ वाले कोन से मेल खाना है, और आखिरी फ़ैसला शेल्फ़ वाले कोन का होता है.

दो सावधानियाँ. Orton की 2019 की पुस्तिका कोन 06 को तेज़ दर पर {{1875 °F; 1024 °C}} बताती है, लेकिन चार्ट और Orton के FAQ दोनों {{1855 °F; 1013 °C}} देते हैं, जो यहाँ लिया गया है. और Dawson के किल्न सिटर मैनुअल के पीछे दी गई बड़े कोन की तालिका में नकल की गलतियाँ हैं (कोन 5, कोन 6 से ज़्यादा गर्म), इसलिए उसका इस्तेमाल न करें.

:::temperature

## तापमान के हिसाब से फ़ायरिंग {#by-temperature}

**कंट्रोलर** वाला किल्न (भट्ठी) उस तापमान तक फ़ायर करता है जो आप सेट करते हैं, जिसे दीवार के पास लगा एक प्रोब पढ़ता है. ब्रिटेन, यूरोप, ऑस्ट्रेलिया और न्यूज़ीलैंड के सप्लायर अक्सर कोन (शंकु){{en: cone}} की जगह फ़ायरिंग का तापमान बताते हैं.

सिर्फ़ तापमान से यह पता नहीं चलता कि बर्तन कितने पके. ग्लेज़, कोन की तरह, **हीटवर्क (ताप और समय का मिला असर)**{{en: heatwork}} पर चलते हैं: वही पीक धीमी बढ़त या होल्ड{{en: hold}} के बाद ज़्यादा गर्म नतीजा देता है, और तेज़ बढ़त के बाद ज़्यादा ठंडा. Orton का चार्ट दिखाता है कि यह फ़र्क कितना है: कोन 6, {{27 °F/h; 15 °C/h}} से बढ़ने पर {{2165 °F; 1185 °C}} पर झुकता है और {{270 °F/h; 150 °C/h}} से बढ़ने पर {{2269 °F; 1243 °C}} पर. इसलिए फ़ायरिंग तापमान का मतलब है वह तापमान, जो एक बताई गई दर से पहुँचा गया हो, साथ में वह होल्ड जो बनाने वाला बताए.

जब रेसिपी तापमान की जगह कोन बताए, तो उसे ऊपर के चार्ट में ढूँढें, उस दर वाले कॉलम में जिससे आपका किल्न फ़ायरिंग के अंत में बढ़ता है. होल्ड भी हीटवर्क जोड़ता है: ऊपर ‘होल्ड से हीटवर्क बढ़ता है’ देखें.

प्रोब दीवार के पास की हवा पढ़ता है, बर्तनों को नहीं. अगर फ़ायरिंग जितनी होनी चाहिए उससे ज़्यादा गर्म या ज़्यादा ठंडी निकलती है, तो आपके कंट्रोलर का मैनुअल उसका **ऑफ़सेट** समझाता है, जो रीडिंग को ठीक करता है.

:::

:::orton

## कोन पैक लगाना {#cone-pack}

**विटनेस कोन**{{en: witness cone}} वह कोन (शंकु) है जो शेल्फ़ पर बर्तनों के पास रखा जाता है, जहाँ उसे वही गर्मी मिलती है. Orton इसकी भूमिका साफ़ बताता है: “हीटवर्क का सही माप सिर्फ़ उसी बड़े या सेल्फ़-सपोर्टिंग कोन से मिलता है जो शेल्फ़ पर बर्तनों के पास रखा हो.” किल्न सिटर दीवार के पास होता है, और कंट्रोलर या पायरोमीटर का प्रोब दीवार के पास का तापमान पढ़ता है; विटनेस कोन वहाँ की गर्मी पढ़ता है जहाँ बर्तन हैं.

**कोन पैक**{{en: cone pack}} तीन विटनेस कोन होते हैं जो साथ रखे जाते हैं, एक-एक नंबर के अंतर पर:

Table: तीन कोन वाला पैक
Label: तीन कोन वाला पैक

| कोन      | कौन-सा नंबर                    | कोन 04 बिस्क | कोन 6 ग्लेज़ | जब यह झुके                     |
| -------- | ------------------------------ | ------------ | ------------ | ------------------------------ |
| गाइड     | लक्ष्य से एक नंबर ज़्यादा ठंडा | 05           | 5            | बर्तन मैच्योर होने के करीब हैं |
| फ़ायरिंग | लक्ष्य                         | 04           | 6            | फ़ायरिंग सही जगह पर है         |
| गार्ड    | एक नंबर ज़्यादा गर्म           | 03           | 7            | फ़ायरिंग ज़रूरत से आगे निकल गई |

### सेल्फ़-सपोर्टिंग कोन या प्लाक

अमेरिका की किल्न (भट्ठी) बनाने वाली कंपनी L&L पैक के लिए सेल्फ़-सपोर्टिंग कोन की सलाह देती है, “क्योंकि इन्हें इस्तेमाल करना सबसे आसान है और ये सबसे एक-से नतीजे देते हैं”: इनकी ऊँचाई और झुकाव पहले से तय होते हैं.

बड़े कोन के लिए **कोन प्लाक** (बना-बनाया होल्डर) या नरम, छिद्रयुक्त मिट्टी की **टिकिया** चाहिए, जिसमें पेंसिल से छेद किए गए हों. हर कोन को ठीक 2 इंच (51 mm) बाहर रखकर लगाएँ, सीधी खड़ी स्थिति से 8° उसकी **झुकने वाली तरफ़** झुकाकर. वह तरफ़ पहचानने के लिए, कोन को किसी समतल सतह पर उसके आधार पर खड़ा करें, उसकी नोक पकड़ें और छोड़ दें: वह अपनी झुकने वाली तरफ़ गिरता है.

### पैक कहाँ रखें

1. पैक को “किल्न के अंदर गहराई में, फिर भी... पीपहोल से दिखाई देने वाली जगह” (Orton) रखें, लोड के बीच के पास और हवा के झोंकों से दूर (L&L). ठीक पीपहोल के सामने नहीं: कोन को वही गर्मी महसूस होनी चाहिए जो बर्तनों को होती है.
2. ढक्कन बंद करने से पहले पीपहोल (झाँकने का छेद) से देखें और पक्का करें कि तीनों कोन दिख रहे हैं.
3. सिटर वाले किल्न में, पैक वाली शेल्फ़ को सिटर ट्यूब से कम से कम 1 इंच (25 mm) ऊपर या नीचे रखें, ताकि झुकती शेल्फ़ सिटर को जाम न कर सके.
4. अपनी पहली फ़ायरिंग के लिए ऊपर, बीच और नीचे की शेल्फ़ पर एक-एक पैक रखें. L&L की कैलिब्रेशन जाँच इससे आगे जाती है: हर शेल्फ़ पर कोन 07, 06 और 05 के दो पैक, एक किनारे पर और एक बीच में.

फ़र्क की उम्मीद रखें: Orton कहता है “आमतौर पर किल्न में ऊपर से नीचे तक आपको कम से कम एक कोन का फ़र्क दिखेगा”, और घने भरे हिस्से ज़्यादा ठंडे पकते हैं. जो पैक फ़ायरिंग के दौरान नहीं दिखते, वे भी बाद में एक रिकॉर्ड देते हैं.

:::

:::orton

## किल्न सिटर {#kiln-sitter}

**किल्न सिटर**{{en: kiln sitter}} वह मशीनी स्विच है, जो कई साधारण और पुराने किल्न (भट्ठी) के बाहर लगा होता है, और छोटा कोन (शंकु) झुकने पर किल्न बंद कर देता है. सबसे जाना-माना Dawson का Kiln-Sitter है. इससे फ़ायरिंग आसान होती है, लेकिन यह एक सुविधा है, सुरक्षा उपकरण नहीं.

### यह कैसे काम करता है

पोर्सिलेन की एक ट्यूब किल्न के अंदर तक जाती है. उसके सिरे पर एक छोटा कोन या बार धातु के दो सपोर्ट पर आड़ा रखा होता है, एक **सेंसिंग रॉड** के नीचे, जो सी-सॉ की तरह घूमती है. किल्न के बाहर रॉड का दूसरा सिरा एक छोटे क्लॉ के सहारे एक वेट (भार) को थामे रहता है. जब कोन नरम होकर लगभग 90° तक झुकता है, तो रॉड इतनी नीचे आ जाती है कि वेट छूट जाता है, वेट गिरता है, और एलिमेंट की बिजली कट जाती है.

छोटे कोन और बार “बराबर ताप-प्रभाव देते हैं”. Orton बताता है कि कई नए लोग बार चुनते हैं, क्योंकि उनकी एक-सी बनावट से उन्हें हर बार एक ही तरह रखना आसान होता है. छोटा कोन नुकीला होता जाता है, इसलिए वह कहाँ रखा है यह मायने रखता है: उसका पतला हिस्सा रॉड के नीचे हो तो किल्न ज़्यादा ठंडे पर बंद होता है, और मोटा हिस्सा हो तो ज़्यादा गर्म पर, “1/2 कोन तक” का अंतर.

### सिटर में कौन-सा कोन जाए

स्रोत अलग-अलग बात कहते हैं. Dawson, जिसने सिटर बनाया, कहता है कि शेल्फ़ पर रखे फ़ायरिंग कोन वाला ही नंबर इस्तेमाल करें, और एक नंबर ज़्यादा गर्म तभी जाएँ जब शेल्फ़ का कोन बिना झुके रह जाए. L&L कहता है कि शेल्फ़ के कोन से एक नंबर ज़्यादा गर्म कोन इस्तेमाल करें, क्योंकि सिटर दीवार और एलिमेंट के पास होता है, उसे ज़्यादा गर्मी मिलती है, और वह अक्सर जल्दी बंद हो जाता है. Orton सिद्धांत तय कर देता है: “फ़ायरिंग का आखिरी फ़ैसला शेल्फ़ का कोन करता है, Kiln-Sitter का कोन या बार नहीं.”

> [!NOTE]
> हमारी शुरुआती सलाह: सिटर में अपने लक्ष्य वाले नंबर का छोटा कोन रखें, और शेल्फ़ पर एक कोन पैक{{en: cone pack}}. अगर किल्न बंद होने पर शेल्फ़ का फ़ायरिंग कोन कम झुका है, तो अगली बार सिटर में एक नंबर ज़्यादा गर्म कोन लगाएँ, या कोन का मोटा हिस्सा रॉड के नीचे रखें. अगर वह ज़्यादा झुका है, तो इसका उल्टा करें.

### लगाना, और हर फ़ायरिंग से पहले की जाँच

Dawson का तरीका, जो हर फ़ायरिंग से पहले की जाँच का काम भी करता है:

1. सारे स्विच बंद करें. जाँचें कि सेंसिंग रॉड आसानी से हिलती है, ट्यूब में बीच में रहती है, और मुड़ी या जंग लगी नहीं है. अगर वह अटक-अटककर चलती है, तो Dawson कहता है कि ट्यूब असेंबली बदल दें.
2. कोन सपोर्ट पर और रॉड के उस हिस्से पर जहाँ वह कोन को छूती है, हाई-फ़ायर **किल्न वॉश** (एक परत जो पिघली चीज़ को चिपकने से रोकती है) की पतली परत ब्रश से लगाएँ. वॉश कभी कोन पर या पोर्सिलेन ट्यूब पर न लगाएँ.
3. शेल्फ़ और बर्तन ट्यूब से कम से कम 1 इंच (25 mm) ऊपर या नीचे लगाएँ, ताकि कुछ भी उसे छू न सके, उस पर गिर न सके या उसे रोक न सके.
4. वेट उठाएँ, क्लॉ को ट्रिगर पर दबाएँ, और कोन या बार को सपोर्ट पर धातु की सीढ़ी से सटाकर सपाट रखें, जैसा आपके सिटर का मैनुअल दिखाता है, हर बार एक ही तरह. ढक्कन बंद करने से पहले दोबारा जाँचें: “गलत ढंग से रखा कोन या बार ज़्यादा फ़ायरिंग (ओवरफ़ायरिंग) करा सकता है.”
5. लिमिट टाइमर सेट करें और प्लंजर को तब तक अंदर दबाएँ जब तक वह लॉक न हो जाए. किल्न को समतल रखें और वेट के नीचे की जगह खाली रखें, ताकि वेट गिर सके.

### लिमिट टाइमर

कई सिटर में, Dawson के LT मॉडल समेत, **लिमिट टाइमर** होता है: एक घड़ी जो तय समय के बाद किल्न बंद कर देती है, एक बैकअप के तौर पर “अगर KILN-SITTER काम न करे”. इसे हमेशा फ़ायरिंग में लगने वाले अनुमानित समय से ज़्यादा पर सेट करना चाहिए. स्रोत यह अतिरिक्त समय अलग-अलग तय करते हैं:

Table: लिमिट टाइमर कितनी देर का सेट करें
Label: लिमिट टाइमर की सेटिंग

| स्रोत     | सेटिंग                                                                                                                              |
| --------- | ----------------------------------------------------------------------------------------------------------------------------------- |
| Dawson    | जब तक किल्न को जान न लें, अनुमानित फ़ायरिंग समय से ½ घंटा ज़्यादा, बाद में ¼ घंटा ज़्यादा; इसे कभी 20 घंटे से ज़्यादा पर सेट न करें |
| L&L       | पहली बार बहुत ज़्यादा, और देखें कि फ़ायरिंग में कितना समय लगता है; उसके बाद लगभग 1 घंटा ज़्यादा                                     |
| Bracker's | फ़ायरिंग समय से 30 मिनट से 1 घंटा ज़्यादा                                                                                           |

> [!NOTE]
> हमारी शुरुआती सलाह: पहली बार खुला समय रखें (डायल के 20 घंटों के अंदर), फिर अपने दर्ज किए समय से ½ से 1 घंटा ज़्यादा. टाइमर यह भी बताता है कि फ़ायरिंग में कितना समय लगा: 7 पर सेट करके 1 पर खत्म होने का मतलब है 6 घंटे.

### जब यह जल्दी या देर से बंद हो

हर फ़ायरिंग के बाद, सिटर के कोन को शेल्फ़ के कोन के साथ रखकर पढ़ें.

Table: फ़ायरिंग के बाद सिटर को पढ़ना
Label: किल्न सिटर की समस्याएँ

| आपको क्या दिखता है                                     | संभावित कारण                                                                              | क्या करें                                                                     |
| ------------------------------------------------------ | ----------------------------------------------------------------------------------------- | ----------------------------------------------------------------------------- |
| सिटर ने किल्न बंद किया, शेल्फ़ का फ़ायरिंग कोन कम झुका | सिटर शेल्फ़ से ज़्यादा गर्म रहा (वह दीवार के पास होता है)                                 | सिटर में एक कोन ज़्यादा गर्म, या मोटा हिस्सा रॉड के नीचे                      |
| सिटर का कोन 90° से काफ़ी आगे तक लटक गया                | अंत के पास किल्न का तापमान बहुत तेज़ी से बढ़ा                                             | स्विच की सेटिंग कम करें, ताकि तापमान धीरे बढ़े (Dawson)                       |
| सिटर का कोन झुका नहीं, या पिघलकर गोला बन गया           | खुद सिटर: ठीक से एडजस्ट नहीं, मुड़ी या जंग लगी रॉड, या ट्यूब में या उससे सटकर कुछ फँसा है | दोबारा फ़ायरिंग से पहले सिटर को उसके मैनुअल के हिसाब से जाँचें और एडजस्ट करें |
| हर बार जल्दी या देर से                                 | एडजस्टमेंट बिगड़ा है, या रॉड घिस गई है                                                    | फ़ायरिंग गेज से जाँचें; ट्रिगर प्लेट खिसकाएँ                                  |

एडजस्टमेंट जाँचने के लिए, Dawson एक **फ़ायरिंग गेज** इस्तेमाल करता है, जो रॉड को वहाँ थामता है जहाँ पूरी तरह झुका कोन उसे छोड़ता; तब क्लॉ पर “1/16 इंच की जगह” (लगभग 1.6 mm) होनी चाहिए. हर 30 फ़ायरिंग पर इसे जाँचें. Ceramics Monthly का नियम: अगर किल्न जल्दी बंद हो, तो ट्रिगर प्लेट थोड़ी ऊपर खिसकाएँ; देर से हो, तो थोड़ी नीचे. सिटर चाहे जो करे, “छोटे सिटर कोन से ज़्यादा भरोसा हमेशा बड़े विटनेस कोन पर करें.”

> [!WARNING]
> **किल्न सिटर सुरक्षा उपकरण नहीं है.** Dawson का मैनुअल कहता है कि यह “फ़ेल-सेफ़ बंद करने वाले उपकरण के रूप में काम करने के लिए नहीं बना है, और आपके किल्न को अनुमानित फ़ायरिंग समय के बाद बिना देखरेख के नहीं छोड़ना चाहिए.” ट्यूब पर ग्रीनवेयर (कच्चे बर्तन) गिर जाने जैसी मामूली बात भी “ज़्यादा फ़ायरिंग करा सकती है”. जब किल्न के खत्म होने का समय हो, तब उसे जाँचने के लिए मौजूद रहें, और उसे कभी ऐसी किसी चीज़ के ऊपर या पास फ़ायर न करें जो जल सकती है, जैसे लकड़ी का फ़र्श या कालीन.

सिटर “कोन 8 तक और कोन 8 समेत” फ़ायरिंग के लिए बना है. यह खुद से न कोई तापमान रोककर रख सकता है, न धीरे-धीरे ठंडा कर सकता है. फिर भी अभ्यास और एक लॉग के साथ आप “खुद कंट्रोलर बन सकते हैं”, जैसा Digitalfire कहता है: कोन देखें और स्विच हाथ से घुमाएँ.

:::

:::orton

## कोन पढ़ना {#reading-cones}

कोन (शंकु){{en: cones}} दो बार पढ़े जाते हैं: किल्न (भट्ठी) चलते समय पीपहोल से, और ठंडा होने के बाद अपने हाथ में लेकर.

### फ़ायरिंग के दौरान

**पीपहोल (झाँकने का छेद)** किल्न की दीवार में एक छोटा छेद होता है, जो निकाले जा सकने वाले प्लग से बंद रहता है. आँखों की सुरक्षा के बिना कभी अंदर न झाँकें. Orton कहता है “आँख की संभावित चोट से बचने के लिए वेल्डिंग चश्मे का इस्तेमाल करना चाहिए. धूप के चश्मे की सलाह नहीं दी जाती.” इन्फ़्रारेड के लिए रेटेड, शेड 3 वाले वेल्डिंग चश्मे की सलाह सबसे ज़्यादा दी जाती है; अगर बाद में आँखों के आगे धब्बे दिखें, तो ज़्यादा गहरा शेड लें.

- **गाइड कोन** का झुकना शुरू होने का मतलब है कि अंत पास है: यहाँ से ध्यान से देखें.
- एक बार कोन झुकना शुरू करे, तो पूरा झुकने में 15 से 25 मिनट लगते हैं (Orton की नई पुस्तिका 15 से 22 कहती है), पहले धीरे, फिर आधा रास्ता, यानी 3 बजे की स्थिति, पार करने के बाद तेज़ी से.
- **फ़ायरिंग कोन** तब पूरा होता है जब उसकी नोक उसके आधार की सीध में आ जाए.

हाथ से चलाए जाने वाले किल्न में, फ़ायरिंग के चलते हुए पीपहोल ही जानकारी का अकेला असली ज़रिया है, इसीलिए पैक का ऐसी जगह होना ज़रूरी है जहाँ आप उसे देख सकें.

### फ़ायरिंग के बाद

Orton झुकाव को घड़ी के डायल की तरह पढ़ता है. बिना झुका कोन ऊपर, 12 बजे की ओर इशारा करता है; शेल्फ़ को छूता कोन 6 बजे पर है. अंतिम बिंदु 90° का झुकाव है, जब नोक आधार की सीध में हो: यही वह बिंदु है जिस पर चार्ट के तापमान मापे गए हैं, और Orton 5 से 6 बजे के बीच कहीं भी झुके कोन को ठीक से पका मानता है. 4 बजे और शेल्फ़ छूने के बीच फ़र्क छोटा है, “आमतौर पर 1 या 2 डिग्री”.

Table: फ़ायरिंग के बाद कोन पैक पढ़ना (उदाहरण: कोन 6 ग्लेज़ के लिए कोन 5, 6 और 7)
Label: कोन पैक पढ़ना

| आपको क्या दिखता है                                                                  | इसका मतलब                                                          |
| ----------------------------------------------------------------------------------- | ------------------------------------------------------------------ |
| कोन 5 नीचे; कोन 6 की नोक आधार की सीध में या थोड़ी नीचे; कोन 7 सीधा या बस हल्का झुका | लक्ष्य पर: कोन 6 तक पहुँचा                                         |
| कोन 5 झुका; कोन 6 सिर्फ़ आंशिक रूप से, 2 या 3 बजे पर, या सीधा                       | कम पका: फ़ायरिंग बहुत जल्दी रुक गई                                 |
| कोन 5 तक मुश्किल से हिला                                                            | काफ़ी कम पका, एक कोन या उससे ज़्यादा                               |
| कोन 5 और 6 सपाट; कोन 7 झुका                                                         | ज़्यादा पका: “आप समय और तापमान के सबसे अच्छे संबंध से आगे निकल गए” |
| तीनों सपाट गिर गए या पिघलकर प्लाक पर फैल गए                                         | बहुत ज़्यादा पका; दोबारा फ़ायरिंग से पहले सिटर और टाइमर जाँचें     |
| हरे-से कोन, या स्लेटी रंग का बिस्क                                                  | खराब वेंटिंग, या बहुत तेज़ फ़ायरिंग                                |
| ऊपर वाला पैक नीचे वाले से ज़्यादा झुका                                              | असमान किल्न; एक कोन का फ़र्क आम है                                 |

### अगली बार क्या बदलें

Table: अगली बार क्या बदलें
Label: अगली फ़ायरिंग में बदलाव

| कोन ने क्या बताया                       | किल्न सिटर                                                                                                           | कंट्रोलर                                                                                                                          |
| --------------------------------------- | -------------------------------------------------------------------------------------------------------------------- | --------------------------------------------------------------------------------------------------------------------------------- |
| कम पका                                  | सिटर में एक कोन ज़्यादा गर्म, या मोटा हिस्सा रॉड के नीचे                                                             | कोन ऑफ़सेट से थोड़ा ज़्यादा गर्म फ़ायर करें, या छोटा होल्ड{{en: hold}} जोड़ें (लगभग 20 मिनट, पीक के {{18 °F; 10 °C}} के बराबर है) |
| ज़्यादा पका                             | एक कोन ज़्यादा ठंडा, या पतला हिस्सा रॉड के नीचे; अगर सिटर का कोन 90° से बहुत आगे लटक गया, तो स्विच की सेटिंग कम करें | कोन ऑफ़सेट से थोड़ा ज़्यादा ठंडा फ़ायर करें, या होल्ड छोटा करें या हटा दें                                                        |
| ऊपर और नीचे में एक कोन से ज़्यादा फ़र्क | स्विच चलाने का क्रम बदलें (‘हाथ से चलाए जाने वाले किल्न, विस्तार से’ देखें)                                          | ज़्यादा ठंडे हिस्से में हल्का लोड रखें; अपने मैनुअल का पालन करें                                                                  |

**कोन ऑफ़सेट** कंट्रोलर की एक सेटिंग है, जो किसी कोन के लिए उसका तापमान ऊपर या नीचे खिसकाती है, ताकि वह आपके विटनेस कोन{{en: witness cones}} के दिखाए नतीजे से मेल खाए. हर फ़ायर हुआ पैक रखें और लिखें कि हर एक कैसे झुका (नीचे ‘फ़ायरिंग के बाद’ देखें).

:::

:::sk

## SK कोन तक फ़ायरिंग {#sk-cones}

SK कोन (शंकु){{en: cones}} वे पायरोमेट्रिक कोन हैं जो जापान के मानक JIS R 8101 के अनुसार बनते हैं, और जापान में Yuko Trading जैसे विक्रेता उन्हें बेचते हैं. हर कोन की तरह, SK कोन भी हीटवर्क{{en: heatwork}} मापता है, सिर्फ़ तापमान नहीं: जब बर्तनों को पर्याप्त गर्मी मिल जाती है, तो वह नरम होकर झुक जाता है, और आप देखते हैं कि वह कितना झुका. विटनेस कोन{{en: witness cones}}, कोन कितना झुका यह पढ़ना, और होल्ड इसके लिए भी वैसे ही काम करते हैं जैसे किसी भी कोन के लिए. यह खंड हर कोन की प्रणाली का नाम बताता है, और किसी SK नंबर को कभी किसी दूसरी प्रणाली के नंबर में नहीं बदलता: अलग-अलग कोन सीरीज़ के नंबर एक-दूसरे की जगह नहीं लिए जा सकते.

> [!NOTE]
> नंबर से पहले हमेशा “SK” लिखें. कई पुरानी जापानी रेसिपियाँ सिर्फ़ “SK 8” या “SK 9” कहती हैं, यह बताए बिना कि कोन किसका है. क्योटो कोन और JIS वाले SK कोन पर एक ही नंबर होते हैं, लेकिन वे अलग-अलग तापमान पर झुकते हैं (नीचे ‘क्योटो कोन’ देखें).

### बड़े कोन

मानक में दो आकार हैं. बड़े कोन (oogata kon) “मुख्य रूप से फ़ायरिंग की मात्रा मापने के लिए इस्तेमाल होते हैं” (shoudo sokutei), जो एक पॉटर को चाहिए. छोटे कोन (SK 26 से SK 42, रेंज के सबसे ऊपरी सिरे पर) “मुख्य रूप से रिफ़्रैक्टरीनेस की जाँच के लिए इस्तेमाल होते हैं” और यहाँ शामिल नहीं हैं. नीचे की तालिका SK 022 से SK 20 तक के बड़े कोन देती है.

यहाँ नंबर SK 022 से, जो सबसे ठंडा है, SK 20 तक जाते हैं. SK 015 और SK 6 के बीच छपे नंबरों के साथ “a” होता है (SK 015a, SK 6a); इसे वैसे ही लिखें जैसा छपा है.

### बड़े कोन लगाना

हर बड़े कोन को कोन प्लाक या मिट्टी की टिकिया में लगाएँ, उसकी झुकने वाली तरफ़ झुकाकर. किसी भी कोन की तरह, ऊँचाई और झुकाव हर फ़ायरिंग में एक जैसा रखें, क्योंकि दोनों में से किसी में भी फ़र्क से यह बदल जाता है कि कोन कितना झुकता है. पैक (नीचे) के तीनों कोन साथ लगाएँ, किल्न (भट्ठी) के अंदर गहराई में लोड के बीच के पास, जहाँ उन्हें वही गर्मी मिले जो बर्तनों को मिलती है, फिर भी जहाँ आप उन्हें पीपहोल से देख सकें; किल्न बंद करने से पहले पक्का करें कि तीनों दिख रहे हैं.

SK कोन को कितना गहरा या किस कोण पर लगाना है, इस पर हमें किसी बनाने वाले या बेचने वाले के निर्देश नहीं मिले. सबसे पास की चीज़ एक प्रयोगशाला मानक है, JIS R 2204, जो जापान की यह जाँच है कि कोई रिफ़्रैक्टरी (ऊष्मसह) सामग्री कितनी गर्मी सह लेती है: यह हर SK कोन को इस तरह लगाता है कि उसकी निशान वाली तरफ़ एक समतल स्टैंड से 80° पर हो और उसका निचला सिरा स्टैंड में लगभग 4 mm अंदर हो. यह रिफ़्रैक्टरी सामग्री की जाँच है, बर्तन फ़ायर करने का नियम नहीं, और हमने इसे मानक की एक नकल में पढ़ा, खुद मानक में नहीं.

### गाइड, फ़ायरिंग और गार्ड कोन

कोन तीन-तीन करके बिकते और लगाए जाते हैं: एक गाइड कोन, लक्ष्य पर एक फ़ायरिंग कोन, और एक गार्ड कोन. फ़ायरिंग कोन वह SK नंबर लें जो आपकी रेसिपी या क्ले बताती है, गाइड कोन उससे अगला ज़्यादा ठंडा कोन (तालिका में एक पंक्ति ऊपर) और गार्ड कोन उससे अगला ज़्यादा गर्म कोन. जब गाइड कोन झुकना शुरू करे, तो अंत पास है; जब गार्ड कोन झुके, तो फ़ायरिंग ज़रूरत से आगे निकल गई.

### SK चार्ट

Table: SK बड़े कोन (JIS R 8101): हर कोन का नाममात्र (JIS) तापमान
Label: SK चार्ट

| कोन     | नाममात्र (JIS) तापमान |
| ------- | --------------------: |
| SK 022  |   {{1112 °F; 600 °C}} |
| SK 021  |   {{1202 °F; 650 °C}} |
| SK 020  |   {{1238 °F; 670 °C}} |
| SK 019  |   {{1274 °F; 690 °C}} |
| SK 018  |   {{1310 °F; 710 °C}} |
| SK 017  |   {{1346 °F; 730 °C}} |
| SK 016  |   {{1382 °F; 750 °C}} |
| SK 015a |   {{1454 °F; 790 °C}} |
| SK 014a |   {{1499 °F; 815 °C}} |
| SK 013a |   {{1535 °F; 835 °C}} |
| SK 012a |   {{1571 °F; 855 °C}} |
| SK 011a |   {{1616 °F; 880 °C}} |
| SK 010a |   {{1652 °F; 900 °C}} |
| SK 09a  |   {{1688 °F; 920 °C}} |
| SK 08a  |   {{1724 °F; 940 °C}} |
| SK 07a  |   {{1760 °F; 960 °C}} |
| SK 06a  |   {{1796 °F; 980 °C}} |
| SK 05a  |  {{1832 °F; 1000 °C}} |
| SK 04a  |  {{1868 °F; 1020 °C}} |
| SK 03a  |  {{1904 °F; 1040 °C}} |
| SK 02a  |  {{1940 °F; 1060 °C}} |
| SK 01a  |  {{1976 °F; 1080 °C}} |
| SK 1a   |  {{2012 °F; 1100 °C}} |
| SK 2a   |  {{2048 °F; 1120 °C}} |
| SK 3a   |  {{2084 °F; 1140 °C}} |
| SK 4a   |  {{2120 °F; 1160 °C}} |
| SK 5a   |  {{2156 °F; 1180 °C}} |
| SK 6a   |  {{2192 °F; 1200 °C}} |
| SK 7    |  {{2246 °F; 1230 °C}} |
| SK 8    |  {{2282 °F; 1250 °C}} |
| SK 9    |  {{2336 °F; 1280 °C}} |
| SK 10   |  {{2372 °F; 1300 °C}} |
| SK 11   |  {{2408 °F; 1320 °C}} |
| SK 12   |  {{2462 °F; 1350 °C}} |
| SK 13   |  {{2516 °F; 1380 °C}} |
| SK 14   |  {{2570 °F; 1410 °C}} |
| SK 15   |  {{2615 °F; 1435 °C}} |
| SK 16   |  {{2660 °F; 1460 °C}} |
| SK 17   |  {{2696 °F; 1480 °C}} |
| SK 18   |  {{2732 °F; 1500 °C}} |
| SK 19   |  {{2768 °F; 1520 °C}} |
| SK 20   |  {{2786 °F; 1530 °C}} |

हर आँकड़ा नाममात्र (JIS) है: वह तापमान जो मानक कोन के लिए देता है, जैसा Yuko Trading की तालिका में छपा है. तालिका में तापमान बढ़ने की कोई दर नहीं छपी है. मानक संदर्भ तापमान देता है. पॉटर की लगभग 100 °C/h की दर पर, क्योटो के नगरपालिका संस्थान ने अपने क्योटो कोन को उसी नंबर के JIS आँकड़े से 47–79 °C ज़्यादा ठंडे पर झुकते हुए मापा; JIS वाले SK कोन के लिए हमें ऐसे कोई माप नहीं मिले. एक विटनेस कोन लगाएँ और तुलना करें.

### क्योटो कोन

क्योटो कोन (Kyoto zeegeru), जो क्योटो का नगरपालिका संस्थान बनाता था, अब नहीं बनते: समाचारों के अनुसार संस्थान ने वित्त वर्ष 2009 के अंत में उत्पादन बंद कर दिया. उन पर JIS वाले SK कोन के ही नंबर होते हैं, लेकिन वे ज़्यादा ठंडे पर झुकते हैं: क्योटो कोन लगभग उस तापमान पर झुकता है जिस पर दो या तीन नंबर ज़्यादा ठंडा JIS वाला SK कोन झुकता है. क्योटो की कोई रेसिपी जो “SK 8” कहती है, उसका मतलब क्योटो कोन हो सकता है. संस्थान ने क्योटो कोन से Orton कोन पर जाने वाले पॉटरों के लिए सलाह प्रकाशित की है, और अपने क्योटो SK 12 की जगह Orton कोन 10 रखता है. यह संस्थान का अपने मापों पर आधारित फ़ैसला है: उसने क्योटो कोन और Orton कोन को एक ही किल्न में 100 °C/h पर झुकाया, और क्योटो SK 12 (1290 °C) वहीं झुका जहाँ Orton 10 (1290 °C) झुका. उसी तालिका में क्योटो SK 8 (1198 °C), Orton 5 (1207 °C) के पास झुका, और क्योटो SK 10 (1232 °C) वहीं झुका जहाँ Orton 7 (1232 °C). Glazecalc जब किसी SK कोन को Orton कोन के साथ दिखाता है, तो यही तालिका इस्तेमाल करता है, 60 °C/h वाला Orton चार्ट नहीं, और बताता है कि हर मेल अनुमानित है.

### जापान में बिकने वाले Orton कोन

Orton के सेल्फ़-सपोर्टिंग कोन जापान में tatsu zeegeru (“खड़े सेगर”) नाम से बिकते हैं, क्योंकि उन्हें प्लाक या स्टैंड की ज़रूरत नहीं होती. ये Orton कोन हैं, Orton के नंबरों और Orton के चार्ट (ऊपर) के साथ: इन्हें सिर्फ़ इनके Orton नंबर से ही फ़ायर करें, और SK और Orton कोन अलग-अलग पैक में रखें, कभी एक ही पैक में नहीं.

### SK कोन के स्रोत

- [Yuko Trading: hyoujun youtou ondo hyou (SK तालिका, 2026-10-14 को जाँची गई)](http://www.yukotrading.co.jp/pdf/segercone_table.pdf)
- [JSA: JIS R 8101:1999, taikado shiken you hyoujun koun (लागू, 2023-10-20 को फिर से पुष्टि)](https://webdesk.jsa.or.jp/books/W11M0090/index/?bunsyo_id=JIS+R+8101:1999)
- [JSA: JIS R 2204:1999, taikabutsu oyobi taikabutsu genryou no taikado shiken houhou (लागू, 2023-10-20 को फिर से पुष्टि)](https://webdesk.jsa.or.jp/books/W11M0090/index/?bunsyo_id=JIS+R+2204:1999)
- [kikakurui.com: JIS R 2204:1999 की एक नकल, जिसमें खंड 5 a) कोन लगाना तय करता है (2026-10-19 को पढ़ी गई)](https://kikakurui.com/r2/R2204-1999-01.html)
- [Kyoto Municipal Institute of Industrial Technology and Culture: क्योटो कोन से Orton कोन पर जाते समय ध्यान रखने की बातें](https://tc-kyoto.or.jp/app/uploads/2025/07/OrtonCorn.pdf)

:::

## बिस्क फ़ायरिंग {#bisque}

**बिस्क (पहली पकाई)**{{en: bisque}} फ़ायरिंग (ब्रिटेन में biscuit) पहली, कम तापमान वाली फ़ायरिंग है, जो सूखी मिट्टी को सख्त, छिद्रयुक्त बर्तनों में बदलती है, जिन पर ग्लेज़ लगाया जा सके. इसे आमतौर पर कोन (शंकु) 06–04 तक पकाया जाता है, Orton के चार्ट पर {{1828–1945 °F; 998–1063 °C}}; ब्रिटेन के पॉटर अक्सर लगभग {{1000 °C; 1832 °F}} तक पकाते हैं, जो कोन 06 के पास है. बिस्क छिद्रयुक्त रहना चाहिए, “आमतौर पर 15% से ज़्यादा” (Digitalfire), ताकि वह ग्लेज़ से पानी सोख ले. बहुत नरम बिस्क पर ग्लेज़ बहुत मोटा चढ़ता है, जो फिर चटकता है और **क्रॉलिंग (ग्लेज़ का सिमटना)**{{en: crawling}} होती है (ग्लेज़ सिमटकर टापुओं में बँट जाता है और बीच में नंगी मिट्टी छोड़ देता है). कम पका बिस्क “ग्लेज़ फ़ायरिंग के दौरान भी सिकुड़ता रहता है”, जिससे ग्लेज़ फ़िट (ग्लेज़ और बॉडी का मेल){{en: glaze fit}} बिगड़ जाता है. किल्न (भट्ठी) भरने में ज़्यादा सख्ती की ज़रूरत नहीं: पीस एक-दूसरे को छू सकते हैं, ढक्कन अपने बर्तनों पर रखकर पकाए जा सकते हैं, और कटोरे एक-दूसरे के अंदर रखने की जगह किनारे से किनारा मिलाकर रखे जाते हैं.

### शुरुआती हिस्सा धीरे क्यों चलता है

भाप बनते समय पानी हज़ार गुना से भी ज़्यादा फैलता है, इसलिए नम बर्तनों को धीरे-धीरे सुखाना पड़ता है. L&L और Orton की सलाह है कि “1500°F (815°C) से नीचे बॉडी को एक समान गर्म करने का खास ध्यान रखना चाहिए”, और यह कि लगभग {{1200 °F; 650 °C}} से पहले कार्बन का जलकर निकल जाना ज़रूरी है. {{1500 °F; 816 °C}} से ऊपर किल्न का तापमान तेज़ी से बढ़ाया जा सकता है.

Table: बिस्क गर्म होते समय क्या होता है
Label: बिस्क में क्या होता है

|                          तापमान | क्या होता है                                                       |
| ------------------------------: | ------------------------------------------------------------------ |
|      {{300–500 °F; 149–260 °C}} | बाइंडर जल जाते हैं                                                 |
|         लगभग {{450 °F; 232 °C}} | जैविक पदार्थ जलना शुरू होता है                                     |
|           {{700 °F; 371 °C}} तक | इस तापमान से ऊपर जाने तक मिट्टी से पानी निकलता रहता है             |
|     {{842–1022 °F; 450–550 °C}} | रासायनिक रूप से जुड़ा पानी मिट्टी से निकलता है                     |
|             {{1063 °F; 573 °C}} | क्वार्ट्ज़ इनवर्ज़न: मिट्टी में मौजूद सिलिका अचानक फैलता है        |
|      {{1112 °F; 600 °C}} से ऊपर | सल्फ़र जलकर निकलता है                                              |
| {{1200–1400 °F; 649–760 °C}} तक | प्राकृतिक कार्बन जल जाता है; यह लाल दहक से पहले पूरा हो जाना चाहिए |
|      {{1544 °F; 840 °C}} से ऊपर | कैल्शियम कार्बोनेट टूटता है                                        |

**क्वार्ट्ज़ इनवर्ज़न**{{en: quartz inversion}} मिट्टी में मौजूद सिलिका के आकार में {{1063 °F; 573 °C}} पर होने वाला अचानक बदलाव है: गर्म होते समय यह फैलता है और ठंडा होते समय सिकुड़ता है. L&L का Slow Bisque इससे गुज़रते समय, {{1000 °F; 538 °C}} और {{1100 °F; 593 °C}} के बीच, धीमा हो जाता है. Digitalfire ने इसे “बिस्क फ़ायरिंग के लिए गैरज़रूरी” पाया, और Ceramics Monthly कहता है कि यह मुख्य रूप से घने बर्तनों को ठंडा करते समय मायने रखता है. धीमा करने में ज़्यादा नुकसान नहीं है, इसलिए हमारा सुझाव है कि मोटे पीस के लिए इसे रखें.

### कैंडलिंग: किल्न में सुखाना

**कैंडलिंग (नमी निकालने के लिए धीमी गर्मी)**{{en: candling}} का मतलब है किल्न को कम तापमान पर रोके रखना, ढक्कन थोड़ा खुला टिकाकर या वेंट चलाकर, जब तक बर्तनों से आखिरी नमी न निकल जाए. तापमान को लेकर स्रोत एकमत नहीं हैं:

Table: कैंडलिंग के तापमान

| स्रोत            | कैंडलिंग                                                                                      |
| ---------------- | --------------------------------------------------------------------------------------------- |
| Ceramics Monthly | उबलने से ठीक नीचे; उदाहरण के लिए, 4–6 घंटे तक {{25 °F/h; 14 °C/h}} से तापमान बढ़ाना           |
| L&L प्रीहीट      | {{150–200 °F; 66–93 °C}} पर होल्ड                                                             |
| Digitalfire      | {{250 °F; 121 °C}} पर होल्ड, क्योंकि उबलने से नीचे होल्ड करने से “सारा पानी बाहर नहीं निकलता” |

> [!NOTE]
> हमारी शुरुआती सलाह: धीरे-धीरे अधिकतम लगभग {{250 °F; 121 °C}} तक तापमान बढ़ाएँ, और तब तक होल्ड करें जब तक वेंट पर रखा शीशा साफ़ न रहे. मोटे या नम बर्तनों के लिए रात भर होल्ड करें.

**शीशे वाली जाँच**: कमरे के तापमान वाला शीशा किसी वेंट के छेद पर या थोड़े खुले टिके ढक्कन के नीचे की दरार पर रखें. अगर उस पर भाप जम जाए, तो पानी अभी भी निकल रहा है; रुकें, फिर दोबारा जाँचें.

### कंट्रोलर के शेड्यूल

**कंट्रोलर** एक इलेक्ट्रॉनिक यूनिट है जो किल्न को एक **शेड्यूल** के ज़रिए फ़ायर करता है: **सेगमेंट** की एक सूची, जिसमें हर सेगमेंट में तापमान बढ़ने की एक दर (**रैम्प**{{en: ramp}}), एक लक्ष्य तापमान और ज़रूरत हो तो एक होल्ड होता है. नीचे L&L के DynaTrol और Bartlett कंट्रोलर के दो प्रीसेट हैं, और Digitalfire का प्रकाशित एक शेड्यूल. “पीक” आपके चुने कोन के लिए कंट्रोलर का अपना तापमान है: कोन 04 के लिए यह {{1926 °F; 1052 °C}} है, और कोन 06 के लिए {{1819 °F; 993 °C}}.

Table: L&L और Bartlett के बिस्क प्रीसेट
Label: बिस्क प्रीसेट

| सेगमेंट                      |                                                    कहाँ तक बढ़ाएँ |             Slow Bisque |            Fast Bisque |
| ---------------------------- | ----------------------------------------------------------------: | ----------------------: | ---------------------: |
| 1                            |                                                {{250 °F; 121 °C}} |    {{80 °F/h; 44 °C/h}} |  {{120 °F/h; 67 °C/h}} |
| 2                            |                                               {{1000 °F; 538 °C}} |  {{200 °F/h; 111 °C/h}} | {{300 °F/h; 167 °C/h}} |
| 3                            |                                               {{1100 °F; 593 °C}} |   {{100 °F/h; 56 °C/h}} |  {{150 °F/h; 83 °C/h}} |
| 4                            | पीक से {{250 °F; 139 °C}} नीचे: कोन 04 के लिए {{1676 °F; 913 °C}} |  {{180 °F/h; 100 °C/h}} | {{180 °F/h; 100 °C/h}} |
| 5                            |                                                               पीक |    {{80 °F/h; 44 °C/h}} |  {{108 °F/h; 60 °C/h}} |
| गर्म होने का समय, खाली किल्न |                                                                   | लगभग 13 घंटे या ज़्यादा |       लगभग 10–11½ घंटे |
