Repository: AaronFilson/glazecalc

# Glazecalc

**Free glaze chemistry for potters.** Enter a glaze recipe and see its unity molecular formula
(UMF): the fluxes, alumina and silica it becomes in the kiln, and their ratio. Keep your recipes,
materials, colorants, firing logs and notes together in one private notebook.

**[glazecalcapp.com](https://glazecalcapp.com)**: try it without an account. A free, non-commercial project by
Aaron Filson, in 57 languages, and usable from AI assistants through its MCP server.
<table>
  <tr>

## At a glance

For anyone reading the code; the [highlights](#highlights) below give the details.

- **Stack:** Angular 22 (standalone components, signals, zoneless), TypeScript on Node 24 with Express

File: client/public/i18n/guides/firing/hr.md (part 1 of 2)
---
title: Pečenje u jednostavnoj peći
lead: Kako voditi pečenje u električnoj peći s Kiln-Sitterom ili ručnim sklopkama: odabir, postavljanje i očitavanje stožaca, s objavljenim programima za biskvitno i glazurno pečenje.
---

## Stošci: što mjere {#cones}

> [!NOTE]
> Prije svega slijedite upute za uporabu svoje peći. Ovaj vodič okuplja ono što proizvođači stožaca i peći objavljuju o jednostavnim električnim pećima; ne zamjenjuje upute za vaš model, a gdje se to dvoje razlikuje, vrijede upute.

**Pirometrijski stožac**{{en: pyrometric cone}} mala je, vitka piramida od standardiziranog keramičkog praha. Kad primi dovoljno topline, omekša i savije se, svaki put na isti način. Stošce postavljate u peć pokraj predmeta i očitavate koliko su se savili.

Stošci mjere **toplinski učinak**{{en: heatwork}}, zajednički učinak temperature i vremena. Kako kaže Orton, glavni američki proizvođač stožaca: „Stošci ne mjere samo temperaturu.” Stožac koji se zagrijava polako savije se pri nižoj temperaturi od stošca koji se zagrijava brzo, a glazura{{en: glaze}} se ponaša jednako. Zato Orton za svaki stožac daje temperaturu pri navedenoj brzini zagrijavanja u posljednjih {{180 °F; 100 °C}} pečenja. Kad se stožac počne micati, savije se u uskom rasponu, „obično manje od 40° F” (22 °C).

### Brojevi stožaca

Brojevi stožaca idu od 022, najhladnijeg, do 42. Nula na početku označava hladniji niz i čita se „nula”: stožac 06 („nula šest”) hladniji je od stošca 04, a stošcu 01 treba manje topline nego stošcu 1. Orton upozorava da je važno ne pomiješati ta dva niza. Razlika je velika: stožac 06 savije se na temperaturi nižoj za više od {{400 °F; 220 °C}} nego stožac 6.

Table: Uobičajena područja pečenja, za samostojeće stošce pri {{108 °F/h; 60 °C/h}}
Label: Područja pečenja

| Područje            | Stošci  |                    Temperatura | Uobičajena namjena                                                                                                 |
| ------------------- | ------- | -----------------------------: | ------------------------------------------------------------------------------------------------------------------ |
| Niske temperature   | 06 – 04 |  {{1828–1945 °F; 998–1063 °C}} | Glazure za zemljanu keramiku{{en: earthenware}}; biskvitno pečenje{{en: bisque}}                                   |
| Srednje temperature | 5 – 6   | {{2167–2232 °F; 1186–1222 °C}} | Kamenina{{en: stoneware}} (visoko pečena keramika koja se gotovo potpuno sinterira) i porculan iz električnih peći |
| Visoke temperature  | 9 – 10  | {{2300–2345 °F; 1260–1285 °C}} | Uglavnom kamenina i porculan pečeni u plinskim pećima                                                              |

Dobavljači u Ujedinjenom Kraljevstvu, Europi, Australiji i na Novom Zelandu često navode temperaturu u °C umjesto stošca: pronađite najbliži stožac u tablici niže i potvrdite ga kontrolnim stošcem{{en: witness cone}}, stošcem na ploči pokraj predmeta. Ne bi trebalo pretpostaviti da Segerovi i Staffordshire stošci, stariji europski nizovi, imaju iste brojeve kao Ortonovi, pa ovaj vodič koristi Ortonove stošce.

### Zadržavanje dodaje toplinski učinak

**Zadržavanje**{{en: hold}}, u engleskim izvorima i **soak**, znači da peć neko vrijeme ostaje na istoj temperaturi. Budući da stošci mjere toplinski učinak, zadržavanje na najvišoj temperaturi može zamijeniti višu završnu temperaturu. Orton daje ove približne ekvivalente:

Table: Koliko vrijedi zadržavanje na završnoj temperaturi
Label: Zadržavanje i toplinski učinak

| Zadržavanje    | Približno isti toplinski učinak kao               |
| -------------- | ------------------------------------------------- |
| Oko 20 minuta  | Završna temperatura viša za {{18 °F; 10 °C}}      |
| 40 – 60 minuta | Završna temperatura viša za {{36 °F; 20 °C}}      |
| Oko 2 sata     | Završna temperatura viša za {{54 °F; 30 °C}}      |
| 4 – 6 sati     | Dovoljno da se savije stožac za dva broja topliji |

Orton dodaje da zadržavanje od 1 – 2 sata „može biti dovoljno da deformira sljedeći topliji stožac”.

Zadržavanje dakle nikad nije besplatno: ako ga dodate, očekujte da će se stošci jače saviti i u skladu s tim snizite završnu temperaturu.

### Vrste stožaca

Orton izrađuje četiri vrste. Dvije stoje na ploči u peći i pokazuju što su predmeti primili; dvije su za Kiln-Sitter, mehaničku sklopku koja isključi peć kad se savije mali stožac.

Table: Četiri Ortonove vrste stožaca
Label: Vrste stožaca

| Vrsta         | Namjena                   | Kako stoji                                                                                     |
| ------------- | ------------------------- | ---------------------------------------------------------------------------------------------- |
| Samostojeći   | Kontrolni stožac na ploči | Ugrađeno podnožje određuje visinu, 1¾ inča (44 mm), i nagib od 8°; držač nije potreban         |
| Veliki        | Kontrolni stožac na ploči | Postavlja se u držač ili grudicu gline tako da viri točno 2 inča (51 mm), nagnut 8° od okomice |
| Mali (junior) | Kiln-Sitter               | Leži preko nosača u Kiln-Sitteru; ako se postavi na ploču, viri 15/16 inča (24 mm)             |
| Štapić        | Kiln-Sitter               | Isti prah kao mali stošci, u obliku štapića jednake debljine                                   |

Visina je važna: razlika od ¼ inča (6 mm) u visini velikog stošca „može uzrokovati razliku u savijanju veću od pola stošca”. Stošci se ne kvare i ne stare, a vlažno skladištenje ne utječe na njih.

### Što „stožac 6” znači u praksi

Tablica za samostojeći stožac 6 daje {{2232 °F; 1222 °C}}, ali samo kad se u posljednjih {{180 °F; 100 °C}} temperatura penje brzinom {{108 °F/h; 60 °C/h}}. Pri brzini od {{270 °F/h; 150 °C/h}} isti se stožac savije na {{2269 °F; 1243 °C}}. Stvarne peći opet se razlikuju; Digitalfire javlja da „većina peći dosegne stožac 6 na 2200°F, a ne na 2232°F”. Dakle „stožac 6” znači da su predmeti primili toplinski učinak koji savija stožac 6, bez obzira na to što je termometar u tom trenutku pokazivao.

:::orton

> [!NOTE]
> Pecite prema stošcu, a ne prema satu ili brojčaniku. Regulator postavite prema broju stošca, a svako pečenje neka potvrdi kontrolni stožac na ploči.

:::

:::temperature

> [!NOTE]
> Kad pečete po temperaturi, neka kraj svakog pečenja bude isti: ista brzina zagrijavanja na kraju, ista završna temperatura i isto zadržavanje. Tada će glazura koja je jednom uspjela ponovno uspjeti.

:::

## Tablica stožaca {#cone-chart}

Ovi su podaci iz Ortonove tablice stožaca (©2001) za samostojeće stošce{{en: cones}}; stošci od 11 do 14 iz tablica su koje Orton objavljuje danas, a koje daju iste podatke ondje gdje se preklapaju, dok stošce 13 i 14 navode samo u °C (njihove su vrijednosti u °F ovdje preračunate). Odaberite stupac koji odgovara brzini kojom se vaša peć zagrijavala u posljednjih {{180 °F; 100 °C}}. Ortonovo je okvirno pravilo: stupac {{270 °F/h; 150 °C/h}} za brzo pečenje, stupac {{108 °F/h; 60 °C/h}} za srednje i stupac {{27 °F/h; 15 °C/h}} za sporo. Brzinu izračunate tako da porast temperature podijelite s brojem sati koliko je trajao: peć kojoj temperatura u 3 sata poraste za {{900 °F; 500 °C}} zagrijava se brzinom od oko {{300 °F/h; 167 °C/h}}.

Table: Ortonovi samostojeći stošci: temperatura pri kojoj se svaki savije, prema brzini zagrijavanja u posljednjih {{180 °F; 100 °C}}
Label: Ortonova tablica stožaca

| Stožac | Sporo, {{27 °F/h; 15 °C/h}} | Srednje, {{108 °F/h; 60 °C/h}} | Brzo, {{270 °F/h; 150 °C/h}} |
| ------ | --------------------------: | -----------------------------: | ---------------------------: |
| 022    |                           – |            {{1087 °F; 586 °C}} |          {{1094 °F; 590 °C}} |
| 018    |         {{1267 °F; 686 °C}} |            {{1319 °F; 715 °C}} |          {{1353 °F; 734 °C}} |
| 015    |         {{1382 °F; 750 °C}} |            {{1456 °F; 791 °C}} |          {{1504 °F; 818 °C}} |
| 010    |         {{1636 °F; 891 °C}} |            {{1657 °F; 903 °C}} |          {{1679 °F; 915 °C}} |
| 08     |         {{1692 °F; 922 °C}} |            {{1728 °F; 942 °C}} |          {{1753 °F; 956 °C}} |
| 07     |         {{1764 °F; 962 °C}} |            {{1789 °F; 976 °C}} |          {{1809 °F; 987 °C}} |
| 06     |         {{1798 °F; 981 °C}} |            {{1828 °F; 998 °C}} |         {{1855 °F; 1013 °C}} |
| 05     |        {{1870 °F; 1021 °C}} |           {{1888 °F; 1031 °C}} |         {{1911 °F; 1044 °C}} |
| 04     |        {{1915 °F; 1046 °C}} |           {{1945 °F; 1063 °C}} |         {{1971 °F; 1077 °C}} |
| 03     |        {{1960 °F; 1071 °C}} |           {{1987 °F; 1086 °C}} |         {{2019 °F; 1104 °C}} |
| 02     |        {{1972 °F; 1078 °C}} |           {{2016 °F; 1102 °C}} |         {{2052 °F; 1122 °C}} |
| 01     |        {{1999 °F; 1093 °C}} |           {{2046 °F; 1119 °C}} |         {{2080 °F; 1138 °C}} |
| 1      |        {{2028 °F; 1109 °C}} |           {{2079 °F; 1137 °C}} |         {{2109 °F; 1154 °C}} |
| 4      |        {{2086 °F; 1141 °C}} |           {{2124 °F; 1162 °C}} |         {{2161 °F; 1183 °C}} |
| 5      |        {{2118 °F; 1159 °C}} |           {{2167 °F; 1186 °C}} |         {{2205 °F; 1207 °C}} |
| 6      |        {{2165 °F; 1185 °C}} |           {{2232 °F; 1222 °C}} |         {{2269 °F; 1243 °C}} |
| 7      |        {{2194 °F; 1201 °C}} |           {{2262 °F; 1239 °C}} |         {{2295 °F; 1257 °C}} |
| 8      |        {{2212 °F; 1211 °C}} |           {{2280 °F; 1249 °C}} |         {{2320 °F; 1271 °C}} |
| 9      |        {{2235 °F; 1224 °C}} |           {{2300 °F; 1260 °C}} |         {{2336 °F; 1280 °C}} |
| 10     |        {{2284 °F; 1251 °C}} |           {{2345 °F; 1285 °C}} |         {{2381 °F; 1305 °C}} |
| 11     |        {{2322 °F; 1272 °C}} |           {{2361 °F; 1294 °C}} |         {{2399 °F; 1315 °C}} |
| 12     |        {{2345 °F; 1285 °C}} |           {{2383 °F; 1306 °C}} |         {{2419 °F; 1326 °C}} |
| 13     |        {{2390 °F; 1310 °C}} |           {{2428 °F; 1331 °C}} |         {{2458 °F; 1348 °C}} |
| 14     |        {{2464 °F; 1351 °C}} |           {{2489 °F; 1365 °C}} |         {{2523 °F; 1384 °C}} |

Crtica označava podatak koji ovdje nije prepisan; pogledajte ga u Ortonovoj cjelovitoj tablici.

Orton izrađuje stošce do broja 42 za rad na visokim temperaturama, ali temperature objavljuje samo do stošca 14; za toplije stošce njegove su tablice „dostupne (na zahtjev)”. Starija Ortonova tablica, kako je pretiskuju proizvođači peći, za veliki stožac 15 daje {{2608 °F; 1431 °C}} pri {{270 °F/h; 150 °C/h}}, a za stožac 16 i toplije nismo pronašli nijedan objavljeni podatak. Za stošce toplije od stošca 14 postavite kontrolne stošce{{en: witness cones}} i ravnajte se prema njima te provjerite doseže li najviša temperatura koju proizvođač navodi za vašu peć tu razinu.

Veliki stošci odstupaju od ovih podataka tek nekoliko stupnjeva: veliki stožac 6 pri {{108 °F/h; 60 °C/h}} savije se na {{2228 °F; 1220 °C}}. Mali stošci, oni koji se stavljaju u Kiln-Sitter, navedeni su samo za {{540 °F/h; 300 °C/h}}, pa tablica za mali stožac 6 daje {{2291 °F; 1255 °C}}. To nije temperatura pri kojoj Kiln-Sitter isključi peć. Zadaća je stošca u Kiln-Sitteru da se poklopi sa stošcem na ploči, a posljednju riječ ima stožac na ploči.

Dva upozorenja. Ortonova knjižica iz 2019. za stožac 06 pri brzom zagrijavanju daje {{1875 °F; 1024 °C}}, ali tablica i Ortonova česta pitanja (FAQ) daju {{1855 °F; 1013 °C}}, što se koristi ovdje. Osim toga, tablica velikih stožaca na kraju Dawsonovih uputa za Kiln-Sitter sadrži pogreške u prepisivanju (stožac 5 topliji od stošca 6), pa je ne koristite.

:::temperature

## Pečenje po temperaturi {#by-temperature}

Peć s **regulatorom** peče do temperature koju zadate, a očitava je sonda blizu stijenke peći. Dobavljači u Ujedinjenom Kraljevstvu, Europi, Australiji i na Novom Zelandu često navode temperaturu pečenja umjesto stošca{{en: cone}}.

Sama temperatura ne govori koliko su predmeti pečeni. Glazure{{en: glazes}}, kao i stošci, reagiraju na **toplinski učinak**{{en: heatwork}}: ista završna temperatura daje jače pečen rezultat nakon sporog zagrijavanja ili zadržavanja{{en: hold}}, a slabije pečen nakon brzog. Ortonova tablica pokazuje koliko je to: stožac 6 savije se na {{2165 °F; 1185 °C}} pri zagrijavanju brzinom {{27 °F/h; 15 °C/h}}, a na {{2269 °F; 1243 °C}} pri zagrijavanju brzinom {{270 °F/h; 150 °C/h}}. Temperatura pečenja stoga znači tu temperaturu postignutu navedenom brzinom, uz zadržavanje ako ga proizvođač navodi.

Kad recept umjesto toga navodi stožac, pronađite ga u tablici gore, u stupcu za brzinu kojom se vaša peć zagrijava na kraju pečenja. I zadržavanje dodaje toplinski učinak: pogledajte odjeljak Zadržavanje dodaje toplinski učinak, gore.

Sonda mjeri zrak blizu stijenke, a ne predmete. Ako pečenja ispadaju toplija ili hladnija nego što bi trebala, u uputama za vaš regulator objašnjena je njegova **korekcija** (offset), kojom se ispravlja očitanje.

:::

:::orton

## Postavljanje skupa od tri kontrolna stošca {#cone-pack}

**Kontrolni stožac**{{en: witness cone}} postavlja se na ploču pokraj predmeta, gdje prima istu toplinu kao oni. Orton jasno kaže koja mu je uloga: „Jedino pravo mjerenje toplinskog učinka{{en: heatwork}} daje veliki ili samostojeći stožac postavljen na ploču pokraj predmeta.” Kiln-Sitter je blizu stijenke, a sonda regulatora ili pirometra mjeri temperaturu blizu stijenke; kontrolni stožac mjeri ondje gdje su predmeti.

**Skup od tri kontrolna stošca**{{en: cone pack}} postavlja se zajedno, a brojevi tih stožaca razlikuju se za jedan:

Table: Skup od tri stošca
Label: Skup od tri stošca

| Stožac   | Koji broj                         | Biskvitno pečenje na stožac 04 | Glazurno pečenje na stožac 6 | Kad se savije                        |
| -------- | --------------------------------- | ------------------------------ | ---------------------------- | ------------------------------------ |
| Vodeći   | Za jedan broj hladniji od ciljnog | 05                             | 5                            | Predmeti su gotovo do kraja ispečeni |
| Ciljni   | Ciljni broj                       | 04                             | 6                            | Pečenje je došlo do prave točke      |
| Zaštitni | Za jedan broj topliji             | 03                             | 7                            | Pečenje je otišlo predaleko          |

### Samostojeći stošci ili držač

L&L, američki proizvođač peći, za skup preporučuje samostojeće stošce „jer se najlakše koriste i daju najujednačenije rezultate”: visina i nagib već su im ugrađeni.

Veliki stošci trebaju **držač za stošce** (gotov nosač) ili **grudicu** meke, porozne gline u kojoj su olovkom probušene rupe. Svaki postavite tako da viri točno 2 inča (51 mm), nagnut 8° od okomice prema svojoj **strani savijanja**. Tu stranu pronaći ćete tako da stožac postavite podnožjem na ravnu površinu, držite ga za vrh i pustite: past će prema strani savijanja.

### Kamo postaviti skupove stožaca

1. Skup postavite „duboko u peć, a ipak… vidljiv kroz kontrolni otvor” (Orton), blizu sredine punjenja peći i dalje od propuha (L&L). Ne baš uz sam kontrolni otvor: stošci bi trebali primati istu toplinu kao predmeti.
2. Prije nego što zatvorite poklopac, pogledajte kroz kontrolni otvor i provjerite vidite li sva tri stošca.
3. U peći s Kiln-Sitterom ploča sa skupom stožaca neka bude najmanje 1 inč (25 mm) iznad ili ispod cjevčice Kiln-Sittera, kako ploča koja se nagne ne bi mogla zaglaviti Kiln-Sitter.
4. Za prva pečenja postavite po jedan skup na gornju, srednju i donju ploču. Test umjeravanja tvrtke L&L ide i dalje: dva skupa stožaca 07, 06 i 05 na svakoj ploči, jedan uz rub i jedan u sredini.

Očekujte razlike. Orton kaže: „Obično ćete između vrha i dna peći vidjeti razliku od barem jednog stošca”, a gusto složeni dijelovi peći ostaju hladniji. Skupovi koje tijekom pečenja ne vidite ipak vam poslije daju zapis o pečenju.

:::

:::orton

## Kiln-Sitter {#kiln-sitter}

**Kiln-Sitter** je mehanička sklopka, s vanjske strane mnogih jednostavnih i starijih peći, koja isključi peć kad se savije mali stožac{{en: cone}}. Najpoznatiji je Dawsonov Kiln-Sitter. Olakšava pečenje, ali to je pomagalo, a ne sigurnosni uređaj.

### Kako radi

Porculanska cjevčica ulazi u peć. Na njezinu kraju mali stožac ili štapić leži preko dvaju metalnih nosača, ispod **šipke osjetnika** koja se njiše kao klackalica. Izvan peći drugi kraj šipke malom kandžom drži uteg. Kad stožac omekša i savije se do otprilike 90°, šipka se spusti dovoljno da oslobodi uteg, uteg padne i grijačima se prekine napajanje.

Mali stošci i štapići „daju jednaku toplinsku obradu”. Orton napominje da mnogi početnici biraju štapiće jer ih je zbog jednake debljine lako svaki put postaviti na isti način. Mali se stožac sužava, pa je važno kako leži: ako je ispod šipke njegov tanji dio, peć se isključi pri nižoj temperaturi, a ako je deblji, pri višoj, s pomakom od „čak 1/2 stošca”.

### Koji stožac staviti u Kiln-Sitter

Izvori se ne slažu. Dawson, koji je proizvodio Kiln-Sitter, kaže da treba staviti stožac istog broja kao ciljni stožac na ploči, a stožac za jedan broj topliji tek ako stožac na ploči ostane nesavijen. L&L kaže da treba staviti stožac za jedan broj topliji od stožaca na ploči jer je Kiln-Sitter blizu stijenke i grijača, prima više topline i sklon je preranom isključivanju. Orton postavlja načelo: „Konačni sudac pečenja je stožac na ploči, a ne stožac ili štapić u Kiln-Sitteru.”

> [!NOTE]
> Naše polazište: u Kiln-Sitter stavite mali stožac istog broja kao ciljni, a na ploču skup od tri kontrolna stošca{{en: cone pack}}. Ako ciljni stožac na ploči nije dovoljno savijen kad se peć isključi, sljedeći put u Kiln-Sitter stavite stožac za jedan broj topliji ili pod šipku postavite deblji dio stošca. Ako je previše savijen, učinite suprotno.

### Postavljanje i provjere prije svakog pečenja

Dawsonov postupak, koji ujedno služi kao provjera prije svakog pečenja:

1. Isključite sve sklopke. Provjerite pomiče li se šipka osjetnika slobodno, stoji li u sredini cjevčice i nije li savijena ili korodirana. Ako se pomiče tromo, Dawson kaže da treba zamijeniti cijeli sklop cjevčice.
2. Kistom nanesite tanak sloj **premaza za zaštitu ploča** za visoke temperature (premaza koji sprječava da se rastaljeni materijal zalijepi) na nosače stošca i na šipku ondje gdje dodiruje stožac. Nikad ne nanosite premaz na stožac ni na porculansku cjevčicu.
3. Ploče i predmete složite najmanje 1 inč (25 mm) iznad ili ispod cjevčice, kako je ništa ne bi moglo dodirnuti, pasti na nju ili je blokirati.
4. Podignite uteg, pritisnite kandžu na okidač i položite stožac ili štapić ravno na nosače, uz metalnu stepenicu, kako je prikazano u uputama za vaš Kiln-Sitter, svaki put na isti način. Prije zatvaranja poklopca ponovno ga provjerite: „NEPRAVILNO POSTAVLJEN STOŽAC ILI ŠTAPIĆ MOGAO BI UZROKOVATI PREPEČENJE.”
5. Namjestite vremenski isključivač (limit timer) i utisnite potisni gumb dok se ne zaključa. Peć neka stoji vodoravno, a prostor ispod utega neka bude slobodan, kako bi uteg mogao pasti.

### Vremenski isključivač

Mnogi Kiln-Sitteri, uključujući Dawsonove modele LT, imaju **vremenski isključivač**: sat koji isključi peć nakon zadanog vremena, kao rezervnu zaštitu „u slučaju da KILN-SITTER zakaže”. Uvijek bi ga trebalo postaviti na dulje vrijeme nego što se očekuje da će pečenje trajati. Izvori različito određuju koliko dulje:

Table: Na koliko postaviti vremenski isključivač
Label: Postavke vremenskog isključivača

| Izvor     | Postavka                                                                                                                           |
| --------- | ---------------------------------------------------------------------------------------------------------------------------------- |
| Dawson    | ½ sata dulje od očekivanog trajanja pečenja dok ne upoznate peć, poslije ¼ sata dulje; nikad ga ne postavljajte na više od 20 sati |
| L&L       | Prvi put na vrlo dugo vrijeme, uz bilježenje koliko pečenje traje; nakon toga oko 1 sat dulje                                      |
| Bracker's | 30 minuta do 1 sat dulje od trajanja pečenja                                                                                       |

> [!NOTE]
> Naše polazište: prvi put s velikom zalihom vremena (unutar 20 sati koliko ima brojčanik), a zatim ½ do 1 sat dulje od vremena koje ste zabilježili. Vremenski isključivač pokazuje i koliko je pečenje trajalo: ako je postavljen na 7, a stao na 1, pečenje je trajalo 6 sati.

### Kad se isključi prerano ili prekasno

Nakon svakog pečenja očitajte stožac iz Kiln-Sittera zajedno sa stošcima s ploče.

Table: Očitavanje Kiln-Sittera nakon pečenja
Label: Problemi s Kiln-Sitterom

| Što vidite                                                              | Vjerojatni uzrok                                                                                                     | Što učiniti                                                                      |
| ----------------------------------------------------------------------- | -------------------------------------------------------------------------------------------------------------------- | -------------------------------------------------------------------------------- |
| Kiln-Sitter je isključio peć, ciljni stožac na ploči nedovoljno savijen | U Kiln-Sitteru je bilo toplije nego na ploči (blizu je stijenke)                                                     | U Kiln-Sitter stožac za jedan broj topliji ili pod šipku deblji dio              |
| Stožac u Kiln-Sitteru savio se znatno preko 90°                         | Peć se pri kraju prebrzo zagrijavala                                                                                 | Postavite sklopke na niže položaje, da zagrijavanje bude sporije (Dawson)        |
| Stožac u Kiln-Sitteru nije se savio ili se rastalio u grudu             | Sam Kiln-Sitter: loše podešen, savijena ili korodirana šipka ili nešto zaglavljeno u cjevčici ili prislonjeno uz nju | Prije sljedećeg pečenja provjerite i podesite Kiln-Sitter prema njegovim uputama |
| Svaki put prerano ili prekasno                                          | Loše podešen ili istrošena šipka                                                                                     | Provjerite mjernom šablonom; pomaknite okidačku pločicu                          |

Za provjeru podešenosti Dawson koristi **mjernu šablonu** koja drži šipku ondje gdje bi je ostavio potpuno savijen stožac; tada bi kod kandže trebao biti „zazor od 1/16 inča” (oko 1,6 mm). Provjeravajte to svakih 30 pečenja. Pravilo časopisa Ceramics Monthly: ako se peć isključuje prerano, okidačku pločicu malo pomaknite prema gore; ako prekasno, malo prema dolje. Što god Kiln-Sitter radio, „uvijek vjerujte velikim kontrolnim stošcima{{en: witness cones}} više nego malim stošcima iz Kiln-Sittera”.

> [!WARNING]
> **Kiln-Sitter nije sigurnosni uređaj.** Dawsonove upute kažu da on „NIJE namijenjen da služi kao uređaj za isključivanje siguran u slučaju kvara i vašu peć NE bi trebalo ostavljati bez nadzora dulje od procijenjenog vremena pečenja”. Nešto tako jednostavno kao nepečeni predmet{{en: greenware}} koji padne na cjevčicu „moglo bi uzrokovati prepečenje”. Budite uz peć da je provjerite kad bi pečenje trebalo završavati i nikad ne pecite na zapaljivoj podlozi ni blizu zapaljivih stvari, poput drvenog poda ili tepiha.

Kiln-Sitter je napravljen za pečenja „sve do stošca 8 uključivo”. Ne može sam držati temperaturu ni polako hladiti peć. No uz vježbu i zapisnik možete „postati regulator”, kako kaže Digitalfire: pratite stošce i okrećite sklopke rukom.

:::

:::orton

## Očitavanje stožaca {#reading-cones}

Stošci{{en: cones}} se očitavaju dvaput: kroz kontrolni otvor dok peć peče i u ruci kad se ohladi.

### Tijekom pečenja

**Kontrolni otvor** mala je rupa kroz stijenku peći, zatvorena čepom koji se vadi. Nikad ne gledajte unutra bez zaštite za oči. Orton kaže: „Trebalo bi koristiti naočale za zavarivanje kako bi se izbjegla moguća ozljeda oka. Sunčane naočale se ne preporučuju.” Najčešće se preporučuju naočale za zavarivanje sa stupnjem zatamnjenja 3 i zaštitom od infracrvenog (IC) zračenja; ako poslije vidite mrlje pred očima, uzmite tamnije.

- Kad se **vodeći stožac** počne savijati, kraj je blizu: od tada pozorno pratite.
- Kad se stožac počne savijati, treba mu 15 do 25 minuta da se savije (Ortonova novija knjižica kaže 15 do 22), najprije polako, a zatim brzo kad prijeđe pola puta, odnosno položaj na 3 sata.
- **Ciljni stožac** gotov je kad mu je vrh u razini podnožja.

Na peći s ručnim upravljanjem kontrolni otvor jedini vam je znak u stvarnom vremenu, zato skup stožaca{{en: cone pack}} mora stajati ondje gdje ga možete vidjeti.

### Nakon pečenja

Orton savijanje očitava kao na brojčaniku sata. Nesavijeni stožac pokazuje prema gore, na 12 sati; stožac koji dodiruje ploču nalazi se na 6 sati. Završna točka je savijanje za 90°, kad je vrh u razini podnožja: to je točka pri kojoj su mjerene temperature u tablici, a Orton stožac bilo gdje između položaja na 5 i na 6 sati smatra ispravno pečenim. Između položaja na 4 sata i dodira s pločom razlika je mala, „obično 1 ili 2 stupnja”.

Table: Očitavanje skupa stožaca nakon pečenja (primjer: stošci 5, 6 i 7 za glazuru za stožac 6)
Label: Očitavanje skupa stožaca

| Što vidite                                                                                             | Što to znači                                                                           |
| ------------------------------------------------------------------------------------------------------ | -------------------------------------------------------------------------------------- |
| Stožac 5 posve savijen; vrh stošca 6 u razini podnožja ili malo niže; stožac 7 uspravan ili tek nagnut | Pogođeno: stožac 6 postignut                                                           |
| Stožac 5 savijen; stožac 6 tek djelomično, na 2 ili 3 sata, ili uspravan                               | Nedovoljno pečeno: pečenje je prerano prekinuto                                        |
| Čak se i stožac 5 jedva pomaknuo                                                                       | Znatno nedovoljno pečeno, za jedan stožac ili više                                     |
| Stošci 5 i 6 polegli; stožac 7 savijen                                                                 | Prepečeno: „premašili ste najbolji odnos vremena i temperature”                        |
| Sva tri stošca posve polegla ili se rastalila na držač                                                 | Jako prepečeno; prije sljedećeg pečenja provjerite Kiln-Sitter i vremenski isključivač |
| Zelenkasti stošci ili sivi biskvit{{en: bisque}}                                                       | Loše odzračivanje ili prebrzo pečenje                                                  |
| Gornji skup savijen više od donjeg                                                                     | Neujednačena peć; razlika od jednog stošca je uobičajena                               |

### Prilagodbe za sljedeći put

Table: Što promijeniti sljedeći put
Label: Prilagodba sljedećeg pečenja

| Stošci su pokazali                              | Kiln-Sitter                                                                                                                                    | Regulator                                                                                                                                        |
| ----------------------------------------------- | ---------------------------------------------------------------------------------------------------------------------------------------------- | ------------------------------------------------------------------------------------------------------------------------------------------------ |
| Nedovoljno pečeno                               | U Kiln-Sitter stožac za jedan broj topliji ili pod šipku deblji dio                                                                            | Korekcijom za stožac pecite malo toplije ili dodajte kratko zadržavanje{{en: hold}} (oko 20 minuta vrijedi {{18 °F; 10 °C}} završne temperature) |
| Prepečeno                                       | Stožac za jedan broj hladniji ili pod šipku tanji dio; ako se stožac u Kiln-Sitteru savio znatno preko 90°, postavite sklopke na niže položaje | Korekcijom za stožac pecite malo hladnije ili skratite ili uklonite zadržavanje                                                                  |
| Vrh i dno razlikuju se za više od jednog stošca | Promijenite raspored sklopki (pogledajte odjeljak Podrobnije o pećima s ručnim upravljanjem)                                                   | Hladniji dio peći složite rjeđe; slijedite upute za peć                                                                                          |

**Korekcija za stožac** (cone offset) postavka je regulatora kojom se njegova temperatura za neki stožac pomiče gore ili dolje kako bi odgovarala onome što pokazuju vaši kontrolni stošci{{en: witness cones}}. Sačuvajte svaki pečeni skup i zapišite kako se koji savio (pogledajte odjeljak Nakon pečenja, niže).

:::

:::sk

## Pečenje na stošce SK {#sk-cones}

Stošci SK pirometrijski su stošci izrađeni prema japanskoj normi JIS R 8101, a u Japanu ih prodaju trgovci kao što je Yuko Trading (有恒商事). Kao i svaki stožac, stožac SK mjeri toplinski učinak{{en: heatwork}}, a ne samo temperaturu: omekša i savije se kad predmeti prime dovoljno topline, a vi očitate koliko se savio. Kontrolni stošci{{en: witness cone}}, očitavanje koliko se stožac savio i zadržavanje{{en: hold}} vrijede za njega kao i za svaki stožac. Ovaj odjeljak za svaki stožac navodi njegov sustav i nikad ne pretvara broj SK u broj drugog sustava: brojevi različitih nizova stožaca nisu međusobno zamjenjivi.

> [!NOTE]
> Uvijek pišite „SK” ispred broja. Mnogi stariji japanski recepti kažu samo „SK 8” ili „SK 9”, bez navođenja čiji je stožac. Kyotski stošci i stošci SK prema JIS-u nose iste brojeve, ali se savijaju pri različitim temperaturama (pogledajte odjeljak Kyotski stošci, niže).

### Veliki stošci

Norma ima dvije veličine. Veliki stošci (大型コーン) „uglavnom se koriste za mjerenje stupnja pečenja” (焼度測定), a to je ono što keramičaru treba. Mali stošci (od SK 26 do SK 42, na vrhu raspona) „uglavnom se koriste za ispitivanje vatrostalnosti” i ovdje nisu obuhvaćeni. Tablica niže daje velike stošce od SK 022 do SK 20.

Brojevi ovdje idu od SK 022, najhladnijeg, do SK 20. Između SK 015 i SK 6 otisnuti brojevi nose „a” (SK 015a, SK 6a); pišite ga kako je otisnut.

### Postavljanje velikih stožaca

Svaki veliki stožac postavite u držač za stošce ili u grudicu gline, nagnut prema svojoj strani savijanja. Kao i kod svakog stošca, visinu i nagib držite jednakima od pečenja do pečenja, jer razlika u bilo čemu od toga mijenja koliko se savije. Tri stošca iz skupa (niže) postavite zajedno, duboko u peć blizu sredine punjenja, gdje primaju toplinu koju primaju predmeti, a ipak ondje gdje ih možete vidjeti kroz kontrolni otvor; prije nego što zatvorite peć, provjerite vidite li sva tri.

Nismo pronašli upute proizvođača ni prodavača o tome koliko duboko i pod kojim kutom postaviti stošce SK. Najbliže tome je laboratorijska norma JIS R 2204, japansko ispitivanje koliko topline vatrostalni materijal podnosi: ona svaki stožac SK postavlja označenom stranom pod kutom od 80° prema ravnom postolju, s donjim krajem utisnutim oko 4 mm u njega. To je ispitivanje za vatrostalne materijale, a ne pravilo za pečenje keramike, i pročitali smo ga u prijepisu norme, a ne u samoj normi.

### Vodeći, ciljni i zaštitni stožac

Stošci se prodaju i postavljaju po tri: vodeći stožac, ciljni stožac na željenom stupnju i zaštitni stožac. Za ciljni stožac uzmite broj SK koji navodi vaš recept ili glina, za vodeći sljedeći hladniji stožac (jedan red više u tablici), a za zaštitni sljedeći topliji. Kad se vodeći stožac počne savijati, kraj je blizu; kad se savije zaštitni stožac, pečenje je otišlo predaleko.

### Tablica stožaca SK

Table: Veliki stošci SK (JIS R 8101): nazivna temperatura (JIS) svakog od njih
Label: Tablica stožaca SK

| Stožac  | Nazivna temperatura (JIS) |
| ------- | ------------------------: |
| SK 022  |       {{1112 °F; 600 °C}} |
| SK 021  |       {{1202 °F; 650 °C}} |
| SK 020  |       {{1238 °F; 670 °C}} |
| SK 019  |       {{1274 °F; 690 °C}} |
| SK 018  |       {{1310 °F; 710 °C}} |
| SK 017  |       {{1346 °F; 730 °C}} |
| SK 016  |       {{1382 °F; 750 °C}} |
| SK 015a |       {{1454 °F; 790 °C}} |
| SK 014a |       {{1499 °F; 815 °C}} |
| SK 013a |       {{1535 °F; 835 °C}} |
| SK 012a |       {{1571 °F; 855 °C}} |
| SK 011a |       {{1616 °F; 880 °C}} |
| SK 010a |       {{1652 °F; 900 °C}} |
| SK 09a  |       {{1688 °F; 920 °C}} |
| SK 08a  |       {{1724 °F; 940 °C}} |
| SK 07a  |       {{1760 °F; 960 °C}} |
| SK 06a  |       {{1796 °F; 980 °C}} |
| SK 05a  |      {{1832 °F; 1000 °C}} |
| SK 04a  |      {{1868 °F; 1020 °C}} |
| SK 03a  |      {{1904 °F; 1040 °C}} |
| SK 02a  |      {{1940 °F; 1060 °C}} |
| SK 01a  |      {{1976 °F; 1080 °C}} |
| SK 1a   |      {{2012 °F; 1100 °C}} |
| SK 2a   |      {{2048 °F; 1120 °C}} |
| SK 3a   |      {{2084 °F; 1140 °C}} |
| SK 4a   |      {{2120 °F; 1160 °C}} |
| SK 5a   |      {{2156 °F; 1180 °C}} |
| SK 6a   |      {{2192 °F; 1200 °C}} |
| SK 7    |      {{2246 °F; 1230 °C}} |
| SK 8    |      {{2282 °F; 1250 °C}} |
| SK 9    |      {{2336 °F; 1280 °C}} |
| SK 10   |      {{2372 °F; 1300 °C}} |
| SK 11   |      {{2408 °F; 1320 °C}} |
| SK 12   |      {{2462 °F; 1350 °C}} |
| SK 13   |      {{2516 °F; 1380 °C}} |
| SK 14   |      {{2570 °F; 1410 °C}} |
| SK 15   |      {{2615 °F; 1435 °C}} |
| SK 16   |      {{2660 °F; 1460 °C}} |
| SK 17   |      {{2696 °F; 1480 °C}} |
| SK 18   |      {{2732 °F; 1500 °C}} |
| SK 19   |      {{2768 °F; 1520 °C}} |
| SK 20   |      {{2786 °F; 1530 °C}} |

Svaka je vrijednost nazivna (JIS): temperatura koju norma daje za stožac, kako je otisnuta u tablici tvrtke Yuko Trading. Tablica ne navodi brzinu zagrijavanja. Norma daje referentne temperature. Pri brzini uobičajenoj u keramičkoj radionici, oko 100 °C/h, kyotski gradski institut izmjerio je da se njegovi vlastiti kyotski stošci savijaju 47–79 °C hladnije od vrijednosti JIS za isti broj; takva mjerenja za stošce SK prema JIS-u nismo pronašli. Postavite kontrolni stožac i usporedite.

### Kyotski stošci

Kyotski stošci (京都ゼーゲル), koje je izrađivao kyotski gradski institut, više se ne izrađuju: prema novinskim izvješćima institut je proizvodnju obustavio krajem poslovne godine 2009. Nose iste brojeve kao stošci SK prema JIS-u, ali se savijaju hladnije: kyotski se stožac savije pri otprilike temperaturi stošca SK prema JIS-u koji je dva ili tri broja hladniji. Recept iz Kyota koji kaže „SK 8” možda misli na kyotski stožac. Institut je objavio savjete za keramičare koji s kyotskih stožaca prelaze na Ortonove stošce, a umjesto svojeg kyotskog SK 12 uzima Ortonov stožac 10. To je izbor instituta na temelju vlastitih mjerenja: savijao je kyotske i Ortonove stošce u istoj peći pri 100 °C/h, a kyotski SK 12 (1290 °C) savio se ondje gdje i Ortonov 10 (1290 °C). U istoj se tablici kyotski SK 8 (1198 °C) savio blizu Ortonova 5 (1207 °C), a kyotski SK 10 (1232 °C) ondje gdje i Ortonov 7 (1232 °C). Glazecalc se koristi tom tablicom, a ne Ortonovom tablicom pri 60 °C/h, kad prikazuje stožac SK uz Ortonov stožac, i navodi da je svako podudaranje približno.

### Ortonovi stošci koji se prodaju u Japanu

Ortonovi samostojeći stošci prodaju se u Japanu pod imenom 立つゼーゲル („stojeći Seger”), jer im ne treba ni držač ni postolje. To su Ortonovi stošci, s Ortonovim brojevima i Ortonovom tablicom (gore): na takav stožac pecite samo prema njegovu Ortonovu broju, a stošce SK i Ortonove stošce držite u odvojenim skupovima, nikad u istom.

### Izvori za stošce SK

- [Yuko Trading (有恒商事株式会社): 標準溶倒温度表 (tablica stožaca SK, provjereno 2026-10-14)](http://www.yukotrading.co.jp/pdf/segercone_table.pdf)
- [JSA: JIS R 8101:1999, 耐火度試験用標準コーン (na snazi, ponovno potvrđena 2023-10-20)](https://webdesk.jsa.or.jp/books/W11M0090/index/?bunsyo_id=JIS+R+8101:1999)
- [JSA: JIS R 2204:1999, 耐火物及び耐火物原料の耐火度試験方法 (na snazi, ponovno potvrđena 2023-10-20)](https://webdesk.jsa.or.jp/books/W11M0090/index/?bunsyo_id=JIS+R+2204:1999)
- [kikakurui.com: prijepis norme JIS R 2204:1999, u kojoj točka 5 a) određuje postavljanje stožaca (pročitano 2026-10-19)](https://kikakurui.com/r2/R2204-1999-01.html)
- [Kyoto Municipal Institute of Industrial Technology and Culture: na što paziti pri prelasku s kyotskih stožaca na Ortonove stošce](https://tc-kyoto.or.jp/app/uploads/2025/07/OrtonCorn.pdf)

:::

## Biskvitno pečenje {#bisque}

**Biskvitno pečenje** (engl. _bisque_, u Ujedinjenom Kraljevstvu _biscuit_) prvo je pečenje, na nižoj temperaturi, koje suhu glinu pretvara u tvrde, porozne predmete spremne za glaziranje. Obično se peče na stožac{{en: cone}} 06 – 04, {{1828–1945 °F; 998–1063 °C}} prema Ortonovoj tablici; britanski lončari često peku na oko {{1000 °C; 1832 °F}}, blizu stošca 06. Biskvit bi trebao ostati porozan, „općenito više od 15 %” (Digitalfire), kako bi iz glazure{{en: glaze}} upio vodu. Prenisko pečen biskvit na sebe primi predebeo sloj glazure, koji onda puca i **povlači se**{{en: crawls}} (skuplja se u otočiće i ostavlja golu glinu). Nedovoljno pečen biskvit također se „nastavlja skupljati tijekom glazurnog pečenja{{en: glaze firing}}”, što kvari usklađenost glazure i keramičke mase{{en: glaze fit}}. Slaganje peći ovdje nije zahtjevno: predmeti se smiju dodirivati, poklopci se mogu peći na svojim posudama, a zdjele se slažu rub na rub, a ne jedna u drugu.

### Zašto prvi dio ide polako

Voda se pri pretvaranju u paru širi više od tisuću puta, pa se vlažni predmeti moraju sušiti polako. L&L i Orton savjetuju da „ispod 1500°F (815°C) trebalo bi posebno paziti da se keramička masa{{en: clay body}} ravnomjerno zagrijava” te da ugljik mora izgorjeti prije otprilike {{1200 °F; 650 °C}}. Iznad {{1500 °F; 816 °C}} peć se može brže zagrijavati.

Table: Što se događa dok se biskvit zagrijava
Label: Što se događa pri biskvitnom pečenju

|                     Temperatura | Što se događa                                                      |
| ------------------------------: | ------------------------------------------------------------------ |
|      {{300–500 °F; 149–260 °C}} | Izgaraju veziva                                                    |
|          Oko {{450 °F; 232 °C}} | Počinje izgarati organska tvar                                     |
|           Do {{700 °F; 371 °C}} | Voda izlazi iz gline sve dok temperatura ne prijeđe ovu vrijednost |
|     {{842–1022 °F; 450–550 °C}} | Iz gline izlazi kemijski vezana voda                               |
|             {{1063 °F; 573 °C}} | Kvarcni prijelaz: kvarc{{en: silica}} u glini naglo se širi        |
|       Iznad {{1112 °F; 600 °C}} | Izgara sumpor                                                      |
| Do {{1200–1400 °F; 649–760 °C}} | Izgara prirodni ugljik; to bi trebalo završiti prije crvenog žara  |
|       Iznad {{1544 °F; 840 °C}} | Kalcijev karbonat se razgrađuje                                    |

**Kvarcni prijelaz**{{en: quartz inversion}} nagla je promjena volumena kvarca u glini na {{1063 °F; 573 °C}}: pri zagrijavanju se širi, a pri hlađenju skuplja. Program Slow Bisque tvrtke L&L ondje usporava zagrijavanje, između {{1000 °F; 538 °C}} i {{1100 °F; 593 °C}}. Digitalfire je utvrdio da je to „nepotrebno za biskvitna pečenja”, a Ceramics Monthly kaže da je to važno uglavnom pri hlađenju gustih predmeta. Usporavanje malo košta, pa predlažemo da ga zadržite za debele predmete.

### Sušenje u peći: faza isparavanja
