Repository: AaronFilson/glazecalc

# Glazecalc

**Free glaze chemistry for potters.** Enter a glaze recipe and see its unity molecular formula
(UMF): the fluxes, alumina and silica it becomes in the kiln, and their ratio. Keep your recipes,
materials, colorants, firing logs and notes together in one private notebook.

**[glazecalcapp.com](https://glazecalcapp.com)**: try it without an account. A free, non-commercial project by
Aaron Filson, in 57 languages, and usable from AI assistants through its MCP server.
<table>
  <tr>
    <td width="66%"><img src="docs/images/calculator-dark.png" alt="The recipe calculator in dark mode, showing Leach's 4321 celadon and its unity formula: K2O 0.264, CaO 0.736, Al2O3 0.407, SiO2 3.710, silica to alumina ratio 9.11"></td>
    <td><img src="docs/images/trial-phone.png" alt="A trial on a phone: a green bar says You're trying Glazecalc as mellow dusty sunsets, with buttons to create an account or discard the trial"></td>
  </tr>
</table>

## At a glance

For anyone reading the code; the [highlights](#highlights) below give the details.

- **Stack:** Angular 22 (standalone components, signals, zoneless), TypeScript on Node 24 with Express 5 and
  Mongoose 9, MongoDB 9, Docker, and AWS (EC2, SSM, SES, S3, CloudWatch).
- **Tested in CI on every pull request:** over 2,000 server tests (98% of statements, 89% of branches), over 1,600
  Angular unit tests (99% of statements, 91% of branches) and over 450 Playwright browser tests, with axe checks
  against WCAG 2.2 AA. Also the official MCP conformance suite, CodeQL on the code and the workflows, and Lighthouse
  on desktop: performance 98; accessibility, best practices and SEO 100. CI checks these numbers too.
- **Security:** sign-in with OAuth 2.0 and OpenID Connect (Google, GitHub, Microsoft) or a password; MFA with WebAuthn
  passkeys, TOTP and recovery codes; JWTs in httpOnly cookies with CSRF protection; a layered content security
  policy and a Permissions-Policy, graded A+ by Mozilla's HTTP Observatory; keyless CI/CD with no stored AWS keys,
  and images published with an SBOM and signed SLSA build provenance.
- **AI assistants:** an MCP server in the official MCP Registry, with its own OAuth authorization server: apps reach
  a person's records only with their consent, and, if the person chooses, an app's changes wait for their approval.
- **Reach on a small budget:** 57 languages, right to left (RTL) included; about 11,500 public pages prerendered (SSG)
  and hydrated; offline once visited (PWA); one $13-a-month Graviton instance, with automatic rollback. A load test
  on a container that size, at full CPU, serves about 250 requests a second, with a 95th percentile of 270 ms; the
  instance runs at full CPU only while its CPU credits last.
- **How it is built:** with Claude Code as a directed coding agent; commits made with it carry a
  `Co-Authored-By: Claude` trailer. Most larger features were planned in writing first (`docs/*-plan.md`), and a
  [decision record](docs/adr/README.md) keeps each decision that shaped the app, written as it landed; every change
  goes through the checks above; production deploys wait for approval. The [case study](docs/case-study.md) tells
  how the 2017 app was revived, how the agent was directed, and what the checks caught.

## Highlights

The details, with the decisions behind them:

- **A 2017 AngularJS app rebuilt** as Angular 22 (standalone components, signals, zoneless with no zone.js,
  strict templates) and a TypeScript server on Express 5, Mongoose 9 and Node 24, which runs the
  `.ts` files directly with no build step ([ADR 8](docs/adr/0008-typescript-server-without-a-build.md)),
  and put back online. The
  [case study](docs/case-study.md) tells how.
- **Tested at three levels, in CI on every pull request and push to master:** over 2,000 server tests (98% of
  statements, 89% of branches) run against the app in-process; over 1,600 Angular unit tests (99% of statements,
  91% of branches); over 450 Playwright browser tests, including [axe](https://github.com/dequelabs/axe-core)
  accessibility checks against WCAG 2.2 AA of every page in light and dark mode, every page in a pseudo-locale to
  find text not marked for translation, and every page in each language at a phone's width. CodeQL scans the code
  and the workflows ([its settings](.github/codeql/codeql-config.yml)), and CI checks the numbers in this README
  against each run ([scripts/readme-numbers.mjs](scripts/readme-numbers.mjs)).
- **One glaze chemistry library** for the browser and the tests, checked against values worked
  out by hand ([ADR 4](docs/adr/0004-shared-chemistry.md)). It is plain JavaScript with hand-written
  declarations for the app and the server, and CI type-checks the JavaScript against them
  ([lib/tsconfig.json](lib/tsconfig.json)). Its first run found five helpers the recipe tools share
  that the declarations had left out; they are declared now.

File: client/public/i18n/guides/glazing-basics/af.md
---
title: 'Glasuur: die basiese beginsels'
lead: Waaruit 'n glasuur bestaan, hoe die oond dit in glas verander, en 'n verduideliking van elke woord wat jy op 'n resep, 'n sak of 'n kegelkaart sal raakloop.
---

## Wat 'n glasuur is {#what-a-glaze-is}

'n **Glasuur**{{en: glaze}} is 'n dun laag glas wat aan 'n pot vasgesmelt is. Glazy, die oop databasis van glasuurresepte, noem dit “'n glasformule wat so afgestel is dat dit by sekere temperature smelt en aan klei vasgesmelt word”. Dit word as 'n laag poeier aangebring en smelt in die oond tot 'n glasagtige laag wat die klei verseël, sodat die pot minder gou lek, vlek of slyt. Teen die hoogste punt van die bak reageer die smelt ook met die klei en vorm dikwels 'n laag tussen die twee wat die glasuur vasgrendel. Op erdewerk lê die glasuur as 'n aparte laag bo-op; op steengoed smelt dit in die kleiliggaam in.

'n Resep lys grondstowwe, soos veldspaat, kalksteen en kaolien. In die oond verlaat 'n deel van elkeen as gas (water of koolstofdioksied) en die res word **oksiede**: verbindings van 'n element met suurstof, soos silika (SiO₂) of kalsiumoksied (CaO). Die gebakte glas bestaan uit oksiede, daarom beskryf pottebakkers 'n glasuur aan die hand daarvan. Elke oksied doen een van drie take.

- **Silika** (SiO₂) is die **glasvormer**: dit bou die glas. Suiwer silika smelt bo {{3100 °F; 1700 °C}}, baie warmer as wat 'n pottebakkersoond bereik, en 'n glasuur met baie silika is oor die algemeen duursamer.
- **Vloeimiddels** verlaag die smeltpunt tot een wat 'n oond kan haal. Die **alkalieë**, geskryf as **R₂O**, is die oksiede van natrium, kalium en litium (Na₂O, K₂O, Li₂O); hulle werk van kegel 06 af op deur middel- en hoëtemperatuur-bak. Die **aardalkalieë**, geskryf as **RO**, is die oksiede van kalsium, magnesium, barium en strontium (CaO, MgO, BaO, SrO), met sinkoksied (ZnO) wat saam gegroepeer word; hulle werk die beste van kegel 5 tot kegel 10. Die R staan vir enige metaal in die familie.
- **Alumina** (Al₂O₃) is die **stabiliseerder**. Dit maak die smelt stywer sodat dit teen regop mure bly, en voeg hardheid en duursaamheid by. Glazy se waarskuwing: met te min alumina “kan jou glasuur loop; te veel kan die smelt tot 'n mat oppervlak laat verstyf”. Alumina kom hoofsaaklik uit klei en veldspaat.

**Boor** (B₂O₃) laat die lyn vervaag. Chemici reken dit as 'n glasvormer, maar by studiotemperature tree dit as 'n vloeimiddel op, en pottebakkers behandel dit as een. Dit is noodsaaklik by kegel 5–6 en nie nodig by hoë temperatuur nie. (Kegels, die manier waarop pottebakkers 'n bak noem, word hieronder verduidelik.)

> [!NOTE]
> Een manier om dit te onthou: silika is die glas, die vloeimiddels laat dit smelt by 'n temperatuur wat jou oond kan haal, en alumina maak dit dikker sodat dit bly waar jy dit gesit het.

## Klei, bedekkings en die twee bakke {#clay-and-firings}

### Kleiliggame

Die **kleiliggaam** is die klei waarvan 'n pot gemaak is. Daar is drie hoofsoorte.

- **Erdewerk**: 'n laetemperatuur-kleiliggaam, ongeveer kegel 06–02, wat poreus bly. Dikwels rooi of ligbruin; dit het 'n glasuur{{en: glaze}} nodig om water te hou.
- **Steengoed**: 'n middel- tot hoëtemperatuur-kleiliggaam, ongeveer kegel 5–10, wat glasagtig of amper glasagtig word.
- **Porselein**: 'n wit hoëtemperatuur-kleiliggaam, ryk aan kaolien, dikwels deurskynend.

**Glasagtig** beteken glasig en nie-poreus; **verglasing** is wanneer 'n kleiliggaam so word terwyl dit gebak word. Britse pottebakkers trek die lyn dikwels volgens temperatuur: steengoed word bo {{2192 °F; 1200 °C}} gebak, erdewerk daaronder. Middeltemperatuur, kegel 5–6, val net aan weerskante van daardie lyn.

### Bedekkings en droging

**Glipklei** is klei wat in water gesuspendeer is, vir giet, voeg of versier. 'n **Engobe** is 'n glipklei-agtige bedekking, dikwels gekleur, met meer nie-klei-materiale. 'n **Onderglasuur** is gekleurde glipklei of oksiedversiering, gewoonlik bedek met 'n deursigtige glasuur.

Werk wat nog nie gebak is nie, is **ongebakte werk** (bronne verskil oor of die woord alle ongebakte werk dek of net droë werk). Soos dit droog word, word dit **leerhard**, styf maar effens klam, die stadium vir afdraai en handvatsels; dan **beendroog**, sonder enige vrye water oor, baie broos en gereed om gebak te word.

### Die twee bakke

Die eerste, laer bak is die **biskwietbak** (VK: **biscuit**), gewoonlik kegel 08–04 (meestal 06–04), ongeveer {{1728–1945 °F; 942–1063 °C}}. Dit laat werk sterk maar poreus. Digitalfire, 'n verwysingswebwerf vir glasuur, stel oor die algemeen meer as 15% poreusheid voor, sodat die biskwiet water uit die glasuur trek terwyl dit aangebring word. 'n Sagte biskwiet (kegel 08–06) is poreuser; 'n harde biskwiet (dikwels kegel 04) is sterker maar neem glasuur minder maklik op.

Table: Hoe die biskwiet glasering verander (Digitalfire)
Label: Hoe die biskwiet glasering verander

| Biskwiet                                 | Wat gebeur                                                     |
| ---------------------------------------- | -------------------------------------------------------------- |
| Te min gebak, baie absorberend           | Glasuur gaan te dik aan, en bars dan en kruip                  |
| Te veel gebak, dig                       | Doop en droog neem langer                                      |
| Warmer gebak, of langer by die top gehou | Meer gas brand nou af, so minder borrel later deur die glasuur |

Potclays, 'n Britse verskaffer, beskryf biskwietbak tot ongeveer {{1000 °C; 1832 °F}}, ongeveer kegel 06. Deur hierdie bronne saam te lees, stel ons kegel 06–04 voor vir 'n eerste biskwietbak: {{1828–1945 °F; 998–1063 °C}} teen Orton se middelste tempo.

Die **glasuurbak** (Britse pottebakkers kan **glost**-bak sê) smelt die glasuur en, vir steengoed, laat die klei ook ryp word. By **enkelbak** word ongebakte werk geglaseer en net een keer gebak. Digitalfire berig 'n produksiegeval waar rou geglaseerde werk aan die rande gekruip het totdat 'n biskwietbak dit genees het, so begin met twee bakke. ['n Eenvoudige oond bak](/guides/firing) gee skedules vir albei.

## Kegels en hittewerk {#cones}

Pottebakkers noem 'n bak na 'n **kegel**: 'n slanke keramiekpiramide wat buig wanneer dit 'n vasgestelde hoeveelheid hitte gehad het. Orton, wat hulle maak, stel dit so: “Kegels meet nie temperatuur alleen nie. Hulle meet hittewerk, die gesamentlike effek van tyd en temperatuur.”

**Hittewerk** is die rede: glasuur{{en: glaze}}, klei en kegel reageer almal op hoe lank hulle warm is sowel as hoe warm. 'n Stadige bak buig 'n kegel by 'n laer temperatuur, 'n vinnige een by 'n hoër. Orton se kaart het kegel 6 wat buig by {{2165 °F; 1185 °C}} wanneer die bak aan die einde {{27 °F; 15 °C}} per uur styg, by {{2232 °F; 1222 °C}} teen {{108 °F; 60 °C}} per uur, en by {{2269 °F; 1243 °C}} teen {{270 °F; 150 °C}} per uur, die tempo oor die laaste {{180 °F; 100 °C}}. 'n Kegel is klaar wanneer sy punt deur 90° gebuig het, wat Orton die 5-uur-posisie noem.

Kegelnommers loop van 022 tot 42. 'n Voorste nul merk die koeler reeks, waar 'n groter nommer koeler is: kegel 06 is koeler as kegel 04, en kegel 01 koeler as kegel 1.

Table: Bakreekse: Orton se selfdraende kegels teen {{108 °F; 60 °C}} per uur
Label: Bakreekse

| Reeks             | Kegels |        °F |        °C | Gebruik vir               |
| ----------------- | ------ | --------: | --------: | ------------------------- |
| Laetemperatuur    | 06–04  | 1828–1945 |  998–1063 | Erdewerkglasure; biskwiet |
| Middeltemperatuur | 5–6    | 2167–2232 | 1186–1222 | Steengoed en porselein    |
| Hoëtemperatuur    | 9–10   | 2300–2345 | 1260–1285 | Steengoed en porselein    |

> [!NOTE]
> Noem en programmeer jou bakke volgens kegel, en beskou die temperature as benaderd. 'n **Getuiekegel** op 'n rak tussen die potte, of 'n **kegelstel** van drie (gids-, bak- en wagkegels), wys die hittewerk wat jou potte werklik ontvang het.

Gepubliseerde temperature verskil. Glazy gee hoëtemperatuur, kegel 9–11, as ongeveer {{2336–2390 °F; 1280–1310 °C}}, wat met Orton se vinnige kolom ooreenstem, en Digitalfire berig dat die meeste oonde kegel 6 by ongeveer {{2200 °F; 1204 °C}} haal. Ons raad: gebruik Orton se middeltempo-syfers, soos hierdie gids doen, programmeer volgens kegel, en laat 'n getuiekegel die saak besleg.

Buite Noord-Amerika gee verskaffers dikwels °C eerder as 'n kegel. Hermann Seger het die moderne kegel ontwikkel, wat eerste in 1886 in Berlyn gebruik is, en die VK het sy eie Staffordshire-kegels gehad; hulle nommers moet nie as dieselfde as Orton s'n aanvaar word nie, en ons het geen tabel gevind om te omskakel nie. ['n Eenvoudige oond bak](/guides/firing) behandel kegels in meer besonderhede.

## Van resep tot Seger-formule {#unity-formula}

'n **Mengselresep** lys grondstowwe volgens gewig, gewoonlik so geskaal dat die basis 100 optel. **Bymiddels** (kleurstowwe, opasiteitsmiddels en suspensiemiddels) kom bo-op die 100, gewoonlik as 'n persentasie van die basis. Om te sien wat die glasuur{{en: glaze}} is, verander pottebakkers die resep in 'n **Seger-formule** (**UMF**, in Engels _unity molecular formula_, vernoem na Hermann Seger, wat sy drie-kolom-uitleg eerste gebruik het).

Table: Van resep tot Seger-formule: Glazy se uitgewerkte voorbeeld
Label: Van resep tot Seger-formule

| Stap               | Wat gebeur                                                                                                               | In die voorbeeld                                                                                                               |
| ------------------ | ------------------------------------------------------------------------------------------------------------------------ | ------------------------------------------------------------------------------------------------------------------------------ |
| 1. Mengselresep    | Grondstowwe volgens gewig, geskaal tot 100                                                                               | Veldspaat 40%, onder andere                                                                                                    |
| 2. Oksiedontleding | Soos 'n voedingsetiket: elke grondstof se oksiede word as gewigspersentasie bymekaargetel, en die gasse word weggelaat   | Die veldspaat is 64,8% silika, so sy 40% bring 25,9% SiO₂. Die gebakte glasuur is 67,4% SiO₂, 12,6% Al₂O₃, 7,5% K₂O, 12,5% CaO |
| 3. Mol             | Gewigte word **mol**, tellings van molekules, want “Gram kan misleidend wees omdat sommige oksiede swaarder as ander is” | 60,1 g SiO₂ is een mol, so 67,4 g is omtrent 1,12 mol                                                                          |
| 4. Eenheid (unity) | Alles word gedeel deur die totaal van die vloeimiddels, sodat die vloeimiddels tot 1 optel                               | Die vloeimiddels totaal 0,303; deling gee K₂O 0,26, CaO 0,74, Al₂O₃ 0,41, SiO₂ 3,70                                            |

Glazecalc se [resepbladsy](/recipe) doen al vier stappe terwyl jy tik, en wys die resultaat in drie kolomme: vloeimiddels (R₂O en RO) wat tot 1 optel; stabiliseerders (R₂O₃: alumina, met boor dikwels hier geplaas); en glasvormers (RO₂: silika). “Eenheid is net 'n skaalinstrument,” sê Glazy: twee resepte van verskillende grondstowwe maar met dieselfde Seger-formule “gedra hulle byna identies nadat hulle gebak is”. Die 1 is dus 'n gedeelde maatstaf, nie 'n hoeveelheid wat jy afweeg nie. Digitalfire voeg by dat die metode “nie so goed by laer temperature werk nie”, waar boor nie 'n gewone vloeimiddel is nie, en dat Seger-formules “vergelykend is en die beste in konteks beskou word”. **Vergelyk** lyn twee resepte se formules oksied vir oksied op.

### Die silika-tot-alumina-verhouding

Die nuttigste enkele getal is die **silika-tot-alumina-verhouding**: silika gedeel deur alumina. In die voorbeeld is 3,70 ÷ 0,41 omtrent 9.

Table: Wat die silika-tot-alumina-verhouding voorstel (Glazy)
Label: Silika-tot-alumina-verhouding

| Verhouding | Glazy se lesing                                   |
| ---------: | ------------------------------------------------- |
|  Omtrent 9 | Stel 'n blink smelt voor, as daar genoeg hitte is |
|        5–7 | Tipies van baie stabiele steengoedglasure         |
|        3–5 | Kan mat wees of te min gebak                      |

'n Verhouding van 5–7 voorspel op sigself nie blink of mat nie: die vloeimiddels, die boor en die kegel verskuif almal die lyn. Glazy gee 'n tipiese vloeimiddelbalans vir stabiele glasure van 0,2 R₂O met 0,8 RO, tot 0,3 R₂O met 0,7 RO. Meer alkali maak die smelt vloeibaarder en verhoog sy uitsetting, en so ook die risiko van haarlynbarsies.

### Gloeiverlies

**Gloeiverlies** (**LOI**) is die gewig wat 'n grondstof in die oond verloor wanneer water, koolstofdioksied, organiese stof of swael as gas verdwyn. 'n Gebakte glasuur het geen, so die Seger-formule laat dit uit.

Table: Tipiese gloeiverlies (Digitalfire)
Label: Gloeiverlies

| Grondstof                              | Tipiese LOI                                                                       |
| -------------------------------------- | --------------------------------------------------------------------------------- |
| Kalksteen (kalsiumkarbonaat), dolomiet | Meer as 40%, meestal koolstofdioksied: 100 g kalsiumkarbonaat gee omtrent 45 g af |
| Litiumkarbonaat                        | Omtrent 60%                                                                       |
| Bariumkarbonaat, Gerstley Borate       | Meer as 20%                                                                       |
| Kaolien                                | Omtrent 12%, hoofsaaklik water wat in sy kristalle gebind is                      |
| Veldspate                              | Minder as 1%                                                                      |

Gas wat verdwyn nadat die glasuur begin smelt het, moet daardeur borrel, wat, in Digitalfire se woorde, “borrels, blase, speldeprikgaatjies, kruip” veroorsaak. Talk bly gas afgee tot ongeveer {{1650 °F; 899 °C}}. Frit, **gekalsineerde** grondstowwe (vooraf verhit om hul gasse uit te dryf) en veranderinge aan die bak help almal.

Ouer boeke doen hierdie rekenwerk met die hand, met **molekulêre gewig** (die gewig van een mol van 'n grondstof of oksied) en **ekwivalente gewig** (die gewig van 'n grondstof wat een mol van 'n oksied lewer). Volgens ons berekening lewer omtrent 100 g kalksteen een mol, 56 g, kalsiumoksied. 'n Sakrekenaar hanteer albei.

## Frit en grondstowwe {#materials}

### Frit

'n **Frit** is glas wat in 'n fabriek gemaak word: minerale wat gesmelt, in water geblus en gemaal word. Frit maak oplosbare grondstowwe soos boraks onoplosbaar, sluit giftige oksiede soos lood en barium in 'n stabiele glas toe, gee 'n meer konsekwente grondstof as rou minerale, en dryf gasse uit, so gefritte glasure is “baie meer defekvry” (Digitalfire). Frit smelt ook vroeg: 'n sodafrit is aktief by kegel 06, terwyl veldspaat “eers by kegel 6 begin sag word”. Dit kos meer, dit het klei nodig om in suspensie te bly (Digitalfire se voorbeeld is 85% frit met 15% klei), en dit is “teoreties onoplosbaar, maar in die praktyk is hulle nie”.

Noord-Amerikaanse frit gaan volgens vervaardiger en nommer: Ferro Frit 3134 (Ferro is nou Vibrantz) is in omtrent 22% van Glazy se openbare resepte. Britse resepte noem meer dikwels generiese frit, soos standaard boraksfrit.

### Die algemene grondstowwe

Table: Algemene glasuurgrondstowwe en wat hulle lewer
Label: Algemene glasuurgrondstowwe

| Grondstof (ander name)                              | Lewer                  | Notas                                                                                                                                                                    |
| --------------------------------------------------- | ---------------------- | ------------------------------------------------------------------------------------------------------------------------------------------------------------------------ |
| Silika (vuurklip, kwarts)                           | SiO₂                   | Gebruik 325 mesh, 'n baie fyn maling, in glasure                                                                                                                         |
| Kaolien (VK: china clay; Australië: Eckalite)       | Al₂O₃, SiO₂            | Die belangrikste aluminabron; hou ook glasuur{{en: glaze}} in suspensie                                                                                                  |
| Balklei                                             | Al₂O₃, SiO₂            | Plastieser as kaolien, met meer yster en organiese stof                                                                                                                  |
| Kaliumveldspaat, natriumveldspaat, nefelien-sieniet | K₂O, Na₂O, Al₂O₃, SiO₂ | Vloeimiddels met hul eie alumina en silika. Nefelien-sieniet is 'n sterk laag- en middeltemperatuur-vloeimiddel. 'n Ou resep se gewone “veldspaat” kan enige een beteken |
| Kalksteen (kalsiumkarbonaat)                        | CaO                    | Die belangrikste kalsiumvloeimiddel; gee koolstofdioksied af                                                                                                             |
| Wollastoniet                                        | CaO, SiO₂              | Kalsium sonder die koolstofdioksied                                                                                                                                      |
| Dolomiet, talk                                      | MgO, met CaO of SiO₂   | Sydesagte matte oppervlakke; laer uitsetting                                                                                                                             |
| Sinkoksied                                          | ZnO                    | Blink en kristalle; te veel kan kruip veroorsaak                                                                                                                         |
| Boorfrit, Gerstley Borate, kolemaniet               | B₂O₃                   | Noodsaaklik van kegel 06 tot kegel 6; frit is “meer konsekwent en minder oplosbaar as rou boraat”                                                                        |
| Litiumkarbonaat                                     | Li₂O                   | Vloeimiddel met lae uitsetting; duur, so spaarsaam gebruik                                                                                                               |
| Strontiumkarbonaat                                  | SrO                    | Die minder giftige plaasvervanger vir barium                                                                                                                             |
| Bariumkarbonaat                                     | BaO                    | Giftig in rou vorm; glasure met baie barium kan uitloog                                                                                                                  |
| Bentoniet                                           | Suspensie              | 'n Baie fyn klei, gewoonlik 1–3%, om bessinking te keer                                                                                                                  |

> [!WARNING]
> Glasuurgrondstowwe is fyn poeiers. Silikastof beskadig die longe, aanvanklik sonder simptome, en sommige grondstowwe, soos bariumkarbonaat en litiumkarbonaat, is giftig as dit ingesluk word. Hanteer poeiers saggies, maak nat skoon, en dra 'n respirator wat reg pas wanneer jy droog werk. [Veilig meng en ventilasie](/guides/safe-mixing) en [Moenie jou gesin vergiftig nie](/guides/home-safety) verduidelik hoe.

### Streeksname

- **Kaolien** is **china clay** in die VK; Australiese verskaffers verkoop dit as Eckalite.
- **Vuurklip** (flint) is 'n ouer Britse naam vir silika. Britse verskaffers verkoop steeds **gekalsineerde vuurklip** as 'n eie produk, so “flint” in 'n Britse resep beteken waarskynlik gekalsineerde vuurklip, en in 'n Amerikaanse een waarskynlik gemaalde kwarts. Albei word as bronne van silika verkoop; kyk na die ontleding.
- **China stone** en **Cornish stone** (Cornwall stone) is dieselfde grondstof, verwant aan veldspaat.
- **Kalksteen** (whiting) is kalsiumkarbonaat; Duitse verskaffers noem dit Kreide (kryt).

> [!NOTE]
> Beoordeel 'n grondstof volgens die oksiede wat dit lewer, nie volgens sy naam nie. Glazecalc werk so: jy kan jou verskaffer se ontleding op die [Grondstowwe-bladsy](/material) invoer, en **Probeer moderne grondstowwe en vergelyk**, **Stel hoeveelhede voor en vergelyk** en **Pas aan by wat ek het** pas almal gebakte oksiede, nie name nie.

Materiale verander ook. Custer-veldspaat het in 2023 geëindig. Die oorspronklike Gerstley Borate-myn het omtrent 1999–2000 gesluit; Laguna verkoop nog 'n produk onder daardie naam, en Gillespie Borate is die vernaamste plaasvervanger. Bronne verskil oor of Gillespie Gerstley Borate pond vir pond vervang (sy vervaardiger en Potclays sê ja, Digitalfire en ander nee), so vergelyk die twee in Glazecalc, en toets dan 'n klein bondel.

## Kleurstowwe en opasiteitsmiddels {#color}

'n **Kleurstof** is 'n metaaloksied of -karbonaat wat 'n glasuur{{en: glaze}} kleur; 'n **stain** is 'n kleurstof wat in 'n fabriek gemaak is, stabieler en meer konsekwent as rou oksiede. Kleurstowwe is gewoonlik minder as 5% van die basis, baie van hulle minder as 1%, en 'n karbonaat is omtrent half so sterk as die ooreenstemmende oksied.

Table: Algemene kleurstowwe, as 'n persentasie van die basis
Label: Algemene kleurstowwe

| Kleurstof          | Gewone beginhoeveelheid                | Kleure en notas                                                                                                                  |
| ------------------ | -------------------------------------- | -------------------------------------------------------------------------------------------------------------------------------- |
| Kobalt             | 0,1–2% (bronne verskil)                | Blou, en baie sterk; na pers toe wanneer die basis magnesium het                                                                 |
| Yster              | 0,5–10%                                | Bruin, ligbruin en rooi in oksidasie; in reduksie gee ½–2% seladon en 5–6% tenmoku. 'n Vloeimiddel, so baie laat 'n glasuur loop |
| Koper              | 1–3%                                   | Groen of turkoois in oksidasie, rooi in reduksie. Dit kan 'n glasuur laat uitloog                                                |
| Chroom             | Minder as 0,5% tot 2% (bronne verskil) | Groen; bruin as die basis sink het, pienk met tin                                                                                |
| Mangaan            | 2–10%                                  | Bruin en pers                                                                                                                    |
| Rutiel             | Omtrent 2–5%                           | Gevlekte, gevarieerde kleur; grof of mat bo omtrent 5%                                                                           |
| Kommersiële stains | 2–12%                                  | 2–4% vir tinte, 5–8% vir tone, 10–12% vir sterk kleure                                                                           |

Kobalt- en chroomhoeveelhede word werklik betwis. Glazy sê 0,1% kobalt is genoeg vir 'n blou; Glendale Community College gee ½–2% of ½–3% afhangend van die atmosfeer; Birdie Boone, in Pottery Making Illustrated, sê 3% of minder. Vir chroom sê Boone minder as 0,5% en Glendale 2–3%. Die veilige weg is om laag te begin en 'n **lynmengsel** te doen: 'n ry toetsteëls wat een bestanddeel van 'n bietjie tot baie stap.

Die basisglasuur verander die kleur. 'n Blink, deursigtige basis gee die helderste kleur; satyn- en matbasisse, gewoonlik hoër in alumina, demp dit. Magnesium stoot kobalt na pers, sink maak chroom bruin, en chroom met tin gee pienk.

### Opasiteitsmiddels

'n **Opasiteitsmiddel** maak 'n glasuur **ondeurskynend** sodat dit nie lig deurlaat nie en die klei wegsteek; 'n **deursigtige** glasuur laat dit sien.

Table: Opasiteitsmiddels

| Opasiteitsmiddel                               | Gewone hoeveelheid          | Notas                                                                                                       |
| ---------------------------------------------- | --------------------------- | ----------------------------------------------------------------------------------------------------------- |
| Sirkoon (Zircopax, Superpax, Ultrox, Zircosil) | 8–12% vir volle opasiteit   | Die goedkoper keuse; die handelsname is dieselfde grondstof wat tot verskillende groottes gemaal is         |
| Tinoksied                                      | Omtrent 5–7% (ons skatting) | Duur; maak swak ondeurskynend in reduksie                                                                   |
| Titaandioksied                                 | Bo 2%                       | Sydesagte, deurskynende opasiteit; by 10% of meer, 'n matte, getekstureerde oppervlak met sigbare kristalle |

## Glasuurpassing en defekte {#fit-and-defects}

Klei en glasuur{{en: glaze}} sit albei uit soos hulle warm word en krimp soos hulle afkoel, elk met sy eie hoeveelheid: sy **termiese uitsetting**. **Glasuurpassing** is hoe goed die twee ooreenstem. 'n Goeie passing laat die glasuur effens saamgedruk deur die klei; Digitalfire sê 'n bietjie samedrukking versterk werk, terwyl te veel dit kan verswak en selfs laat bars.

### Haarlynbarsies en afskilfering

**Haarlynbarsies** is 'n netwerk van fyn krake. Die glasuur se uitsetting is hoër as die kleiliggaam s'n, so met afkoeling krimp dit meer, word gerek en bars, gewoonlik weens te veel natrium en kalium (Na₂O, K₂O). Dit kan ook later verskyn, in gebruik, ná herhaalde skielike afkoeling soos kontak met koue vloeistowwe. Wanneer dit gewens word, soos by raku, word dit **krakelering** genoem. Digitalfire sê “95% van die tyd is die oplossing om die termiese uitsetting van die glasuur aan te pas”; stadige afkoeling stel haarlynbarsies net uit. Sy toets: verhit die werk tot omtrent {{300 °F; 149 °C}}, dompel dit in yswater, en vryf viltpen daaroor om krake te wys.

Bronne verskil oor die eerste regstelling. Glazy stel voor om silika of alumina by te voeg; Digitalfire antwoord dat ekstra silika “net die KNaO verdun” (die natrium en kalium); Linda Bloomfield voeg boor by of sny veldspaat, een grondstof op 'n slag. Ons raad: ruil in die [resepberekenaar](/recipe) 'n mate van die natrium en kalium vir vloeimiddels met laer uitsetting (boor, litium, magnesium, kalsium), kyk die verandering na met **Vergelyk**, en bevestig dit met die yswatertoets.

**Afskilfering** is die omgekeerde: die glasuur se uitsetting is baie laer as die kleiliggaam s'n, so dit is te veel saamgedruk en skilfer van rande en kante af. Digitalfire waarsku dat die skilfers skeermeskerp kan wees en ingesluk kan word, en Glazy noem afskilfering “selfs gevaarliker as haarlynbarsies op gebruiksware”. Die oplossing is 'n glasuur met hoër uitsetting of 'n kleiliggaam met laer uitsetting.

> [!WARNING]
> Moenie gebarste of afgeskilferde werk vir kos of drank gebruik nie. Bronne verskil oor of gebarste potte goed genoeg skoongemaak kan word (een sê 'n skottelgoedwasser sal volstaan; 'n ander noem gebarste gebruiksware gebrekkig), so ons kies die versigtige kant.

### Blink en mat

'n **Blink** oppervlak is weerkaatsend en glad, **satyn** het 'n gedempte glans, en **mat** is dof. Blink het 'n ten volle gesmelte glas nodig. Mat kan kom van baie alumina ('n lae silika-tot-alumina-verhouding), van vloeimiddels soos kalsium, magnesium, barium of strontium wat klein kristalle vorm soos die glasuur afkoel, of van te min bak.

### Algemene defekte

Verander een ding op 'n slag, en hou jou toetsteëls.

Table: Algemene glasuurdefekte, hul gewone oorsake en eerste regstellings
Label: Algemene glasuurdefekte

| Defek                 | Lyk soos                                          | Gewone oorsake                                                                                              | Eerste regstellings                                                                                         |
| --------------------- | ------------------------------------------------- | ----------------------------------------------------------------------------------------------------------- | ----------------------------------------------------------------------------------------------------------- |
| Kruip                 | Glasuur trek terug in krale en laat kaal klei oor | Stowwerige of vetterige biskwiet; 'n dik, kleiryke laag wat tydens droging gebars het; sink, sirkoon of tin | Maak die biskwiet skoon; dra dunner aan; kalsineer 'n mate van die klei; voeg 'n bindmiddel soos CMC-gom by |
| Speldeprikgaatjies    | Klein gaatjies of putjies                         | Gas uit die kleiliggaam of glasuur wat nie toegeheel het nie; 'n te min gebakte of stywe glasuur            | Hou ongeveer 'n halfuur by die hoogste temperatuur; dra dunner aan; minder sink of rutiel                   |
| Blase                 | Skerprandige kraters                              | Gewoonlik te veel gebak; baie dik lae; vlugtige vloeimiddels bo omtrent {{2192 °F; 1200 °C}}                | Bak laer; dra dunner aan. Skerp rande maak gebruiksware onveilig                                            |
| Wegloop               | Glasuur vloei op die rak                          | Te min alumina; te dik, soos waar gietsels oorvleuel; baie yster                                            | Dra dunner aan; voeg alumina by; hou glasuur ver bo die voet                                                |
| Termiese skeurvorming | Krake in die pot van afkoeling of verhitting      | Vinnige afkoeling deur kwartsinversie, {{1063 °F; 573 °C}}; ongelyke mure; swak passing                     | Bak stadig deur {{1063 °F; 573 °C}}, op en af; gelyke mure                                                  |

## Voedselveiligheid {#food-safety}

**Uitloging** is metaal wat uit 'n gebakte glasuur{{en: glaze}} in kos of drank oplos, en 'n glasuur kan perfek lyk en dit steeds doen. Die wetlike toetse week die gebakte stuk in 'n suuroplossing en meet die lood en kadmium wat uitkom.

### Loodvry is nie dieselfde as voedselveilig nie

Die reëls in die VSA, die EU, die VK en Australië beperk die lood en kadmium wat 'n gebakte stuk vrystel, nie wat die glasuur bevat nie. “Loodvry” verwyder een gevaar; dit is nie 'n voedselveiligheidsgradering nie. Ander oksiede loog ook uit: Glazy waarsku dat glasure met baie barium “kan uitloog en oor die algemeen nie voedselveilig is nie”, Digitalfire sê koper “kan 'n glasuur uitloogbaar maak; toets dit”, en Glazy raai nie meer loodglasure vir gebruiksware aan nie.

'n **Binneglasuur** is 'n stabiele, gewoonlik deursigtige of wit glasuur vir oppervlakke wat met kos in aanraking kom. Na ons mening is een sonder kleurstof, barium, lood of litium, wat ten volle smelt, nie haarlynbarsies kry nie en goed slyt, die laerrisiko-keuse. Laer risiko is nie bewys nie.

**Limietformules** (Digitalfire verkies **teikenformules**) gee tipiese Seger-formulereekse vir stabiele glasure by 'n kegel: Digitalfire se kegel-6-teikens plaas alumina by 0,285–0,64 en silika by 2,4–4,7. Hulle lei jou na gesonde chemie maar bewys niks nie; Digitalfire vermy die woord “limiet” omdat dit voorstel dat glasure binne die reekse “op een of ander manier veilig is”. Glazecalc se gereedskap om 'n resep te verander sê wanneer die nuwe een verby 'n aanbevole limiet gaan, soos baie boor by kegel 6, en wat die glasuur waarskynlik sal doen.

Die wetlike limiete verskil volgens land. Die tabel wys dié waar jy woon, in die wet se eie eenhede; kies 'n ander land of streek om te vergelyk.

::food-limits

In die VSA word dekoratiewe keramiekware wat bruikbaar vir kos lyk as kosware behandel, tensy dit 'n plakker en 'n permanente kennisgewing het wat op sy basis gegiet of gebak is, soos “Not for Food Use. May Poison Food” (“Nie vir gebruik met kos nie. Kan kos vergiftig”), of 'n gat deur die kosoppervlak het. Die EU stel lood- en kadmiumlimiete in Richtlijn 84/500/EEG, en die VK behou dieselfde syfers in sy eie wet. Vanaf 29 mei 2026 laat Nederland, België en Luxemburg omtrent 130 tot 150 keer minder lood toe, en omtrent 15 keer minder kadmium. Australië stel limiete vir ingevoerde ware; ons het geen amptelike limiet gevind vir ware wat in Australië of Nieu-Seeland gemaak is nie.

### Toets

Die FDA sê tuisveegstelle kan uitloogbare lood wys, maar Ceramics New Zealand waarsku dat toetspenne nie vir keramiek ontwerp is nie en vals positiewe gee. Beskou 'n positiewe uitslag as rede om op te hou om die stuk te gebruik, en 'n negatiewe as bewys van niks. 'n Laboratoriumtoets vir die uitloging van metale uit die gebakte stuk (ASTM C738 in die VSA; EN 1388 of ISO 6486 in Europa) is die egte antwoord.

> [!WARNING]
> “Voedselveilig” beteken hierdie glasuur, op hierdie klei, gebak tot hierdie kegel in hierdie oond en op hierdie manier aangebring, stel minder vry as die wetlike limiete. Glazecalc kan jou help om 'n stabiele glasuur te bou, en **Vervang lood** kan 'n ou loodresep sonder lood herbou, maar geen sakrekenaar kan 'n pot sertifiseer nie. Slegs 'n toets van die gebakte stuk kan.

## Soortlike gewig en aanwending {#application}

### Soortlike gewig

Glasuurpoeier wat met water gemeng is, is 'n **slurrie**. Sy **soortlike gewig** (**SG**) is sy gewig vergeleke met dieselfde volume water, wat 'n SG van 1,0 het: hoe hoër dit is, hoe meer poeier in die emmer. Ouer Britse boeke sê **pintgewig**. Glazy noem 1,4–1,5 “'n goeie beginpunt vir die meeste glasure”. Om dit te meet, weeg presies 100 mL slurrie af (Glazy stel 'n spuit voor) en deel deur 100: 145 g beteken soortlike gewig 1,45. Hidrometers is onbetroubaar in gegelleerde glasure, en water verdamp, so kyk weer voordat jy glaseer.

Teikens verskil volgens bron. Digitalfire plaas doopglasure by 1,40–1,50 en kommersiële kwasglasure by 1,25–1,55, terwyl Potclays 1,71–1,81 vir kwas en 1,71 vir spuit gee. Ons raad: doop by omtrent 1,45 met die glasuur effens gel, volg die etiket vir 'n kwasglasuur, en skryf neer wat werk.

'n **Flokkuleermiddel** (Epsom-soute, asyn of kalsiumchloried) laat 'n slurrie effens gel, wat dit **tiksotropies** maak: dit vloei wanneer dit geroer word en stol wanneer dit stil is, vir “egalige, drupvrye glasuurdekking”. 'n **Deflokkuleermiddel** (natriumsilikaat of Darvan) maak dit dunner. [Hoe om 'n glasuur te maak](/guides/making-a-glaze) behandel meng en aanpas.

### Glasuur aanbring

Maak eers stof en vet van die biskwiet af met 'n skaars klam spons eerder as om dit te was, wat dit deurweek. Moenie die stof met saamgeperste lug wegblaas of dit droog afborsel nie: dit sit silikastof in die lug ([Veilig meng en ventilasie](/guides/safe-mixing#cleaning)).

- **Doop** “gee oor die algemeen 'n laag van egalige dikte” (Robin Hopper). Die dooptyd bepaal die dikte: Digitalfire merk op dat kommersiële doopglasure gemaak word by omtrent 1,4 vir 'n doop van 5 sekondes en 1,5 vir 'n doop van 1 sekonde.
- **Gooi** van glasuur moet “'n bietjie dunner wees as wanneer dit vir doop gebruik word”; waar gietsels oorvleuel, verdubbel die laag en kan dit loop.
- **Kwasglasure** bevat 'n gom soos **CMC-gom**, wat help dat die glasuur vloei en vassit, en dan wegbrand. Die meeste het verskeie lae nodig, dikwels twee of drie; volg die etiket.
- **Spuit** gebruik 'n baie dunner glasuur, aangebring in “verskeie dun lagies, wat geleidelik die dikte opbou”.

> [!WARNING]
> Spuit net in 'n geventileerde spuitkamer, met 'n respirator wat behoorlik pas. Sien [Veilig meng en ventilasie](/guides/safe-mixing).

'n Te dik laag kan kruip, blase maak of loop. Verskaffers se vuistereëls wissel van die dikte van 'n kredietkaart tot dié van 'n Amerikaanse dime, volgens ons skatting omtrent 1 mm droë glasuur; toetsteëls by 'n paar diktes is die betroubare toets. **Wasweerlaag** op die voet stoot glasuur af, sodat die pot nie aan die rak kan vassit nie, en **oondrakbedekking**, 'n hitte-bestande laag, dikwels van kaolien en silika, beskerm rakke teen drupsels.

## Oksidasie en reduksie {#atmosphere}

Die gasse in die oond, sy **atmosfeer**, verander hoe glasure{{en: glaze}} uitkom. **Oksidasie** beteken volop suurstof. “Elektriese oonde is sinoniem met oksidasiebak,” sê Digitalfire, en oksidasieglasure is tipies helderder as reduksieglasure, veral by laer temperature. In oksidasie gee koper groen en turkoois, en yster bruin, ligbruin en rooi. 'n Swak geventileerde elektriese oond vol werk wat gasse afgee kan neutraler loop as wat bedoel is; 'n lugspleet wat direk aan die oond gekoppel is, help.

**Reduksie** beperk die suurstof doelbewus, gewoonlik in 'n gas-, hout- of gespesialiseerde oond. Koper word rooi, en yster word 'n sterker vloeimiddel en gee **seladon** (blougroen tot grysgroen, van omtrent ½–2% yster) en **tenmoku** (temmoku: bruinswart, omtrent 5–6% yster). Glazy sê seladons en koperrooi “maak staat op reduksie”. Die klei verander ook: in een Digitalfire-vergelyking het 'n steengoedkleiliggaam grys in reduksie en geelagtig in oksidasie gebak. Silikonkarbied in 'n glasuur kan klein areas van reduksie maak, selfs in 'n elektriese oond. Vir reduksie van kegel 010 tot kegel 3 beveel Orton sy ysterlose kegels aan.

> [!NOTE]
> Verwag dat 'n resep wat vir 'n gasreduksie-oond geskryf is, in 'n elektriese oond anders sal uitkom: 'n seladon of koperrooi wat op reduksie staatmaak, sal nie in oksidasie dieselfde lyk nie. Kyk vir watter atmosfeer 'n resep gemaak is, en skryf jou eie, saam met die kegel, in die resep se notas in Glazecalc neer.

Elke oond, elektriese ingesluit, gee dampe af, so ventileer dit. [Veilig meng en ventilasie](/guides/safe-mixing) verduidelik hoe.

## Woordelys {#glossary}

Afskilfering (shivering)
: Glasuur wat van rande afskilfer omdat dit te veel saamgedruk is; 'n gevaar op gebruiksware.

Alumina (Al₂O₃)
: Die vernaamste stabiliseerder: keer loop en voeg hardheid by. Uit klei en veldspate.

Balklei (ball clay)
: 'n Plastiese klei met meer yster en organiese stof as kaolien.

Bentoniet (bentonite)
: 'n Baie fyn klei wat teen 1–3% bygevoeg word om te keer dat glasuur bessink.

Binneglasuur (liner glaze)
: 'n Stabiele, gewoonlik deursigtige of wit glasuur vir oppervlakke wat met kos in aanraking kom.

Biskwiet (bisque; VK: biscuit)
: Die eerste, laer bak, gewoonlik kegel 08–04 (meestal 06–04), wat werk sterk maar poreus laat.

Blink, satyn en mat (gloss, satin and matte)
: Weerkaatsend en glad; 'n gedempte glans; dof.

Boor (B₂O₃; boron)
: Formeel 'n glasvormer maar as 'n vloeimiddel gebruik; noodsaaklik van kegel 06 tot kegel 6.

Bymiddel (additive)
: 'n Kleurstof, opasiteitsmiddel of suspensiemiddel wat bo-op 'n resep se 100 bygevoeg word.

CMC-gom (CMC gum)
: 'n Sellulosegom wat help dat glasuur aankwas en vassit; dit brand weg.

Enkelbak (once-firing; single firing)
: Ongebakte werk glaseer en dit net een keer bak.

Erdewerk (earthenware)
: 'n Laetemperatuur-kleiliggaam (ongeveer kegel 06–02) wat poreus bly.

Flokkuleer- en deflokkuleermiddel (flocculant and deflocculant)
: Bymiddels wat 'n slurrie laat gel (Epsom-soute, asyn) of dit dunner maak (natriumsilikaat, Darvan).

Frit
: Fabrieksgemaakte glas, gesmelt, geblus en gemaal, wat oplosbare of giftige oksiede onoplosbaar maak.

Gloeiverlies (LOI; loss on ignition)
: Gewig wat tydens bak verloor word as water, koolstofdioksied, organiese stof of swael.

Glasuur (glaze)
: 'n Laag glas wat tydens bak smelt om 'n pot te verseël en te versier.

Glasuurbak (glaze firing; VK: glost firing)
: Die bak wat die glasuur smelt.

Glasuurpassing (glaze fit)
: Hoe goed die uitsetting van glasuur en kleiliggaam ooreenstem; 'n goeie passing laat die glasuur effens saamgedruk.

Glasvormer (glass former)
: Die oksied wat die glas bou, gewoonlik silika.

Glipklei en engobe (slip and engobe)
: Klei in water; 'n engobe is 'n glipklei-agtige bedekking met meer nie-klei-materiaal.

Haarlynbarsies (crazing)
: Fyn krake in 'n glasuur wat meer krimp as sy kleiliggaam; krakelering wanneer dit gewens word.

Hittewerk (heatwork)
: Die gesamentlike effek van temperatuur en tyd in 'n oond; wat kegels meet.

Kaolien (kaolin; VK: china clay)
: 'n Suiwer wit klei wat alumina en silika lewer; hou glasuur in suspensie. Australië: Eckalite.

Kalksteen (whiting)
: Kalsiumkarbonaat, die vernaamste kalsiumvloeimiddel; verloor meer as 40% van sy gewig tydens bak. Duits: Kreide.

Kegel (cone)
: 'n Gekalibreerde keramiekpiramide wat by 'n vasgestelde hittewerk buig. 'n Getuiekegel wys wat die potte ontvang het.

Kleurstof en stain (colorant and stain)
: 'n Metaaloksied of -karbonaat wat glasuur kleur; 'n stain is 'n fabrieksgemaakte, stabieler kleurstof.

Kruip (crawling)
: Glasuur wat tydens bak in krale terugtrek en kaal klei oorlaat.

Limietformule (limit formula; target formula)
: Tipiese Seger-formulereekse vir stabiele glasure by 'n kegel; 'n gids, nie 'n waarborg nie.

Lynmengsel (line blend)
: Toetse wat een bestanddeel tussen twee hoeveelhede stap. 'n Drieassige mengsel varieer drie op 'n rooster.

Mengselresep (batch recipe)
: 'n Glasuur se grondstowwe volgens gewig, gewoonlik wat tot 100 optel.

Oondrakbedekking (kiln wash)
: 'n Hitte-bestande laag wat oondrakke teen drupsels beskerm.

Oksidasie en reduksie (oxidation and reduction)
: Bak met volop suurstof (elektriese oonde), of met beperkte suurstof (gewoonlik gas of hout).

Oksied (oxide)
: 'n Verbinding van 'n element met suurstof; 'n oksiedontleding lys hulle volgens gewigspersentasie.

Ongebakte werk (greenware)
: Werk wat nog nie gebak is nie: leerhard wanneer dit styf maar klam is, beendroog wanneer geen vrye water oor is nie.

Onderglasuur (underglaze)
: Gekleurde glipklei of oksiedversiering, gewoonlik onder 'n deursigtige glasuur.

Ontglassing (devitrification)
: Kristalle wat vroeg in afkoeling uit die glas groei, waar hulle nie gewens word nie.

Opasiteitsmiddel (opacifier)
: 'n Grondstof, soos sirkoon, tinoksied of titaandioksied, wat glasuur ondeurskynend maak.

Porselein (porcelain)
: 'n Wit, kaolienryke hoëtemperatuur-kleiliggaam, dikwels deurskynend.

R₂O en RO
: Die alkalivloeimiddels (Na₂O, K₂O, Li₂O) en aardalkalivloeimiddels (CaO, MgO, BaO, SrO, met ZnO).

Seger-formule (UMF; unity molecular formula)
: 'n Glasuur se oksiede as molekuultellings, so geskaal dat die vloeimiddels tot 1 optel.

Silika (SiO₂; silica)
: Die glasvormer; ook vuurklip of kwarts genoem.

Silika-tot-alumina-verhouding (silica to alumina ratio)
: Silika gedeel deur alumina in die Seger-formule: hoër neig na blink, laer na mat.

Soortlike gewig (SG; specific gravity)
: 'n Slurrie se gewig vergeleke met dieselfde volume water. Ouer Brits: pintgewig.

Speldeprikgaatjies en blase (pinholing and blistering)
: Klein gaatjies, of skerprandige kraters, waar gas deur die smelt ontsnap het.

Stabiliseerder (stabilizer)
: 'n Oksied, hoofsaaklik alumina, wat die smelt stywer maak en duursaamheid byvoeg.

Steengoed (stoneware)
: 'n Middel- tot hoëtemperatuur-kleiliggaam (ongeveer kegel 5–10) wat glasagtig of amper glasagtig word.

Termiese skeurvorming (dunting)
: Krake in 'n pot weens afkoel- of verhittingspanning, dikwels by kwartsinversie, {{1063 °F; 573 °C}}.

Tiksotropie (thixotropy)
: Vloei wanneer dit geroer word, en stol tot 'n sagte gel wanneer dit stil is.

Uitloging (leaching)
: Metale wat uit 'n gebakte glasuur in kos of drank oplos.

Veldspaat (feldspar)
: 'n Mineraal wat alkalivloeimiddel met alumina en silika lewer: kaliumveldspaat, natriumveldspaat of nefelien-sieniet.

Verglasing (vitrification)
: 'n Kleiliggaam wat tydens bak glasagtig en nie-poreus word.

Vloeimiddel (flux)
: 'n Oksied wat die smelttemperatuur van silika verlaag.

Voedselveilig (food safe)
: In die wet, minder lood en kadmium vrystel as die limiete in 'n suurtoets. Nie dieselfde as loodvry nie.

Wasweerlaag (wax resist)
: Was wat geverf word waar glasuur nie mag kom nie, gewoonlik die voet.

## Bronne {#sources}

- [Glazy Help: Glaze](https://help.glazy.org/concepts/glaze)
- [Glazy Help: Oxides](https://help.glazy.org/concepts/oxides)
- [Glazy Help: Raw materials](https://help.glazy.org/concepts/materials)
- [Glazy Help: Glossary](https://help.glazy.org/concepts/glossary)
- [Glazy Help: Analyses](https://help.glazy.org/concepts/analyses)
- [Glazy Help: Firing](https://help.glazy.org/concepts/firing)
- [Glazy Help: Defects](https://help.glazy.org/concepts/defects)
- [Glazy Help: Specific gravity](https://help.glazy.org/testing/specific-gravity)
- [Orton Ceramic Foundation: Pyrometric cone chart, °F (via The Ceramic Shop)](https://www.theceramicshop.com/technical_info/Cones/Orton-Cone-Chart-F-022-14.pdf)
- [Digitalfire: Bisque](https://digitalfire.com/glossary/bisque)
- [Digitalfire: Bentonite](https://digitalfire.com/material/bentonite)
- [Digitalfire: Unity molecular formula](https://digitalfire.com/glossary/unity+molecular+formula)
- [Digitalfire: LOI](https://digitalfire.com/glossary/loi)
- [Digitalfire: Frit](https://digitalfire.com/glossary/frit)
- [Digitalfire: Limit formula](https://digitalfire.com/glossary/limit+formula)
- [Digitalfire: Glaze crazing](https://digitalfire.com/glossary/glaze+crazing)
- [Digitalfire: Glaze shivering](https://digitalfire.com/glossary/glaze+shivering)
- [Digitalfire: Specific gravity](https://digitalfire.com/glossary/specific+gravity)
- [Digitalfire: Oxidation firing](https://digitalfire.com/glossary/oxidation+firing)
- [Ceramic Arts Network: Common glaze faults and how to correct them (Linda Bloomfield)](https://ceramicartsnetwork.org/daily/article/common-glaze-faults-and-how-to-correct-them)
- [Ceramic Arts Network: An introduction to color (Birdie Boone)](https://ceramicartsnetwork.org/pottery-making-illustrated/pottery-making-illustrated-article/An-Introduction-to-Color)
- [Ceramic Arts Network: 8 ways to apply glaze (Robin Hopper)](https://ceramicartsnetwork.org/pottery-making-illustrated/pottery-making-illustrated-article/8-Ways-to-Apply-Glaze)
- [Glendale Community College: Glaze color](https://gcc.glendale.edu/ceramics/glazecolor.html)
- [Potclays: The difference between stoneware and earthenware](https://www.potclays.co.uk/clay-questions/difference-stoneware-earthenware)
- [US FDA: Compliance Policy Guide Sec. 545.450, Pottery (ceramics), lead contamination](https://www.fda.gov/media/71764/download)
- [EUR-Lex: Council Directive 84/500/EEC of 15 October 1984 on the approximation of the laws of the Member States relating to ceramic articles intended to come into contact with foodstuffs](https://eur-lex.europa.eu/legal-content/EN/ALL/?uri=CELEX:31984L0500)
- [eCFR: 21 CFR 109.16, Ornamental and decorative ceramicware](https://www.ecfr.gov/current/title-21/chapter-I/subchapter-B/part-109/subpart-A/section-109.16)
