Repository: AaronFilson/glazecalc

# Glazecalc

**Free glaze chemistry for potters.** Enter a glaze recipe and see its unity molecular formula
(UMF): the fluxes, alumina and silica it becomes in the kiln, and their ratio. Keep your recipes,
materials, colorants, firing logs and notes together in one private notebook.

**[glazecalcapp.com](https://glazecalcapp.com)**: try it without an account. A free, non-commercial project by
Aaron Filson, in 57 languages, and usable from AI assistants through its MCP server.
<table>
  <tr>

## At a glance

For anyone reading the code; the [highlights](#highlights) below give the details.

- **Stack:** Angular 22 (standalone components, signals, zoneless), TypeScript on Node 24 with Express

File: client/public/i18n/guides/glazing-basics/am.md
---
title: የግላዝ መሠረታዊ ነገሮች
lead: ግላዝ ከምን እንደሚሠራ፣ እቶኑ እንዴት ወደ መስታወት እንደሚለውጠው፣ እና በግላዝ አዘገጃጀት፣ በከረጢት ወይም በኮን ሰንጠረዥ ላይ የሚያገኟቸው ቃላት ሁሉ ተብራርተዋል።
---

## What a glaze is {#what-a-glaze-is lang=en}

A **glaze** is a thin coat of glass fused to a pot. Glazy, the open glaze-recipe database, calls it "a glass formula tuned to melt and fuse onto clay at certain temperatures". It goes on as a layer of powder and melts in the kiln into a glassy coat that seals the clay, so the pot is less likely to leak, stain or wear. At the top of the firing the melt also reacts with the clay, often forming a layer between them that locks the glaze on. On earthenware, fired cooler, this layer is thin and the glaze stays mostly on top. On stoneware and porcelain, fired hotter, the layer is thicker and the glaze grips the clay more firmly. The glaze stays glass, though: it does not become part of the clay.

A recipe lists raw materials, such as feldspar, whiting and kaolin. In the kiln, part of each leaves as gas (water or carbon dioxide) and the rest becomes **oxides**: compounds of an element with oxygen, such as silica (SiO₂) or calcium oxide (CaO). The fired glass is made of oxides, so potters describe a glaze by them. Each oxide does one of three jobs.

- **Silica** (SiO₂) is the **glass former**: it builds the glass. Pure silica melts above {{3100 °F; 1700 °C}}, far hotter than a pottery kiln, and a glaze high in silica is generally more durable.
- **Fluxes** lower the melting point to one a kiln can reach. The **alkalis**, written **R₂O**, are the oxides of sodium, potassium and lithium (Na₂O, K₂O, Li₂O); they work from cone 06 up through mid and high fire. The **alkaline earths**, written **RO**, are the oxides of calcium, magnesium, barium and strontium (CaO, MgO, BaO, SrO), with zinc oxide (ZnO) grouped alongside; they work best from cone 5 to cone 10. The R stands for any metal in the family.
- **Alumina** (Al₂O₃) is the **stabilizer**. It stiffens the melt so it stays on upright walls, and adds hardness and durability. Glazy's warning: with too little alumina "your glaze may run; too much can stiffen the melt into a matte". Alumina comes mostly from clay and feldspar.

**Boron** (B₂O₃) blurs the line. Chemists class it as a glass former, but at studio temperatures it acts as a flux, and potters treat it as one. It is critical at cone 5–6 and not needed at high fire. (Cones, the way potters name a firing, are explained below.)

> [!NOTE]
> One way to hold it in mind: silica is the glass, the fluxes let it melt at a temperature your kiln can reach, and alumina thickens it so it stays where you put it.

## ሸክላ፣ ሽፋኖች እና ሁለቱ ማቃጠሎች {#clay-and-firings}

### የሸክላ አካላት

**የሸክላ አካል** (clay body) ድስቱ የተሠራበት ሸክላ ነው። ሦስት ዋና ዓይነቶች አሉ።

- **Earthenware**፥ በዝቅተኛ ሙቀት የሚቃጠል አካል፣ በግምት ኮን 06–02፣ ቀዳዳማ ሆኖ የሚቆይ። ብዙ ጊዜ ቀይ ወይም ቢጫማ ነው፣ ውሃ ለመያዝ ግላዝ ያስፈልገዋል።
- **Stoneware**፥ በመካከለኛ እስከ ከፍተኛ ሙቀት የሚቃጠል አካል፣ በግምት ኮን 5–10፣ መስታወት መሰል (vitreous) ወይም ወደዚያ የቀረበ የሚሆን።
- **ፖርሲሊን** (porcelain)፥ ነጭ፣ በከፍተኛ ሙቀት የሚቃጠል፣ በካኦሊን የበለጸገ አካል፣ ብዙ ጊዜ ብርሃን አሳላፊ።

**Vitreous** መስታወት መሰል እና ቀዳዳ የሌለው ማለት ነው፤ **vitrification** አካሉ ሲቃጠል እንዲህ መሆኑ ነው። የዩኬ ሸክላ ሠሪዎች ብዙ ጊዜ መስመሩን በሙቀት ይወስናሉ፥ stoneware ከ{{2192 °F; 1200 °C}} በላይ ይቃጠላል፣ earthenware ከዚያ በታች። መካከለኛ ማቃጠል፣ ኮን 5–6፣ በዚያ መስመር በሁለቱም ወገን አቅራቢያ ይወድቃል።

### ሽፋኖች እና ማድረቅ

**Slip** በውሃ ውስጥ የተንጠለጠለ ሸክላ ነው፣ ለቅርጽ ማፍሰሻ፣ ለማገጣጠም ወይም ለማስጌጥ። **Engobe** እንደ slip ያለ ሽፋን ነው፣ ብዙ ጊዜ ቀለም ያለው፣ ሸክላ ያልሆኑ ዕቃዎች የበዙበት። **Underglaze** ቀለም ያለው slip ወይም የኦክሳይድ ማስጌጫ ነው፣ ብዙ ጊዜ በጥርት ያለ ግላዝ የሚሸፈን።

ያልተቃጠለ ዕቃ **greenware** ይባላል (ቃሉ ያልተቃጠሉ ዕቃዎችን ሁሉ ወይም የደረቁትን ብቻ ይመለከት እንደሆነ ምንጮች አይስማሙም)። ሲደርቅ **leather-hard** ይሆናል፣ ጠንከር ያለ ግን በጥቂቱ እርጥብ፣ ለመላጨትና እጀታ ለማያያዝ ደረጃ፤ ከዚያም **bone dry**፣ ነጻ ውሃ የሌለው፣ በጣም ተሰባሪ እና ለማቃጠል ዝግጁ።

### ሁለቱ ማቃጠሎች

የመጀመሪያው፣ ዝቅተኛው ማቃጠል **የመጀመሪያ ማቃጠል (bisque)** ነው (ዩኬ፥ **biscuit**)፣ ብዙ ጊዜ ኮን 08–04 (በአብዛኛው 06–04)፣ በግምት {{1728–1945 °F; 942–1063 °C}}። ዕቃውን ጠንካራ ግን ቀዳዳማ ያደርገዋል። የግላዝ ማጣቀሻ ድረ ገጽ የሆነው Digitalfire በአጠቃላይ ከ15% በላይ ቀዳዳማነትን ይመክራል፣ ስለዚህ bisque ግላዙ ሲቀባ ውሃውን ይስባል። ለስላሳ bisque (ኮን 08–06) የበለጠ ቀዳዳማ ነው፤ ጠንካራ bisque (ብዙ ጊዜ ኮን 04) የበለጠ ጠንካራ ነው ግን ግላዝን በቀላሉ አይቀበልም።

Table: bisque ግላዝ መቀባትን እንዴት እንደሚለውጥ (Digitalfire)
Label: bisque ግላዝ መቀባትን እንዴት እንደሚለውጥ

| Bisque                             | ምን ይሆናል                                                  |
| ---------------------------------- | -------------------------------------------------------- |
| በበቂ ያልተቃጠለ፣ በጣም የሚስብ               | ግላዙ በጣም ወፍሮ ይቀባል፣ ከዚያም ይሰነጠቃል፣ crawling ይፈጥራል            |
| ከልክ በላይ የተቃጠለ፣ ጥቅጥቅ ያለ             | መንከርና ማድረቅ ረዘም ያለ ጊዜ ይወስዳሉ                               |
| በበለጠ ሙቀት የተቃጠለ፣ ወይም በጫፉ ረዘም ያለ የቆየ | አሁን ብዙ ጋዝ ይቃጠላል፣ ስለዚህ በኋላ በግላዙ ውስጥ አረፋ ሆኖ የሚወጣው ያነሰ ይሆናል |

የዩኬ አቅራቢ የሆነው Potclays የbiscuit ማቃጠልን እስከ {{1000 °C; 1832 °F}} አካባቢ፣ በግምት ኮን 06 ይገልጻል። እነዚህን ምንጮች አንድ ላይ ስናነብ፣ ለመጀመሪያ bisque ኮን 06–04 እንመክራለን፥ በOrton መካከለኛ ፍጥነት {{1828–1945 °F; 998–1063 °C}}።

**የግላዝ ማቃጠል** (glaze firing፤ የብሪታንያ ሸክላ ሠሪዎች **glost** ማቃጠል ሊሉት ይችላሉ) ግላዙን ያቀልጣል፣ ለstoneware ደግሞ ሸክላውንም ያበስላል። **አንድ ጊዜ ማቃጠል** (once-firing) ያልተቃጠለ ዕቃ ላይ ግላዝ ቀብቶ አንድ ጊዜ ብቻ ያቃጥላል። Digitalfire በአንድ የምርት ሁኔታ ጥሬ ሆኖ ግላዝ የተቀባ ዕቃ bisque ማቃጠል እስኪያስተካክለው ድረስ በከንፈሮቹ ላይ crawling እንደፈጠረ ይዘግባል፣ ስለዚህ በሁለት ማቃጠሎች ይጀምሩ። [ቀላል እቶን ማቃጠል](/guides/firing) ለሁለቱም መርሐ ግብሮችን ይሰጣል።

## ኮኖች እና የሙቀት ሥራ {#cones}

ሸክላ ሠሪዎች ማቃጠልን በ**ኮን** ይሰይማሉ፥ የተወሰነ መጠን ሙቀት ሲያገኝ የሚታጠፍ ቀጭን የሴራሚክ ፒራሚድ። ኮኖቹን የሚሠራው Orton እንዲህ ይገልጸዋል፥ «ኮኖች ሙቀትን ብቻ አይለኩም። የሙቀት ሥራን (heatwork) ይለካሉ፣ ይህም የጊዜ እና የሙቀት ጥምር ውጤት ነው።»

**የሙቀት ሥራ** (heatwork) ምክንያቱ ነው፥ ግላዝ፣ ሸክላ እና ኮን ምን ያህል እንደሞቁ ብቻ ሳይሆን ምን ያህል ጊዜ እንደሞቁም ምላሽ ይሰጣሉ። ቀስ ያለ ማቃጠል ኮኑን በዝቅተኛ ሙቀት ያጥፈዋል፣ ፈጣን ደግሞ በከፍተኛ። የOrton ሰንጠረዥ ኮን 6ን፣ ማቃጠሉ በሰዓት {{27 °F; 15 °C}} እየጨመረ ሲያልቅ በ{{2165 °F; 1185 °C}}፣ በሰዓት {{108 °F; 60 °C}} ሲሆን በ{{2232 °F; 1222 °C}}፣ በሰዓት {{270 °F; 150 °C}} ሲሆን ደግሞ በ{{2269 °F; 1243 °C}} እንደሚታጠፍ ያሳያል፤ ፍጥነቱ በመጨረሻዎቹ {{180 °F; 100 °C}} ላይ የሚወሰድ ነው። ኮን ጫፉ በ90° ሲታጠፍ ተጠናቋል፣ Orton ይህን የ5 ሰዓት አቀማመጥ ይለዋል።

የኮን ቁጥሮች ከ022 እስከ 42 ይደርሳሉ። ቀድሞ የሚመጣ ዜሮ የቀዝቃዛውን ተከታታይ ያመለክታል፣ በዚያም ትልቅ ቁጥር የበለጠ ቀዝቃዛ ነው፥ ኮን 06 ከኮን 04 ይቀዘቅዛል፣ ኮን 01 ደግሞ ከኮን 1።

Table: የማቃጠል ክልሎች፥ የOrton ራሳቸውን የሚደግፉ ኮኖች በሰዓት {{108 °F; 60 °C}}
Label: የማቃጠል ክልሎች

| ክልል        | ኮኖች   |          °F |          °C | ለምን ይውላል                  |
| ---------- | ----- | ----------: | ----------: | ------------------------- |
| ዝቅተኛ ማቃጠል  | 06–04 | 1,828–1,945 |   998–1,063 | የearthenware ግላዞች፤ bisque |
| መካከለኛ ማቃጠል | 5–6   | 2,167–2,232 | 1,186–1,222 | Stoneware እና ፖርሲሊን        |
| ከፍተኛ ማቃጠል  | 9–10  | 2,300–2,345 | 1,260–1,285 | Stoneware እና ፖርሲሊን        |

> [!NOTE]
> ማቃጠሎችዎን በኮን ይሰይሙ እና ፕሮግራም ያድርጉ፣ የሙቀት መጠኖቹንም እንደ ግምት ይቁጠሩ። በድስቶቹ መካከል በመደርደሪያ ላይ ያለ **ምስክር ኮን** (witness cone)፣ ወይም የሦስት **ኮን ጥቅል** (cone pack፤ የመምሪያ፣ የማቃጠል እና የጠባቂ ኮኖች)፣ ድስቶችዎ በእውነት ያገኙትን የሙቀት ሥራ ያሳያል።

የታተሙ የሙቀት መጠኖች ይለያያሉ። Glazy ከፍተኛ ማቃጠልን፣ ኮን 9–11፣ በግምት {{2336–2390 °F; 1280–1310 °C}} ይሰጣል፣ ይህም ከOrton ፈጣን ዓምድ ጋር ይስማማል፤ Digitalfire ደግሞ አብዛኞቹ እቶኖች ኮን 6ን በግምት {{2200 °F; 1204 °C}} እንደሚደርሱ ይዘግባል። ምክራችን፥ ይህ መመሪያ እንደሚያደርገው የOrtonን መካከለኛ ፍጥነት አሃዞች ይጠቀሙ፣ በኮን ፕሮግራም ያድርጉ፣ ምስክር ኮንም ይወስን።

ከሰሜን አሜሪካ ውጭ አቅራቢዎች ብዙ ጊዜ ከኮን ይልቅ °C ይሰጣሉ። Hermann Seger ዘመናዊውን ኮን አዘጋጀ፣ መጀመሪያ በበርሊን በ1886 ጥቅም ላይ ዋለ፤ ዩኬም የራሷ Staffordshire ኮኖች ነበሯት፤ ቁጥሮቻቸው ከOrton ጋር ይዛመዳሉ ተብሎ መገመት የለበትም፣ እኛም እነሱን የሚቀይር ሰንጠረዥ አላገኘንም። [ቀላል እቶን ማቃጠል](/guides/firing) ኮኖችን በበለጠ ዝርዝር ይሸፍናል።

## From recipe to unity formula {#unity-formula lang=en}

A **batch recipe** lists raw materials by weight, usually scaled so the base adds up to 100. **Additives** (colorants, opacifiers and suspenders) go on top of the 100, usually as a percent of the base. To see what the glaze is, potters turn the recipe into a **unity molecular formula** (**UMF**, or **Seger formula**, after Hermann Seger, who first used its three-column layout).

Table: From recipe to unity formula: Glazy's worked example
Label: From recipe to unity formula

| Step              | What happens                                                                                                                 | In the example                                                                                                              |
| ----------------- | ---------------------------------------------------------------------------------------------------------------------------- | --------------------------------------------------------------------------------------------------------------------------- |
| 1. Batch recipe   | Raw materials by weight, scaled to 100                                                                                       | Feldspar 40%, among others                                                                                                  |
| 2. Oxide analysis | Like a nutrition label: each material's oxides are added up as weight percent, and the gases dropped                         | The feldspar is 64.8% silica, so its 40% brings 25.9% SiO₂. The fired glaze is 67.4% SiO₂, 12.6% Al₂O₃, 7.5% K₂O, 12.5% CaO |
| 3. Moles          | Weights become **moles**, counts of molecules, because "Grams can be misleading because some oxides are heavier than others" | 60.1 g of SiO₂ is one mole, so 67.4 g is about 1.12 moles                                                                   |
| 4. Unity          | Everything is divided by the total of the fluxes, so the fluxes add up to 1                                                  | The fluxes total 0.303; dividing gives K₂O 0.26, CaO 0.74, Al₂O₃ 0.41, SiO₂ 3.70                                            |

Glazecalc's [recipe page](/recipe) does all four steps as you type, and shows the result in three columns: fluxes (R₂O and RO) adding up to 1; stabilizers (R₂O₃: alumina, with boron often placed here); and glass formers (RO₂: silica). "Unification is just a scaling tool," Glazy says: two recipes made from different materials but with the same unity formula "behave almost identically once fired". So the 1 is a shared yardstick, not an amount you weigh. Digitalfire adds that the method "does not work as well at lower temperatures", where boron is not a plain flux, and that unity formulas are "comparative and best viewed in context". **Compare** lines up two recipes' formulas oxide by oxide.

### The silica to alumina ratio

The most useful single number is the **silica to alumina ratio**: silica divided by alumina. In the example, 3.70 ÷ 0.41 is about 9.

Table: What the silica to alumina ratio suggests (Glazy)
Label: Silica to alumina ratio

|   Ratio | Glazy's reading                           |
| ------: | ----------------------------------------- |
| About 9 | Suggests a glossy melt, given enough heat |
|     5–7 | Typical of many stable stoneware glazes   |
|     3–5 | May be matte or underfired                |

Glazy does not say which cone these figures are for. Read them as a rough guide for stoneware glazes, about cone 6–10. Digitalfire says a ratio above about 8 is likely glossy, but a glaze with boron can be glossy at 8 or lower, and a low-fire one even at 6. A ratio of 5–7 predicts neither gloss nor matte on its own: the fluxes, the boron and the cone all move the line. Glazy gives a typical flux balance for stable glazes of 0.2 R₂O with 0.8 RO, up to 0.3 R₂O with 0.7 RO. More alkali makes the melt more fluid and raises its expansion, and so the risk of crazing.

### Loss on ignition

**Loss on ignition** (**LOI**) is the weight a material loses in the kiln as water, carbon dioxide, organic matter or sulfur leave as gas. A fired glaze has none, so the unity formula leaves it out.

Table: Typical loss on ignition (Digitalfire)
Label: Loss on ignition

| Material                              | Typical LOI                                                                      |
| ------------------------------------- | -------------------------------------------------------------------------------- |
| Whiting (calcium carbonate), dolomite | Over 40%, mostly carbon dioxide: 100 g of calcium carbonate gives off about 45 g |
| Lithium carbonate                     | About 60%                                                                        |
| Barium carbonate, Gerstley Borate     | Over 20%                                                                         |
| Kaolin                                | About 12%, mainly water bound in its crystals                                    |
| Feldspars                             | Under 1%                                                                         |

Gas that leaves after the glaze starts to melt must bubble through it, causing, in Digitalfire's words, "bubbles, blisters, pinholes, crawling". Talc keeps giving off gas until about {{1650 °F; 899 °C}}. Frits, **calcined** materials (heated beforehand to drive their gases off) and changes to the firing all help.

Older books do this arithmetic by hand, with **molecular weight** (the weight of one mole of a material or oxide) and **equivalent weight** (the weight of a material that supplies one mole of an oxide). By our arithmetic, about 100 g of whiting supplies one mole, 56 g, of calcium oxide. A calculator handles both.

## Limits and the Stull chart {#stull-chart lang=en}

A **Stull chart** is a map of glazes. It has two axes, both from the unity formula: silica (SiO₂) across the bottom and alumina (Al₂O₃) up the side. Each glaze is one point. The map is split into regions, such as matte, bright (glossy), underfired and crazed. Glazecalc's [recipe page](/recipe) draws your glaze on it.

::stull-chart

R. T. Stull made the chart from tests he published in 1912. He fired them at about cone 11, and every test had the same fluxes: 0.3 potash (K₂O) and 0.7 calcium oxide (CaO). Only the silica and alumina changed. So the chart is true for those glazes at that heat.

Your glaze is probably different. Boron, other fluxes and lower cones all move the regions. In 2025 a Ceramics Monthly article fired a cone 6 glaze with boron that plotted as crazed, matte and underfired; in fact it was fully melted, satin and not crazed. Its authors say the chart does not work for glazes with a lot of boron. So use the regions as a guide, not a prediction.

The **crazed** region is where Stull's own tests crazed, on his clay. It does not tell you how your glaze fits your clay body. Crazing depends on the thermal expansion of both glaze and clay. Glazecalc's expansion figure helps you compare glazes, and a real test decides: the ice-water test in [Glaze fit and defects](/guides/glazing-basics#fit-and-defects).

**Limit formulas** are a different tool for the same question: ranges of silica, alumina and the fluxes for stable glazes at a cone. [Food safety](/guides/glazing-basics#food-safety) explains them, and why they prove nothing on their own.

## Frits and raw materials {#materials lang=en}

### Frits

A **frit** is glass made in a factory: minerals melted, quenched in water and ground. Fritting makes soluble materials such as borax insoluble, locks toxic oxides such as lead and barium into a stable glass, gives a more consistent material than raw minerals, and drives off gases, so fritted glazes are "much more defect-free" (Digitalfire). Frits also melt early: a soda frit is active at cone 06, while feldspar "is only beginning to soften at cone 6". They cost more, they need clay to stay suspended (Digitalfire's example is 85% frit with 15% clay), and they are "theoretically insoluble, but in practice, they are not".

North American frits go by maker and number: Ferro Frit 3134 (Ferro is now Vibrantz) is in about 22% of Glazy's public recipes. UK recipes more often name generic frits, such as standard borax frit.

### The common raw materials

Table: Common glaze materials and what they supply
Label: Common glaze materials

| Material (other names)                            | Supplies               | Notes                                                                                                                                                 |
| ------------------------------------------------- | ---------------------- | ----------------------------------------------------------------------------------------------------------------------------------------------------- |
| Silica (flint, quartz)                            | SiO₂                   | Use 325 mesh, a very fine grind, in glazes                                                                                                            |
| Kaolin (UK: china clay; Australia: Eckalite)      | Al₂O₃, SiO₂            | The main alumina source; also keeps glaze suspended                                                                                                   |
| Ball clay                                         | Al₂O₃, SiO₂            | More plastic than kaolin, with more iron and organic matter                                                                                           |
| Potash feldspar, soda feldspar, nepheline syenite | K₂O, Na₂O, Al₂O₃, SiO₂ | Fluxes with their own alumina and silica. Nepheline syenite is a strong low- and mid-fire flux. An old recipe's plain "feldspar" may mean any of them |
| Whiting (calcium carbonate)                       | CaO                    | The main calcium flux; gives off carbon dioxide                                                                                                       |
| Wollastonite                                      | CaO, SiO₂              | Calcium without the carbon dioxide                                                                                                                    |
| Dolomite, talc                                    | MgO, with CaO or SiO₂  | Silky matte surfaces; lower expansion                                                                                                                 |
| Zinc oxide                                        | ZnO                    | Gloss and crystals; too much can cause crawling                                                                                                       |
| Boron frits, Gerstley Borate, colemanite          | B₂O₃                   | Essential from cone 06 to cone 6; frits are "more consistent and less soluble than raw borates"                                                       |
| Lithium carbonate                                 | Li₂O                   | Low-expansion flux; expensive, so used sparingly                                                                                                      |
| Strontium carbonate                               | SrO                    | The less toxic stand-in for barium                                                                                                                    |
| Barium carbonate                                  | BaO                    | Toxic in raw form; high-barium glazes can leach                                                                                                       |
| Bentonite                                         | Suspension             | A very fine clay, usually 1–3%, to stop settling                                                                                                      |

> [!WARNING]
> Glaze materials are fine powders. Silica dust harms the lungs without symptoms at first, and some materials, such as barium carbonate and lithium carbonate, are poisonous if swallowed. Handle powders gently, clean up wet, and wear a fitted respirator when working dry. [Safe mixing and ventilation](/guides/safe-mixing) and [Don't poison your family](/guides/home-safety) explain how.

### Regional names

- **Kaolin** is **china clay** in the UK; Australian suppliers sell it as Eckalite.
- **Flint** is an older UK name for silica. UK suppliers still sell **calcined flint** as its own product, so "flint" in a British recipe probably means calcined flint, and in an American one probably ground quartz. Both are sold as sources of silica; check the analysis.
- **China stone** and **Cornish stone** (Cornwall stone) are the same material, related to feldspar.
- **Whiting** is calcium carbonate; German suppliers call it Kreide (chalk).

> [!NOTE]
> Judge a material by the oxides it supplies, not by its name. Glazecalc works that way: you can enter your supplier's analysis on the [Materials page](/material), and **Try modern materials and compare**, **Suggest amounts and compare** and **Match with what I have** all match fired oxides, not names.

Materials change, too. The US Geological Survey reports that the mine and plant that made Custer feldspar, in South Dakota, stopped work in November 2023. The original Gerstley Borate mine closed around 1999–2000; Laguna still sells a product under that name, and Gillespie Borate is the main substitute. Sources disagree on whether Gillespie replaces Gerstley Borate pound for pound (its maker and Potclays say yes, Digitalfire and others no), so compare the two in Glazecalc, then test a small batch.

## Colorants and opacifiers {#color lang=en}

A **colorant** is a metal oxide or carbonate that colors a glaze; a **stain** is a factory-made colorant, more stable and consistent than raw oxides. Colorants are usually under 5% of the base, many under 1%, and a carbonate is weaker than the matching oxide, because part of it leaves as gas. By our arithmetic, 100 g of cobalt carbonate gives about 63 g of cobalt oxide, and 100 g of the copper carbonate potters buy (basic copper carbonate) about 72 g of copper oxide. So use about 1.4 to 1.6 times as much carbonate as oxide.

Table: Common colorants, as a percent of the base
Label: Common colorants

| Colorant          | Usual starting amount               | Colors and notes                                                                                                          |
| ----------------- | ----------------------------------- | ------------------------------------------------------------------------------------------------------------------------- |
| Cobalt            | 0.1–2% (sources disagree)           | Blue, and very strong; toward purple when the base has magnesium                                                          |
| Iron              | 0.5–10%                             | Browns, tans and reds in oxidation; in reduction, ½–2% gives celadon and 5–6% tenmoku. A flux, so a lot makes a glaze run |
| Copper            | 1–3%                                | Green or turquoise in oxidation, red in reduction. It can make a glaze leach                                              |
| Chrome            | Under 0.5% to 2% (sources disagree) | Green; brown if the base has zinc, pink with tin                                                                          |
| Manganese         | 2–10%                               | Browns and purples                                                                                                        |
| Rutile            | About 2–5%                          | Mottled, variegated color; rough or matte above about 5%                                                                  |
| Commercial stains | 2–12%                               | 2–4% for tints, 5–8% for tones, 10–12% for strong colors                                                                  |

Cobalt and chrome amounts are genuinely disputed. Glazy says 0.1% cobalt is enough for a blue; Glendale Community College gives ½–2% or ½–3% depending on the atmosphere; Birdie Boone, in Pottery Making Illustrated, says 3% or less. For chrome, Boone says under 0.5% and Glendale 2–3%. The safe course is to start low and run a **line blend**: a row of test tiles stepping one ingredient from a little to a lot.

The base glaze changes the color. A glossy, transparent base gives the brightest color; satin and matte bases, usually higher in alumina, mute it. Magnesium pushes cobalt toward purple, zinc turns chrome brown, and chrome with tin gives pink.

### Opacifiers

An **opacifier** makes a glaze **opaque**, hiding the clay; a **transparent** glaze lets it show.

Table: Opacifiers

| Opacifier                                     | Usual amount              | Notes                                                                                                         |
| --------------------------------------------- | ------------------------- | ------------------------------------------------------------------------------------------------------------- |
| Zircon (Zircopax, Superpax, Ultrox, Zircosil) | 8–12% for full opacity    | The cheaper choice; the brands are the same material ground to different sizes                                |
| Tin oxide                                     | About 5–7% (our estimate) | Expensive; weaker at high fire, and Digitalfire reports 4% gave no opacity in a clear cone 10 reduction glaze |
| Titanium dioxide                              | Above 2%                  | Silky, translucent opacity; at 10% or more, a matte, textured surface with visible crystals                   |

## Glaze fit and defects {#fit-and-defects lang=en}

Clay and glaze both grow as they heat and shrink as they cool, each by its own amount: its **thermal expansion**. **Glaze fit** is how well the two match. A good fit leaves the glaze slightly compressed by the clay; Digitalfire says a little compression strengthens ware, while too much can weaken and even crack it.

### Crazing and shivering

**Crazing** is a network of fine cracks. The glaze's expansion is higher than the body's, so on cooling it shrinks more, is stretched and cracks, usually because of too much sodium and potassium (Na₂O, K₂O). It can also appear later, in use, after repeated sudden cooling such as contact with cold liquids. When it is wanted, as in raku, it is called **crackle**. Digitalfire says "95% of the time the solution is to adjust the thermal expansion of the glaze"; slow cooling only delays crazing. Its test: heat the ware to about {{300 °F; 149 °C}}, plunge it into ice water, and rub felt pen over it to show cracks.

Sources differ on the first fix. Glazy suggests adding silica or alumina; Digitalfire answers that extra silica "only dilutes the KNaO" (the sodium and potassium); Linda Bloomfield adds boron or cuts feldspar, one material at a time. Our advice: in the [recipe calculator](/recipe), swap some sodium and potassium for lower-expansion fluxes (boron, lithium, magnesium, calcium), check the change with **Compare**, and confirm with the ice-water test.

**Shivering** is the reverse: the glaze's expansion is far lower than the body's, so it is over-compressed and flakes off rims and edges. Digitalfire warns that the flakes can be razor-sharp and could be swallowed, and Glazy calls shivering "even more hazardous than crazing on functional ware". The fix is a higher-expansion glaze or a lower-expansion body.

> [!WARNING]
> Do not use crazed or shivered ware for food or drink. Sources disagree on whether crazed pots can be cleaned well enough (one says a dishwasher will do; another calls crazed functional ware defective), so we take the cautious side.

### Gloss and matte

A **gloss** surface is reflective and smooth, **satin** has a subdued sheen, and **matte** is dull. Gloss needs a fully melted glass. Matte can come from a lot of alumina (a low silica to alumina ratio), from fluxes such as calcium, magnesium, barium or strontium forming tiny crystals as the glaze cools, or from underfiring.

### Common defects

Change one thing at a time, and keep your test tiles.

Table: Common glaze defects, their usual causes and first fixes
Label: Common glaze defects

| Defect     | Looks like                                     | Common causes                                                                                                                           | First fixes                                                                            |
| ---------- | ---------------------------------------------- | --------------------------------------------------------------------------------------------------------------------------------------- | -------------------------------------------------------------------------------------- |
| Crawling   | Glaze pulls back into beads, leaving bare clay | Dusty or greasy bisque; a thick, clay-rich coat that cracked drying; zinc, zircon or tin                                                | Clean the bisque; coat thinner; calcine some of the clay; add a binder such as CMC gum |
| Pinholing  | Small holes or pits                            | Gas from body or glaze that did not heal over; an underfired or stiff glaze                                                             | Hold at top temperature for about half an hour; coat thinner; less zinc or rutile      |
| Blistering | Sharp-edged craters                            | Usually overfiring; very thick coats; volatile fluxes above about {{2192 °F; 1200 °C}}                                                  | Fire lower; coat thinner. Sharp edges make functional ware unsafe                      |
| Running    | Glaze flows onto the shelf                     | Too little alumina; too thick, as where pours overlap; a lot of iron                                                                    | Coat thinner; add alumina; keep glaze well above the foot                              |
| Dunting    | Cracks in the pot from cooling or heating      | Fast cooling through quartz inversion, {{1063 °F; 573 °C}}, or cristobalite inversion, about {{428 °F; 220 °C}}; uneven walls; poor fit | Fire slowly through both, up and down; even walls                                      |

## Food safety {#food-safety lang=en}

**Leaching** is metal dissolving out of a fired glaze into food or drink, and a glaze can look perfect and still do it. The legal tests soak the fired piece in an acid solution and measure the lead and cadmium that come out.

### Lead-free is not the same as food-safe

The rules in the US, the EU, the UK and Australia limit the lead and cadmium a fired piece releases, not what the glaze contains. "Lead-free" removes one hazard; it is not a food-safety rating. Other oxides leach too: Glazy warns that high-barium glazes "can leach and are generally not food-safe", Digitalfire says copper "can make a glaze leachable; test it", and Glazy no longer advises lead glazes for functional ware.

A **liner glaze** is a stable, usually clear or white glaze for surfaces that touch food. In our view, one with no colorant, barium, lead or lithium, that melts fully, does not craze and wears well, is the lower-risk choice. Lower risk is not proof.

**Limit formulas** (Digitalfire prefers **target formulas**) give typical unity-formula ranges for stable glazes at a cone: Digitalfire's cone 6 targets put alumina at 0.285–0.64 and silica at 2.4–4.7. They guide you toward sound chemistry but prove nothing; Digitalfire avoids the word "limit" because it suggests glazes inside the ranges "are somehow safe". Glazecalc's tools for changing a recipe say when the new one goes past a recommended limit, such as a lot of boron at cone 6, and what the glaze will likely do.

The legal limits differ by country. The table shows those where you live, in the law's own units; choose another country or region to compare.

::food-limits

In the US, decorative ceramic ware that looks usable for food is treated as food ware unless it carries a stick-on label and a permanent notice molded or fired onto its base, such as "Not for Food Use. May Poison Food", or has a hole through the food surface. The EU sets lead and cadmium limits for ceramic ware in Directive 84/500/EEC, and the UK keeps the same figures in its own law. A 2024 decision of the Benelux countries sets much lower limits for ceramic ware. The Netherlands applied them from 29 May 2026: about 130 to 150 times less lead and about 15 times less cadmium than the EU figures. Ware that met the old rules and was first sold before 1 December 2026 may be sold until stocks run out. We did not confirm the dates for Belgium and Luxembourg. Australia sets limits for imported ware; we found no official limit for ware made in Australia or New Zealand.

### Testing

The FDA says home swab kits can show leachable lead, but Ceramics New Zealand warns that test pens are not designed for ceramics and give false positives. Treat a positive as a reason to stop using the piece, and a negative as proving nothing. A laboratory leach test of the fired piece (ASTM C738 in the US; EN 1388 or ISO 6486 in Europe) is the real answer.

> [!WARNING]
> "Food safe" means this glaze, on this clay, fired to this cone in this kiln and applied this way, releases less than the legal limits. Glazecalc can help you build a stable glaze, and **Replace lead** can rebuild an old lead recipe without lead, but no calculator can certify a pot. Only a test of the fired piece can.

## አንጻራዊ ክብደት እና አቀባብ {#application}

### አንጻራዊ ክብደት

ከውሃ ጋር የተቀላቀለ የግላዝ ዱቄት **slurry** ይባላል። የእሱ **አንጻራዊ ክብደት (SG)** (specific gravity) ክብደቱ ከተመሳሳይ መጠን ውሃ ጋር ሲነጻጸር ነው፣ ውሃ SG 1.0 አለው፥ ከፍ ባለ ቁጥር በባልዲው ውስጥ ብዙ ዱቄት አለ። የቆዩ የዩኬ መጻሕፍት **pint weight** ይላሉ። Glazy 1.4–1.5ን «ለአብዛኞቹ ግላዞች ጥሩ መነሻ» ይለዋል። ለመለካት በትክክል 100 mL slurry ይመዝኑ (Glazy መርፌ ይመክራል) እና በ100 ያካፍሉ፥ 145 g ማለት SG 1.45 ነው። ሃይድሮሜትሮች በረጉ ግላዞች ውስጥ አስተማማኝ አይደሉም፣ ውሃም ይተናል፣ ስለዚህ ግላዝ ከመቀባትዎ በፊት እንደገና ያረጋግጡ።

ዒላማዎች እንደ ምንጩ ይለያያሉ። Digitalfire የመንከሪያ ግላዞችን 1.40–1.50፣ የንግድ የብሩሽ ግላዞችን ደግሞ 1.25–1.55 ያደርጋል፣ Potclays ግን ለብሩሽ 1.71–1.81፣ ለመርጨት ደግሞ 1.71 ይሰጣል። ምክራችን፥ ግላዙ በጥቂቱ ረግቶ በግምት 1.45 ይንከሩ፣ ለብሩሽ ግላዝ መለያውን ይከተሉ፣ የሚሠራውንም ይጻፉ።

**ፍሎኩላንት** (flocculant፤ Epsom ጨው፣ ኮምጣጤ ወይም ካልሲየም ክሎራይድ) slurryን በጥቂቱ ያረጋዋል፣ **thixotropic** ያደርገዋል፥ ሲማሰል ይፈሳል፣ ሲቆም ይረጋል፣ «እኩል፣ የማያንጠባጥብ የግላዝ ሽፋን» ለማግኘት። **ዲፍሎኩላንት** (deflocculant፤ ሶዲየም ሲሊኬት ወይም Darvan) ያቀጥነዋል። [ግላዝ ማዘጋጀት](/guides/making-a-glaze) መቀላቀልን እና ማስተካከልን ይሸፍናል።

### ግላዝ መቀባት

መጀመሪያ አቧራ እና ቅባትን ከbisque ላይ በጭንቅ እርጥብ በሆነ ስፖንጅ ያጽዱ፣ በማጠብ ፋንታ፣ ማጠብ ያርሰዋልና። አቧራውን በተጨመቀ አየር አይንፉት ወይም በደረቅ ብሩሽ አይጥረጉት፥ ይህ የሲሊካ አቧራን ወደ አየር ያስገባል ([በጥንቃቄ መቀላቀል እና አየር ማናፈሻ](/guides/safe-mixing#cleaning))።

- **መንከር** (dipping) «በአጠቃላይ እኩል ውፍረት ያለው ሽፋን ይሰጣል» (Robin Hopper)። የመንከሪያው ጊዜ ውፍረቱን ይወስናል፥ Digitalfire የንግድ የመንከሪያ ግላዞች ለ5 ሰከንድ መንከር በግምት 1.4፣ ለ1 ሰከንድ መንከር ደግሞ 1.5 ተደርገው እንደሚሠሩ ይጠቅሳል።
- **የማፍሰሻ** (pouring) ግላዝ «ለመንከር ከሚውልበት በጥቂቱ ቀጭን» መሆን አለበት፤ ማፍሰሻዎች በሚደራረቡበት ቦታ ሽፋኑ እጥፍ ይሆናል እና ሊፈስ ይችላል።
- **የብሩሽ** (brushing) ግላዞች እንደ **CMC gum** ያለ ሙጫ ይይዛሉ፣ ይህም ግላዙ እንዲፈስ እና እንዲጣበቅ ይረዳል፣ ከዚያም ይቃጠላል። አብዛኞቹ ብዙ ሽፋኖች ያስፈልጋቸዋል፣ ብዙ ጊዜ ሁለት ወይም ሦስት፤ መለያውን ይከተሉ።
- **መርጨት** (spraying) በጣም ቀጭን ግላዝ ይጠቀማል፣ «በብዙ ቀጭን ሽፋኖች፣ ውፍረቱን ቀስ በቀስ እየገነቡ» የሚቀባ።

> [!WARNING]
> በአየር ማናፈሻ ባለው የመርጨት ክፍል (spray booth) ውስጥ ብቻ ይርጩ፣ በትክክል የተገጠመ የመተንፈሻ ጭምብል (respirator) አድርገው። [በጥንቃቄ መቀላቀል እና አየር ማናፈሻ](/guides/safe-mixing)ን ይመልከቱ።

በጣም ወፍራም ሽፋን crawling፣ እብጠት ወይም መፍሰስ ሊያስከትል ይችላል። የአቅራቢዎች ግምታዊ ሕጎች ከክሬዲት ካርድ ውፍረት እስከ የአሜሪካ dime ሳንቲም ውፍረት ይደርሳሉ፣ በእኛ ግምት በግምት 1 mm ደረቅ ግላዝ፤ በጥቂት ውፍረቶች የተሠሩ የሙከራ ንጣፎች አስተማማኙ መፈተሻ ናቸው። በእግሩ ላይ ያለ **የሰም መከላከያ** (wax resist) ግላዝን ይገፋል፣ ስለዚህ ድስቱ ከመደርደሪያው ጋር ሊጣበቅ አይችልም፤ **የእቶን ቅብ** (kiln wash) ደግሞ፣ ብዙ ጊዜ ከካኦሊን እና ከሲሊካ የሚሠራ ሙቀት የሚቋቋም ሽፋን፣ መደርደሪያዎችን ከጠብታዎች ይጠብቃል።

## ኦክሲዴሽን እና ሪዳክሽን {#atmosphere}

በእቶኑ ውስጥ ያሉት ጋዞች፣ **ከባቢ አየሩ** (atmosphere)፣ ግላዞች እንዴት እንደሚወጡ ይለውጣሉ። **ኦክሲዴሽን** (oxidation) ብዙ ኦክስጅን ማለት ነው። «የኤሌክትሪክ እቶኖች ከኦክሲዴሽን ማቃጠል ጋር አንድ ናቸው» ይላል Digitalfire፣ የኦክሲዴሽን ግላዞችም ብዙ ጊዜ ከሪዳክሽን ግላዞች የበለጠ ደማቅ ናቸው፣ በተለይ በዝቅተኛ ሙቀቶች። በኦክሲዴሽን መዳብ አረንጓዴ እና ቱርኩዝ፣ ብረት (iron) ደግሞ ቡናማ፣ ቀላል ቡናማ እና ቀይ ይሰጣሉ። ጋዝ በሚያወጡ ዕቃዎች የተሞላ፣ አየር በደንብ የማይወጣለት የኤሌክትሪክ እቶን ከታሰበው የበለጠ ወደ ገለልተኛ ሊያዘነብል ይችላል፤ ከእቶኑ ጋር በቀጥታ የተገናኘ የአየር ማስወጫ ይረዳል።

**ሪዳክሽን** (reduction) ኦክስጅንን ሆን ብሎ ይገድባል፣ ብዙ ጊዜ በጋዝ፣ በእንጨት ወይም በልዩ እቶን። መዳብ ቀይ ይሆናል፣ ብረት (iron) ደግሞ የበለጠ ጠንካራ ፍለክስ ይሆናል እና **celadon** (ከሰማያዊ አረንጓዴ እስከ ግራጫ አረንጓዴ፣ ከበግምት ½–2% ብረት) እና **tenmoku** (temmoku፥ ቡናማ ጥቁር፣ በግምት 5–6% ብረት) ይሰጣል። Glazy celadon ግላዞች እና የመዳብ ቀዮች «በሪዳክሽን ላይ ይመሠረታሉ» ይላል። ሸክላውም ይለወጣል፥ በአንድ የDigitalfire ንጽጽር አንድ የstoneware አካል በሪዳክሽን ግራጫ፣ በኦክሲዴሽን ደግሞ ቢጫማ ሆኖ ተቃጠለ። በግላዝ ውስጥ ያለ ሲሊከን ካርባይድ በኤሌክትሪክ እቶን ውስጥም ቢሆን ትናንሽ የሪዳክሽን ቦታዎችን ሊፈጥር ይችላል። ከኮን 010 እስከ ኮን 3 ለሚደረግ ሪዳክሽን Orton ከብረት ነጻ የሆኑ ኮኖቹን ይመክራል።

> [!NOTE]
> ለጋዝ የሪዳክሽን እቶን የተጻፈ አዘገጃጀት በኤሌክትሪክ እቶን ውስጥ በተለየ ሁኔታ እንደሚወጣ ይጠብቁ፥ በሪዳክሽን ላይ የሚመሠረት celadon ወይም የመዳብ ቀይ በኦክሲዴሽን አንድ ዓይነት አይመስልም። አንድ አዘገጃጀት ለየትኛው ከባቢ አየር እንደተሠራ ያረጋግጡ፣ የራስዎንም ከኮኑ ጋር በGlazecalc ውስጥ በአዘገጃጀቱ ማስታወሻዎች ይጻፉ።

እያንዳንዱ እቶን፣ የኤሌክትሪክ እቶኖችንም ጨምሮ፣ ጭስ ያወጣል፣ ስለዚህ አየር ያስወጡለት። [በጥንቃቄ መቀላቀል እና አየር ማናፈሻ](/guides/safe-mixing) እንዴት እንደሆነ ያብራራል።

## መዝገበ ቃላት {#glossary}

ተጨማሪ (additive)
: ከአዘገጃጀቱ 100 በላይ የሚጨመር ማቅለሚያ፣ ኦፓሲፋየር ወይም አንጠልጣይ።

አሉሚና (alumina, Al₂O₃)
: ዋናው ማረጋጊያ፥ መፍሰስን ያስቆማል፣ ጥንካሬም ይጨምራል። ከሸክላዎች እና ከፌልድስፓሮች ይመጣል።

Ball clay
: ከካኦሊን የበለጠ ብረት (iron) እና ኦርጋኒክ ነገር ያለው ተለጣጭ ሸክላ።

የባች አዘገጃጀት (batch recipe)
: የአንድ ግላዝ ጥሬ ዕቃዎች በክብደት፣ ብዙ ጊዜ ድምራቸው 100።

ቤንቶናይት (bentonite)
: ግላዝ እንዳይዘቅጥ በ1–3% የሚጨመር በጣም ደቃቅ ሸክላ።

የመጀመሪያ ማቃጠል (bisque፤ ዩኬ፥ biscuit)
: የመጀመሪያው፣ ዝቅተኛው ማቃጠል፣ ብዙ ጊዜ ኮን 08–04 (በአብዛኛው 06–04)፣ ዕቃውን ጠንካራ ግን ቀዳዳማ የሚያደርግ።

ቦሮን (boron, B₂O₃)
: በትርጉሙ መስታወት ሠሪ ቢሆንም እንደ ፍለክስ የሚውል፤ ከኮን 06 እስከ ኮን 6 አስፈላጊ።

CMC gum
: ግላዝ በብሩሽ እንዲቀባ እና እንዲጣበቅ የሚረዳ የሴሉሎስ ሙጫ፤ ይቃጠላል።

ማቅለሚያ እና stain (colorant and stain)
: ግላዝን የሚያቀልም የብረት ኦክሳይድ ወይም ካርቦኔት፤ stain በፋብሪካ የተሠራ፣ የበለጠ የተረጋጋ ማቅለሚያ ነው።

ኮን (cone)
: በተወሰነ የሙቀት ሥራ የሚታጠፍ የተስተካከለ የሴራሚክ ፒራሚድ። ምስክር ኮን ድስቶቹ ያገኙትን ያሳያል።

Crawling (ግላዙ መሰብሰብ)
: በማቃጠል ጊዜ ግላዙ ወደ ጠብታዎች መሰብሰቡ፣ ባዶ ሸክላ መተዉ።

Crazing (በግላዙ ላይ ጥቃቅን ስንጥቆች)
: ከአካሉ የበለጠ በሚጠብብ ግላዝ ላይ ያሉ ጥቃቅን ስንጥቆች፤ ሲፈለግ crackle።

Devitrification
: በማቀዝቀዝ መጀመሪያ ላይ፣ በማይፈለጉበት ቦታ፣ ከመስታወቱ የሚያድጉ ክሪስታሎች።

Dunting
: በማቀዝቀዝ ወይም በማሞቅ ጫና የሚመጡ በድስት ላይ ያሉ ስንጥቆች፣ ብዙ ጊዜ በquartz inversion፣ {{1063 °F; 573 °C}}።

Earthenware
: በዝቅተኛ ሙቀት የሚቃጠል (በግምት ኮን 06–02)፣ ቀዳዳማ ሆኖ የሚቆይ አካል።

ፌልድስፓር (feldspar)
: የአልካሊ ፍለክስን ከአሉሚና እና ከሲሊካ ጋር የሚያቀርብ ማዕድን፥ ፖታሽ፣ ሶዳ ወይም nepheline syenite።

ፍሎኩላንት እና ዲፍሎኩላንት (flocculant and deflocculant)
: slurryን የሚያረጉ (Epsom ጨው፣ ኮምጣጤ) ወይም የሚያቀጥኑ (ሶዲየም ሲሊኬት፣ Darvan) ተጨማሪዎች።

ፍለክስ (flux)
: የሲሊካን የማቅለጫ ሙቀት ዝቅ የሚያደርግ ኦክሳይድ።

ለምግብ ደህንነቱ የተጠበቀ (food safe)
: በሕግ፣ በአሲድ ፈተና ከገደቦቹ ያነሰ እርሳስ (lead, Pb) እና ካድሚየም መልቀቅ። ከእርሳስ ነጻ ከመሆን ጋር አንድ አይደለም።

ፍሪት (frit)
: በፋብሪካ የተሠራ መስታወት፣ የቀለጠ፣ በፍጥነት የቀዘቀዘ እና የተፈጨ፣ የሚሟሙ ወይም መርዛማ ኦክሳይዶችን የማይሟሙ የሚያደርግ።

መስታወት ሠሪ (glass former)
: መስታወቱን የሚገነባው ኦክሳይድ፣ ብዙ ጊዜ ሲሊካ።

ግላዝ (glaze)
: በማቃጠል ጊዜ ቀልጦ ድስትን የሚዘጋ እና የሚያስጌጥ የመስታወት ሽፋን።

የግላዝ ማቃጠል (glaze firing፤ ዩኬ፥ glost firing)
: ግላዙን የሚያቀልጠው ማቃጠል።

የግላዝ መገጣጠም (glaze fit)
: የግላዙ እና የአካሉ መስፋፋት ምን ያህል እንደሚጣጣም፤ ጥሩ መገጣጠም ግላዙን በጥቂቱ ተጨምቆ ይተወዋል።

አንጸባራቂ፣ satin እና ደብዛዛ (gloss, satin and matte)
: የሚያንጸባርቅ እና ለስላሳ፤ ለዘብ ያለ ብርሃን፤ ፈዛዛ።

Greenware
: ያልተቃጠለ ዕቃ፥ ጠንከር ያለ ግን እርጥብ ሲሆን leather-hard፣ ነጻ ውሃ ሳይቀር ሲቀር bone dry።

የሙቀት ሥራ (heatwork)
: በእቶን ውስጥ የሙቀት እና የጊዜ ጥምር ውጤት፤ ኮኖች የሚለኩት።

ካኦሊን (kaolin፤ ዩኬ፥ china clay)
: አሉሚና እና ሲሊካ የሚያቀርብ ንጹሕ ነጭ ሸክላ፤ ግላዙን ተንጠልጥሎ እንዲቆይ ያደርጋል። አውስትራሊያ፥ Eckalite።

የእቶን ቅብ (kiln wash)
: የእቶን መደርደሪያዎችን ከጠብታዎች የሚጠብቅ ሙቀት የሚቋቋም ሽፋን።

ብረቶች መውጣት (leaching)
: ከተቃጠለ ግላዝ ብረቶች ወደ ምግብ ወይም መጠጥ መሟሟት።

የገደብ ፎርሙላ (limit formula፤ target formula)
: በአንድ ኮን ለተረጋጉ ግላዞች የተለመዱ የሴገር ፎርሙላ ክልሎች፤ መመሪያ እንጂ ዋስትና አይደሉም።

Line blend
: አንድን ንጥረ ነገር በሁለት መጠኖች መካከል በደረጃ የሚቀይሩ ፈተናዎች። Triaxial blend ሦስቱን በፍርግርግ ላይ ይቀይራል።

የውስጥ ግላዝ (liner glaze)
: ምግብ ለሚነኩ ገጽታዎች የሚውል የተረጋጋ፣ ብዙ ጊዜ ጥርት ያለ ወይም ነጭ ግላዝ።

LOI (በእሳት የሚጠፋ ክብደት፤ loss on ignition)
: በማቃጠል ጊዜ እንደ ውሃ፣ ካርቦን ዳይኦክሳይድ፣ ኦርጋኒክ ነገር ወይም ሰልፈር የሚጠፋ ክብደት።

አንድ ጊዜ ማቃጠል (once-firing፤ single firing)
: ያልተቃጠለ ዕቃ ላይ ግላዝ ቀብቶ አንድ ጊዜ ብቻ ማቃጠል።

ኦፓሲፋየር (opacifier)
: ግላዝን ብርሃን የማያሳልፍ የሚያደርግ ዕቃ፣ ለምሳሌ ዚርኮን፣ ቲን ኦክሳይድ ወይም ቲታኒየም ዳይኦክሳይድ።

ኦክሲዴሽን እና ሪዳክሽን (oxidation and reduction)
: በብዙ ኦክስጅን ማቃጠል (የኤሌክትሪክ እቶኖች)፣ ወይም ኦክስጅን ተገድቦ (ብዙ ጊዜ ጋዝ ወይም እንጨት)።

ኦክሳይድ (oxide)
: የአንድ ንጥረ ነገር ከኦክስጅን ጋር ውሕድ፤ የኦክሳይድ ትንተና በክብደት መቶኛ ይዘረዝራቸዋል።

Pinholes እና እብጠት (pinholing and blistering)
: ጋዝ በቀልጦው ውስጥ ያመለጠባቸው ትናንሽ ቀዳዳዎች፣ ወይም ስለታም ጠርዝ ያላቸው ጉድጓዶች።

ፖርሲሊን (porcelain)
: ነጭ፣ በካኦሊን የበለጸገ፣ በከፍተኛ ሙቀት የሚቃጠል አካል፣ ብዙ ጊዜ ብርሃን አሳላፊ።

R₂O እና RO
: የአልካሊ ፍለክሶች (Na₂O፣ K₂O፣ Li₂O) እና የአልካላይን ኧርዝ ፍለክሶች (CaO፣ MgO፣ BaO፣ SrO፣ ከZnO ጋር)።

Shivering
: ከልክ በላይ ስለተጨመቀ ግላዙ ከጠርዞች መላጡ፤ በአገልግሎት ዕቃዎች ላይ አደጋ ነው።

ሲሊካ (silica, SiO₂)
: መስታወት ሠሪው፤ flint ወይም quartz ተብሎም ይጠራል።

የሲሊካ ለአሉሚና ጥምርታ (silica to alumina ratio)
: በሴገር ፎርሙላ ውስጥ ሲሊካ ለአሉሚና ሲካፈል፥ ከፍ ያለው ወደ አንጸባራቂነት፣ ዝቅ ያለው ወደ ደብዛዛነት ያዘነብላል።

Slip እና engobe
: በውሃ ውስጥ ያለ ሸክላ፤ engobe ሸክላ ያልሆኑ ዕቃዎች የበዙበት እንደ slip ያለ ሽፋን ነው።

አንጻራዊ ክብደት (specific gravity, SG)
: የslurry ክብደት ከተመሳሳይ መጠን ውሃ ጋር ሲነጻጸር። የቆየው የዩኬ፥ pint weight።

ማረጋጊያ (stabilizer)
: ቀልጦውን የሚያጠነክር እና ዘላቂነት የሚጨምር ኦክሳይድ፣ በዋናነት አሉሚና።

Stoneware
: በመካከለኛ እስከ ከፍተኛ ሙቀት የሚቃጠል (በግምት ኮን 5–10)፣ መስታወት መሰል ወይም ወደዚያ የቀረበ የሚሆን አካል።

Thixotropy
: ሲማሰል መፍሰስ፣ ሲቆም ወደ ለስላሳ ጄል መርጋት።

Underglaze
: ቀለም ያለው slip ወይም የኦክሳይድ ማስጌጫ፣ ብዙ ጊዜ ከጥርት ያለ ግላዝ ስር።

የሴገር ፎርሙላ (UMF፤ unity molecular formula፣ Seger formula)
: የአንድ ግላዝ ኦክሳይዶች እንደ የሞለኪውል ቆጠራ፣ ፍለክሶቹ 1 እንዲሆኑ ተመጣጥነው።

Vitrification
: በማቃጠል ጊዜ አካሉ መስታወት መሰል እና ቀዳዳ የሌለው መሆኑ።

የሰም መከላከያ (wax resist)
: ግላዝ መሄድ በሌለበት ቦታ፣ ብዙ ጊዜ በእግሩ ላይ፣ የሚቀባ ሰም።

Whiting
: ካልሲየም ካርቦኔት፣ ዋናው የካልሲየም ፍለክስ፤ በማቃጠል ጊዜ ከክብደቱ ከ40% በላይ ያጣል። ጀርመንኛ፥ Kreide።

## Sources {#sources lang=en}

- [Glazy Help: Glaze](https://help.glazy.org/concepts/glaze)
- [Glazy Help: Oxides](https://help.glazy.org/concepts/oxides)
- [Glazy Help: Raw materials](https://help.glazy.org/concepts/materials)
- [Glazy Help: Glossary](https://help.glazy.org/concepts/glossary)
- [Glazy Help: Analyses](https://help.glazy.org/concepts/analyses)
- [Glazy Help: Firing](https://help.glazy.org/concepts/firing)
- [Glazy Help: Defects](https://help.glazy.org/concepts/defects)
- [Glazy Help: Specific gravity](https://help.glazy.org/testing/specific-gravity)
- [Orton Ceramic Foundation: Pyrometric cone chart, °F (via The Ceramic Shop)](https://www.theceramicshop.com/technical_info/Cones/Orton-Cone-Chart-F-022-14.pdf)
- [Digitalfire: Bisque](https://digitalfire.com/glossary/bisque)
- [Digitalfire: Bentonite](https://digitalfire.com/material/bentonite)
- [Digitalfire: Unity molecular formula](https://digitalfire.com/glossary/unity+molecular+formula)
- [Digitalfire: LOI](https://digitalfire.com/glossary/loi)
- [Digitalfire: Frit](https://digitalfire.com/glossary/frit)
- [Digitalfire: Limit formula](https://digitalfire.com/glossary/limit+formula)
- [Digitalfire: Glaze crazing](https://digitalfire.com/glossary/glaze+crazing)
- [Digitalfire: Glaze shivering](https://digitalfire.com/glossary/glaze+shivering)
- [Digitalfire: Specific gravity](https://digitalfire.com/glossary/specific+gravity)
- [Digitalfire: Oxidation firing](https://digitalfire.com/glossary/oxidation+firing)
- [Digitalfire: Body-glaze interface](https://digitalfire.com/glossary/body+glaze+interface)
- [Digitalfire: Formula ratios](https://digitalfire.com/glossary/formula+ratios)
- [Digitalfire: Stull chart](https://digitalfire.com/glossary/stull+chart)
- [Digitalfire: Cristobalite inversion](https://digitalfire.com/glossary/cristobalite+inversion)
- [Digitalfire: Tin oxide](https://digitalfire.com/oxide/sno2)
- R. T. Stull, "Influences of variable silica and alumina on porcelain glazes of constant RO", Transactions of the American Ceramic Society 14 (1912), 62–70
- [Ceramic Arts Network: Techno File: Breaking the Stull chart (Marzano, McComb and Coppage, Ceramics Monthly, 2025)](https://ceramicartsnetwork.org/ceramics-monthly/ceramics-monthly-article/techno-file-breaking-the-stull-chart)
- [US Geological Survey: US producers of feldspar and nepheline syenite in 2023 (Minerals Yearbook table, via Index Mundi)](https://www.indexmundi.com/en/commodities/minerals/feldspar/feldspar_t3.html)
- [Ceramic Arts Network: Common glaze faults and how to correct them (Linda Bloomfield)](https://ceramicartsnetwork.org/daily/article/common-glaze-faults-and-how-to-correct-them)
- [Ceramic Arts Network: An introduction to color (Birdie Boone)](https://ceramicartsnetwork.org/pottery-making-illustrated/pottery-making-illustrated-article/An-Introduction-to-Color)
- [Ceramic Arts Network: 8 ways to apply glaze (Robin Hopper)](https://ceramicartsnetwork.org/pottery-making-illustrated/pottery-making-illustrated-article/8-Ways-to-Apply-Glaze)
- [Glendale Community College: Glaze color](https://gcc.glendale.edu/ceramics/glazecolor.html)
- [Potclays: The difference between stoneware and earthenware](https://www.potclays.co.uk/clay-questions/difference-stoneware-earthenware)
- [US FDA: Compliance Policy Guide Sec. 545.450, Pottery (ceramics), lead contamination](https://www.fda.gov/media/71764/download)
- [EUR-Lex: Council Directive 84/500/EEC of 15 October 1984 on the approximation of the laws of the Member States relating to ceramic articles intended to come into contact with foodstuffs](https://eur-lex.europa.eu/legal-content/EN/ALL/?uri=CELEX:31984L0500)
- [Staatscourant 2026, 16308: Dutch regulation of 23 April 2026 applying the Benelux decision on ceramic articles in contact with food](https://zoek.officielebekendmakingen.nl/stcrt-2026-16308.pdf)
- [eCFR: 21 CFR 109.16, Ornamental and decorative ceramicware](https://www.ecfr.gov/current/title-21/chapter-I/subchapter-B/part-109/subpart-A/section-109.16)
