Repository: AaronFilson/glazecalc

# Glazecalc

**Free glaze chemistry for potters.** Enter a glaze recipe and see its unity molecular formula
(UMF): the fluxes, alumina and silica it becomes in the kiln, and their ratio. Keep your recipes,
materials, colorants, firing logs and notes together in one private notebook.

**[glazecalcapp.com](https://glazecalcapp.com)**: try it without an account. A free, non-commercial project by
Aaron Filson, in 57 languages, and usable from AI assistants through its MCP server.
<table>
  <tr>

## At a glance

For anyone reading the code; the [highlights](#highlights) below give the details.

- **Stack:** Angular 22 (standalone components, signals, zoneless), TypeScript on Node 24 with Express

File: client/public/i18n/guides/glazing-basics/ar.md (part 1 of 2)
---
title: الطلاء الزجاجي من المبادئ الأولى
lead: مما يتكوّن الطلاء الزجاجي، وكيف يحوّله الفرن إلى زجاج، وشرح لكل كلمة تُصادَف على خلطة أو كيس أو جدول مخاريط.
---

## ما هو الطلاء الزجاجي {#what-a-glaze-is}

**الطلاء الزجاجي**{{en: glaze}} طبقة رقيقة من الزجاج ملتحمة بالقطعة. ويصفه Glazy، قاعدة بيانات خلطات الطلاء المفتوحة، بأنه «تركيبة زجاجية مضبوطة لتنصهر وتلتحم بالطين عند درجات حرارة معينة». يوضع طبقةً من المسحوق، وينصهر في الفرن فيصير غطاءً زجاجياً يسدّ مسام الطين، فيقلّ احتمال أن ترشح القطعة أو تتبقّع أو تبلى. وعند ذروة الحرق يتفاعل المصهور أيضاً مع الطين، فيكوّن غالباً طبقة بينهما تثبّت الطلاء في مكانه. وعلى **الفخار**{{en: earthenware}}، الذي يُحرق بحرارة أبرد، تكون هذه الطبقة رقيقة ويبقى الطلاء في معظمه فوق السطح. أما على **الخزف الحجري**{{en: stoneware}} والبورسلين، اللذين يُحرقان بحرارة أسخن، فتكون الطبقة أسمك ويتمسّك الطلاء بالطين{{en: clay body}} بقوة أكبر. ومع ذلك يبقى الطلاء زجاجاً: فهو لا يصير جزءاً من الطين.

تذكر الخلطة مواد خاماً، مثل الفلسبار{{en: feldspar}} وكربونات الكالسيوم{{en: whiting}} والكاولين{{en: kaolin}}. وفي الفرن يخرج جزء من كل مادة على هيئة غاز (ماء أو ثاني أكسيد الكربون)، ويصير الباقي **أكاسيد**: مركبات من عنصر مع الأكسجين، مثل السيليكا{{en: silica}} (SiO₂) أو أكسيد الكالسيوم (CaO). والزجاج بعد الحرق مكوَّن من أكاسيد، لذلك يصف الخزافون الطلاء بها. ولكل أكسيد واحدة من ثلاث مهام.

- **السيليكا** (SiO₂) هي **مكوِّن الزجاج**{{en: glass former}}: تبني الزجاج. تنصهر السيليكا النقية فوق {{3100 °F; 1700 °C}}، أي أسخن بكثير من فرن الخزف، والطلاء الغني بالسيليكا أمتن عموماً.
- **مساعدات الصهر**{{en: fluxes}} تخفض نقطة الانصهار إلى درجة يستطيع الفرن بلوغها. **القلويات**، وتُكتب **R₂O**، هي أكاسيد الصوديوم والبوتاسيوم والليثيوم (Na₂O، K₂O، Li₂O)؛ وتعمل من المخروط الحراري{{en: cone}} 06 وحتى الحرارة المتوسطة والعالية. أما **القلويات الترابية**، وتُكتب **RO**، فهي أكاسيد الكالسيوم والمغنيسيوم والباريوم والسترونتيوم (CaO، MgO، BaO، SrO)، ويُضم إليها أكسيد الزنك (ZnO)؛ وتعمل على أفضل وجه من المخروط 5 إلى المخروط 10. ويرمز R إلى أي فلز من المجموعة.
- **الألومينا** (Al₂O₃) هي **المثبِّت**{{en: stabilizer}}. تجعل المصهور أكثر لزوجة فيبقى على الجدران القائمة، وتزيد الصلابة والمتانة. ويحذّر Glazy: مع قلة الألومينا «قد يسيل الطلاء؛ وكثرتها قد تجعل المصهور لزجاً حتى يصير مطفأً». ومعظم الألومينا يأتي من الطين والفلسبار.

**البورون** (B₂O₃) يطمس الحد الفاصل. يصنّفه الكيميائيون مكوِّناً للزجاج، لكنه في درجات حرارة الاستوديو يعمل مساعدَ صهر، ويعامله الخزافون على هذا الأساس. وهو مساعد صهر رئيسي في الحرارة المنخفضة والمتوسطة: كلما كان الحرق أبرد احتاج الطلاء إلى مزيد من البورون. وعند المخروط 10 لا حاجة إليه عادةً. (المخاريط، وهي الطريقة التي يسمّي بها الخزافون الحرق، مشروحة أدناه.)

> [!NOTE]
> طريقة لتذكّر ذلك: السيليكا هي الزجاج، ومساعدات الصهر تجعله ينصهر عند درجة حرارة يبلغها الفرن، والألومينا تكثّفه فيبقى حيث وُضع.

## الطين والطبقات السطحية وعمليتا الحرق {#clay-and-firings}

### أجسام الطين

**الجسم الطيني**{{en: clay body}} هو الطين الذي تُصنع منه القطعة. وله ثلاثة أنواع رئيسية.

- **الفخار**{{en: earthenware}}: جسم منخفض الحرارة، نحو المخروط 06–02، يكون مسامياً عند المخاريط المنخفضة ويزداد كثافةً كلما حُرق بحرارة أسخن. وغالباً ما يكون أحمر أو بيج اللون، ويحتاج إلى طلاء ليحفظ الماء.
- **الخزف الحجري**{{en: stoneware}}: جسم متوسط إلى عالي الحرارة، نحو المخروط 5–10، يصير متزجِّجاً أو قريباً من ذلك.
- **البورسلين**: جسم أبيض غني بالكاولين، وغالباً ما يكون نصف شفاف. ومعظم البورسلين عالي الحرارة، لكن هناك أيضاً بورسلين للمخروط 6.

**المتزجِّج** يعني الزجاجي غير المسامي؛ و**التزجُّج** هو تحوّل الجسم إلى ذلك أثناء الحرق. وكثيراً ما يرسم الخزافون في المملكة المتحدة الحد بدرجة الحرارة بدلاً من ذلك: يُحرق الخزف الحجري فوق {{2192 °F; 1200 °C}}، والفخار دونها. والحرارة المتوسطة، المخروط 5–6، تقع على جانبي هذا الحد مباشرةً.

### الطبقات السطحية والتجفيف

**الطين السائل** طين معلَّق في الماء، يُستخدم في الصب أو الوصل أو الزخرفة. و**البطانة** طبقة شبيهة بالطين السائل، ملوَّنة غالباً، فيها نسبة أكبر من المواد غير الطينية. أما **ألوان تحت الطلاء** فهي طين سائل ملوَّن أو زخرفة بالأكاسيد، تُغطّى عادةً بطلاء شفاف.

القطع غير المحروقة هي **القطع النيئة**{{en: greenware}} (وتختلف المصادر في ما إذا كانت الكلمة الإنجليزية greenware تشمل كل القطع غير المحروقة أو الجافة منها فقط). ومع الجفاف تصير **جلدية القوام**: متماسكة لكنها رطبة قليلاً، وهي المرحلة المناسبة للتشذيب وتركيب المقابض؛ ثم **جافة تماماً**، لا يبقى فيها ماء حر، هشة جداً وجاهزة للحرق.

### عمليتا الحرق

أول حرق، وهو الأدنى حرارة، هو **الحرق الأول**{{en: bisque}} (وفي المملكة المتحدة **biscuit**)، ويكون عادةً عند المخروط 08–04 (وأكثر ما يكون 06–04)، أي نحو {{1728–1945 °F; 942–1063 °C}}. ويترك القطع متينة لكنها مسامية. ويقترح Digitalfire، وهو موقع مرجعي في الطلاءات، مسامية تزيد على 15% عموماً، كي يسحب البسكويت الماء من الطلاء أثناء وضعه. والبسكويت اللين (المخروط 08–06) أكثر مسامية؛ أما البسكويت الصلب (غالباً المخروط 04) فأمتن لكنه يتقبّل الطلاء بسهولة أقل.

Table: كيف يغيّر الحرق الأول عملية التزجيج (Digitalfire)
Label: كيف يغيّر الحرق الأول عملية التزجيج

| البسكويت                                         | ما يحدث                                                           |
| ------------------------------------------------ | ----------------------------------------------------------------- |
| ناقص الحرق، شديد الامتصاص                        | يُوضع الطلاء سميكاً جداً، ثم يتشقق وينحسر                         |
| زائد الحرق، كثيف                                 | يستغرق الغمس والتجفيف وقتاً أطول                                  |
| محروق بحرارة أعلى، أو مثبَّت مدة أطول عند الذروة | يحترق مزيد من الغاز الآن، فيقلّ ما يخرج فقاعاتٍ عبر الطلاء لاحقاً |

يصف Potclays، وهو مورد بريطاني، الحرق الأول إلى نحو {{1000 °C; 1832 °F}}، أي نحو المخروط 06. ومن قراءة هذه المصادر معاً، نقترح المخروط 06–04 للحرق الأول في البداية: {{1828–1945 °F; 998–1063 °C}} بمعدل التسخين المتوسط لدى Orton.

**حرق الطلاء**{{en: glaze firing}} (وقد يسميه الخزافون البريطانيون حرق **glost**) يصهر الطلاء، ويُنضج الطين أيضاً في الخزف الحجري. أما **الحرق الواحد**{{en: once-firing}} فهو طلاء القطع النيئة وحرقها مرة واحدة فقط. ويذكر Digitalfire حالة إنتاجية انحسر فيها الطلاء{{en: crawling}} عن حواف قطع طُليت وهي نيئة، حتى عالج ذلك حرقٌ أول، لذا يُبدأ بعمليتي حرق. ويقدّم دليل [الحرق في فرن بسيط](/guides/firing) برامج حرق للاثنين.

## المخاريط والشغل الحراري {#cones}

يسمّي الخزافون الحرق باسم **المخروط الحراري**{{en: cone}}: هرم خزفي نحيل ينحني عندما يتلقى قدراً محدداً من الحرارة. وتصف Orton، الشركة التي تصنعها، المخاريط بأنها مؤشرات للزمن ودرجة الحرارة (الشغل الحراري): فهي تبيّن الأثر المشترك للزمن ودرجة الحرارة، لا درجة الحرارة وحدها.

**الشغل الحراري**{{en: heatwork}} هو السبب: فالطلاء والطين والمخروط تستجيب كلها لمدة بقائها ساخنة إلى جانب درجة سخونتها. والحرق البطيء يُحني المخروط عند درجة حرارة أدنى، والسريع عند درجة أعلى. ويُظهر جدول Orton أن المخروط 6 ينحني عند {{2165 °F; 1185 °C}} إذا انتهى الحرق بارتفاع قدره {{27 °F; 15 °C}} في الساعة، وعند {{2232 °F; 1222 °C}} بمعدل {{108 °F; 60 °C}} في الساعة، وعند {{2269 °F; 1243 °C}} بمعدل {{270 °F; 150 °C}} في الساعة، والمعدل مأخوذ على آخر {{180 °F; 100 °C}}. ويكتمل المخروط حين ينحني طرفه 90°. وكثيراً ما يسمّي الخزافون ذلك وضع الساعة 5.

تمتد أرقام المخاريط من 022 إلى 42. والصفر في أول الرقم يميّز السلسلة الأبرد، وفيها يكون الرقم الأكبر أبرد: فالمخروط 06 أبرد من المخروط 04، والمخروط 01 أبرد من المخروط 1.

Table: نطاقات الحرق: مخاريط Orton ذاتية الوقوف بمعدل {{108 °F; 60 °C}} في الساعة
Label: نطاقات الحرق

| النطاق       | المخاريط |          °F |          °C | الاستخدام                  |
| ------------ | -------- | ----------: | ----------: | -------------------------- |
| حرارة منخفضة | 06–04    | 1,828–1,945 |   998–1,063 | طلاءات الفخار؛ الحرق الأول |
| حرارة متوسطة | 5–6      | 2,167–2,232 | 1,186–1,222 | الخزف الحجري والبورسلين    |
| حرارة عالية  | 9–10     | 2,300–2,345 | 1,260–1,285 | الخزف الحجري والبورسلين    |

> [!NOTE]
> تُسمّى عمليات الحرق وتُبرمج حسب المخروط، وتُعدّ درجات الحرارة تقريبية. و**المخروط الشاهد**{{en: witness cone}} الموضوع على رف بين القطع، أو **مجموعة المخاريط**{{en: cone pack}} المؤلفة من ثلاثة (المخروط المنذِر ومخروط الحرق والمخروط الحارس)، يبيّن الشغل الحراري الذي تلقّته القطع فعلاً.

تختلف درجات الحرارة المنشورة. فيعطي Glazy للحرارة العالية، المخروط 9–11، نحو {{2336–2390 °F; 1280–1310 °C}}، وهذا يوافق العمود السريع لدى Orton، ويعطي Digitalfire للمخروط 6 نحو {{2200 °F; 1204 °C}}. ونصيحتنا: اعتماد أرقام Orton للمعدل المتوسط، كما يفعل هذا الدليل، والبرمجة حسب المخروط، وترك الحكم للمخروط الشاهد.

خارج أمريكا الشمالية، كثيراً ما يذكر الموردون درجة الحرارة (°C) بدلاً من المخروط. وقد طوّر هيرمان سيجر (Hermann Seger) المخروط الحديث، واستُخدم أول مرة في برلين عام 1886، وللمملكة المتحدة مخاريطها الخاصة، مخاريط Staffordshire؛ ولا ينبغي افتراض أن أرقامها تطابق أرقام Orton، ولم نجد جدولاً للتحويل بينها. ويتناول دليل [الحرق في فرن بسيط](/guides/firing) المخاريط بتفصيل أكبر.

## من الخلطة إلى صيغة سيجر {#unity-formula}

تذكر **الخلطة**{{en: batch recipe}} المواد الخام بالوزن، وتُحسب عادةً بحيث يكون مجموع الأساس 100. أما **الإضافات**{{en: additives}} (الملوِّنات والمعتِّمات ومواد التعليق) فتُضاف فوق هذا المجموع البالغ 100، وعادةً كنسبة مئوية من الأساس. ولمعرفة حقيقة الطلاء، يحوّل الخزافون الخلطة إلى **الصيغة الجزيئية الموحَّدة**{{en: unity molecular formula}} (**UMF**)، أو **صيغة سيجر** (Seger formula)، نسبةً إلى هيرمان سيجر الذي كان أول من استخدم ترتيبها في ثلاثة أعمدة.

Table: من الخلطة إلى صيغة سيجر: المثال المحلول لدى Glazy
Label: من الخلطة إلى صيغة سيجر

| الخطوة                | ما يحدث                                                                                                     | في المثال                                                                                                                                      |
| --------------------- | ----------------------------------------------------------------------------------------------------------- | ---------------------------------------------------------------------------------------------------------------------------------------------- |
| 1. الخلطة             | المواد الخام بالوزن، محسوبة إلى 100                                                                         | الفلسبار 40%، بين مواد أخرى                                                                                                                    |
| 2. تحليل الأكاسيد     | كبطاقة القيمة الغذائية: تُجمع أكاسيد كل مادة كنسبة مئوية بالوزن، وتُحذف الغازات                             | يحتوي الفلسبار على 64.8% من السيليكا، فنسبته البالغة 40% تجلب 25.9% من SiO₂. والطلاء بعد الحرق 67.4% SiO₂ و 12.6% Al₂O₃ و 7.5% K₂O و 12.5% CaO |
| 3. المولات            | تصير الأوزان **مولات**، أي أعداداً من الجزيئات، لأن «الغرامات قد تكون مضللة لأن بعض الأكاسيد أثقل من غيرها» | كل 60.1 g من SiO₂ تساوي مولاً واحداً، لذا تساوي 67.4 g نحو 1.12 مول                                                                            |
| 4. التوحيد إلى الواحد | يُقسم كل شيء على مجموع مساعدات الصهر، فيصير مجموعها 1                                                       | مجموع مساعدات الصهر 0.303؛ والقسمة تعطي K₂O 0.26 و CaO 0.74 و Al₂O₃ 0.41 و SiO₂ 3.70                                                           |

تُجري [صفحة الخلطة](/recipe) في Glazecalc الخطوات الأربع كلها أثناء الكتابة، وتعرض النتيجة في ثلاثة أعمدة: مساعدات الصهر (R₂O و RO) ومجموعها 1؛ والمثبِّتات (R₂O₃: الألومينا، ويوضع البورون هنا غالباً)؛ ومكوِّنات الزجاج (RO₂: السيليكا). ويقول Glazy: «التوحيد مجرد أداة لتغيير المقياس»: فخلطتان مصنوعتان من مواد مختلفة لكن لهما صيغة سيجر نفسها «تتصرفان تقريباً بالطريقة نفسها بعد الحرق». فالرقم 1 مقياس مشترك، وليس كمية تُوزن. ويضيف Digitalfire أن الطريقة «لا تعمل بالجودة نفسها في درجات الحرارة الأدنى»، حيث لا يكون البورون مساعد صهر بسيطاً، وأن صيغ سيجر «مقارِنة، ومن الأفضل النظر إليها في سياقها». وتضع ميزة **«مقارنة»** صيغتي خلطتين جنباً إلى جنب، أكسيداً بأكسيد.

### نسبة السيليكا إلى الألومينا

أنفع رقم منفرد هو **نسبة السيليكا إلى الألومينا**{{en: silica to alumina ratio}}: السيليكا مقسومة على الألومينا. وفي المثال، 3.70 ÷ 0.41 تساوي نحو 9.

Table: ما توحي به نسبة السيليكا إلى الألومينا (Glazy)
Label: نسبة السيليكا إلى الألومينا

| النسبة | قراءة Glazy                                    |
| -----: | ---------------------------------------------- |
|  نحو 9 | توحي بمصهور لامع، إذا توفرت حرارة كافية        |
|    5–7 | معتادة في كثير من طلاءات الخزف الحجري المستقرة |
|    3–5 | قد يكون الطلاء مطفأً أو ناقص الحرق             |

ولا يذكر Glazy أي مخروط تخصه هذه الأرقام. فتُقرأ دليلاً تقريبياً لطلاءات الخزف الحجري، نحو المخروط 6–10. ويقول Digitalfire إن النسبة التي تزيد على نحو 8 يُرجَّح أن تعطي طلاءً لامعاً، لكن الطلاء الذي فيه بورون قد يكون لامعاً عند 8 أو أقل، والطلاء المنخفض الحرارة حتى عند 6. ولا تتنبأ نسبة 5–7 وحدها باللمعان ولا بالانطفاء: فمساعدات الصهر والبورون والمخروط كلها تحرّك الحد. ويعطي Glazy لتوازن مساعدات الصهر في الطلاءات المستقرة قيمةً معتادة هي 0.2 R₂O مع 0.8 RO، و 0.3 R₂O مع 0.7 RO بحد أقصى. وزيادة القلويات تجعل المصهور أكثر سيولة وترفع تمدده، ومن ثم خطر التشقق الشعري.

### الفقد بالحرق

**الفقد بالحرق**{{en: loss on ignition}} (**LOI**) هو الوزن الذي تفقده المادة في الفرن حين يخرج منها الماء أو ثاني أكسيد الكربون أو المواد العضوية أو الكبريت على هيئة غاز. والطلاء المحروق لم يعد فيه ما يُفقد، لذلك تُسقطه صيغة سيجر من الحساب.

Table: الفقد بالحرق المعتاد (Digitalfire)
Label: الفقد بالحرق

| المادة                                 | الفقد بالحرق المعتاد                                                            |
| -------------------------------------- | ------------------------------------------------------------------------------- |
| كربونات الكالسيوم (whiting)، الدولوميت | أكثر من 40%، معظمه ثاني أكسيد الكربون: 100 g من كربونات الكالسيوم تطلق نحو 44 g |
| كربونات الليثيوم                       | نحو 60%                                                                         |
| كربونات الباريوم، Gerstley Borate      | أكثر من 20%                                                                     |
| الكاولين                               | نحو 12–14%، معظمه ماء مرتبط في بلوراته                                          |
| الفلسبارات                             | أقل من 1%                                                                       |

الغاز الذي يخرج بعد أن يبدأ الطلاء بالانصهار لا بد أن يشق طريقه عبره فقاعاتٍ، مسبباً، بتعبير Digitalfire، «الفقاعات والتنفُّط والثقوب الإبرية وانحسار الطلاء». وفي اختبار أجراه Digitalfire، ظل التلك يطلق الغاز حتى نحو {{1650 °F; 899 °C}}. ويساعد في ذلك كله الفريت، والمواد **المكلَّسة** (المسخَّنة مسبقاً لطرد غازاتها)، وتعديل الحرق.

تُجري الكتب القديمة هذا الحساب يدوياً، باستخدام **الوزن الجزيئي** (وزن مول واحد من مادة أو أكسيد) و**الوزن المكافئ** (وزن المادة الذي يعطي مولاً واحداً من أكسيد). وبحسب حسابنا، نحو 100 g من كربونات الكالسيوم تعطي مولاً واحداً، أي 56 g، من أكسيد الكالسيوم. والحاسبة تتولى الأمرين.

## الحدود ومخطط Stull {#stull-chart}

**مخطط Stull**{{en: Stull chart}} خريطة للطلاءات. له محوران، كلاهما من صيغة سيجر: السيليكا (SiO₂) على المحور الأفقي في الأسفل، والألومينا (Al₂O₃) على المحور الرأسي في الجانب. وكل طلاء نقطة واحدة. والخريطة مقسومة إلى مناطق، مثل المطفأة واللامعة وناقصة الحرق والمتشققة شعرياً. وترسم [صفحة الخلطة](/recipe) في Glazecalc طلاءك عليه.

::stull-chart

صنع R. T. Stull المخطط من اختبارات نشرها عام 1912. وقد حرقها عند نحو المخروط 11، وكانت مساعدات الصهر في كل اختبار هي نفسها: 0.3 من البوتاس (K₂O) و 0.7 من أكسيد الكالسيوم (CaO). ولم يتغير إلا السيليكا والألومينا. فالمخطط يصدق على تلك الطلاءات عند تلك الحرارة.

والأرجح أن طلاءك مختلف. فالبورون ومساعدات الصهر الأخرى والمخاريط الأبرد كلها تحرّك المناطق. وفي عام 2025 اختبر مقال في Ceramics Monthly طلاءً للمخروط 6 مساعداتُ صهره من البورات، وفيه كثير من الحديد. فوضعه المخطط في منطقة المتشقق شعرياً والمطفأ وناقص الحرق. أما في الواقع فكان منصهراً انصهاراً كاملاً، نصف مطفأ، وغير متشقق. ويقول المؤلفون إن الطلاءات التي فيها بورات لا تقع في مواضع صحيحة على المخطط. لذا تُستخدم المناطق دليلاً إرشادياً، لا تنبؤاً.

ومنطقة **التشقق الشعري** هي حيث تشققت اختبارات Stull نفسها، على طينه هو. وهي لا تبيّن مدى توافق طلاءك مع جسمك الطيني. فالتشقق الشعري يتوقف على التمدد الحراري للطلاء والطين كليهما. ورقم التمدد في Glazecalc يساعد على المقارنة بين الطلاءات، أما الحكم فلاختبار فعلي: اختبار الماء المثلج في [توافق الطلاء والعيوب](/guides/glazing-basics#fit-and-defects).

و**صيغ الحدود**{{en: limit formulas}} أداة أخرى للسؤال نفسه: نطاقات للسيليكا والألومينا ومساعدات الصهر في الطلاءات المستقرة عند مخروط معين. ويشرحها قسم [سلامة الطعام](/guides/glazing-basics#food-safety)، ويشرح لماذا لا تثبت شيئاً وحدها.

## الفريت والمواد الخام {#materials}

### الفريت

**الفريت**{{en: frit}} زجاج يُصنع في المصانع: خامات معدنية تُصهر ثم تُبرَّد فجأة في الماء وتُطحن. والتفريت يجعل المواد القابلة للذوبان، مثل البوراكس، غير قابلة للذوبان، ويحبس الأكاسيد السامة، مثل الرصاص والباريوم، في زجاج مستقر، ويعطي مادة أثبت في خواصها من الخامات المعدنية الخام، ويطرد الغازات، لذلك تكون الطلاءات المحتوية على الفريت «أخلى من العيوب بكثير» (Digitalfire). وينصهر الفريت مبكراً أيضاً: ففريت الصودا ينشط عند المخروط 06، بينما الفلسبار «لا يكاد يبدأ في التليّن إلا عند المخروط 6». والفريت أغلى ثمناً، ويحتاج إلى الطين ليبقى معلَّقاً (ومثال Digitalfire هو 85% فريت مع 15% طين)، وهو «غير قابل للذوبان نظرياً، أما عملياً فليس كذلك».

تُعرف فريتات أمريكا الشمالية باسم الصانع ورقمه: إذ يرد Ferro Frit 3134 (وقد صارت Ferro الآن Vibrantz) بين أكثر الفريتات استخداماً في أمريكا الشمالية. أما خلطات المملكة المتحدة فتذكر في الغالب فريتات عامة، مثل فريت البوراكس القياسي.

### المواد الخام الشائعة

Table: مواد الطلاء الشائعة وما تعطيه
Label: مواد الطلاء الشائعة

| المادة (أسماء أخرى)                                 | ما تعطيه               | ملاحظات                                                                                                                                                   |
| --------------------------------------------------- | ---------------------- | --------------------------------------------------------------------------------------------------------------------------------------------------------- |
| السيليكا (الفلنت، الكوارتز)                         | SiO₂                   | تُستخدم في الطلاءات بنعومة 325 مِش، وهي درجة طحن ناعمة جداً                                                                                               |
| الكاولين (المملكة المتحدة: الطين الصيني)            | Al₂O₃، SiO₂            | المصدر الرئيسي للألومينا؛ ويساعد أيضاً على منع ترسب الطلاء                                                                                                |
| طين البول كلاي                                      | Al₂O₃، SiO₂            | أكثر لدونة من الكاولين، وفيه حديد ومواد عضوية أكثر                                                                                                        |
| فلسبار البوتاسيوم، فلسبار الصوديوم، النيفلين سيانيت | K₂O، Na₂O، Al₂O₃، SiO₂ | مساعدات صهر تحمل معها الألومينا والسيليكا. والنيفلين سيانيت مساعد صهر قوي في الحرارة المنخفضة والمتوسطة. و«الفلسبار» وحده في خلطة قديمة قد يعني أياً منها |
| كربونات الكالسيوم (whiting)                         | CaO                    | مساعد الصهر الرئيسي للكالسيوم؛ يطلق ثاني أكسيد الكربون                                                                                                    |
| الولاستونيت                                         | CaO، SiO₂              | الكالسيوم من دون ثاني أكسيد الكربون                                                                                                                       |
| الدولوميت، التلك                                    | MgO، مع CaO أو SiO₂    | أسطح مطفأة حريرية الملمس؛ تمدد أقل                                                                                                                        |
| أكسيد الزنك                                         | ZnO                    | اللمعان والبلورات؛ وكثرته قد تسبب انحسار الطلاء                                                                                                           |
| فريتات البورون، Gerstley Borate، الكوليمانيت        | B₂O₃                   | أساسية من المخروط 06 إلى المخروط 6؛ والفريتات «أثبت خواصاً وأقل ذوباناً من البورات الخام»                                                                 |
| كربونات الليثيوم                                    | Li₂O                   | مساعد صهر منخفض التمدد؛ غالي الثمن، لذا يُستخدم باعتدال                                                                                                   |
| كربونات السترونتيوم                                 | SrO                    | البديل الأقل سمية للباريوم                                                                                                                                |
| كربونات الباريوم                                    | BaO                    | سامة في صورتها الخام؛ وقد يحدث تسرُّب المعادن من الطلاءات الغنية بالباريوم                                                                                |
| البنتونيت                                           | التعليق                | طين ناعم جداً، يُضاف عادةً بنسبة 1–2%، لمنع الترسب. وما يزيد على 3% قد يشقق الطلاء أثناء جفافه                                                            |

> [!WARNING]
> مواد الطلاء مساحيق ناعمة. وغبار السيليكا يضر الرئتين دون أعراض في البداية، وبعض المواد، مثل كربونات الباريوم وكربونات الليثيوم، سامة إذا ابتُلعت. تُعامَل المساحيق برفق، ويكون التنظيف رطباً، وتُلبس كمامة تنفسية محكمة الملاءمة عند العمل بالمواد الجافة. ويشرح دليلا [الخلط الآمن والتهوية](/guides/safe-mixing) و[لا تسمّموا عائلتكم](/guides/home-safety) الطريقة.

### الأسماء الإقليمية

- يُسمى **الكاولين**{{en: kaolin}} في المملكة المتحدة **الطين الصيني** (china clay). وفي أستراليا، Eckalite علامة تجارية من علامات الكاولين.
- **الفلنت**{{en: flint}} اسم بريطاني قديم للسيليكا. وما زال الموردون البريطانيون يبيعون **الفلنت المكلَّس** منتجاً قائماً بذاته، لذا فإن «الفلنت» في خلطة بريطانية يعني على الأرجح الفلنت المكلَّس، وفي خلطة أمريكية يعني على الأرجح الكوارتز المطحون. ويُباع كلاهما مصدراً للسيليكا؛ ويُتحقق من التحليل.
- يُطلق على **حجر كورنوال** بالإنجليزية **china stone** و **Cornish stone** (أو Cornwall stone)، وهي مادة واحدة قريبة من الفلسبار.
- تُسمى **كربونات الكالسيوم** بالإنجليزية whiting، وهي طباشير أو حجر جيري مطحون.

> [!NOTE]
> يُحكم على المادة بالأكاسيد التي تعطيها، لا باسمها. وهكذا يعمل Glazecalc: يمكن إدخال تحليل المورّد في [صفحة المواد](/material)، وميزات **«تجربة مواد حديثة ومقارنتها»** و**«اقتراح الكميات والمقارنة»** و**«المطابقة مع ما لديّ»** كلها تطابق الأكاسيد بعد الحرق، لا الأسماء.

والمواد تتغير أيضاً. فقد أفادت هيئة المسح الجيولوجي الأمريكية بأن المناجم والمصنع التي كانت تنتج فلسبار Custer، في ولاية داكوتا الجنوبية، علّقت عملها في نوفمبر 2023. وأُغلق منجم Gerstley Borate الأصلي نحو 1999–2000؛ وما زالت Laguna تبيع منتجاً بهذا الاسم، و Gillespie Borate هو البديل الرئيسي. وتختلف المصادر في ما إذا كان Gillespie يحل محل Gerstley Borate رطلاً برطل (يقول صانعه و Potclays نعم، ويقول Digitalfire وآخرون لا)، لذا تُقارن المادتان في Glazecalc، ثم تُختبر دفعة صغيرة.

## الملوِّنات والمعتِّمات {#color}

**المادة الملوِّنة**{{en: colorant}} أكسيد أو كربونات فلز يلوّن الطلاء؛ و**الصبغة الخزفية**{{en: stain}} مادة ملوِّنة مصنوعة في المصانع، أكثر استقراراً وثباتاً من الأكاسيد الخام. وتكون الملوِّنات عادةً أقل من 5% من الأساس، وكثير منها أقل من 1%، والكربونات أضعف من الأكسيد المقابل، لأن جزءاً منها يخرج على هيئة غاز. وبحسب حسابنا، تعطي 100 g من كربونات الكوبالت نحو 63 g من أكسيد الكوبالت، وتعطي 100 g من كربونات النحاس التي يشتريها الخزافون (كربونات النحاس القاعدية) نحو 72 g من أكسيد النحاس. لذا تُستخدم من الكربونات كمية تعادل نحو 1.4 إلى 1.6 ضعف كمية الأكسيد.

Table: الملوِّنات الشائعة، كنسبة مئوية من الأساس
Label: الملوِّنات الشائعة

| المادة الملوِّنة         | الكمية المعتادة للبدء                 | الألوان والملاحظات                                                                                                                   |
| ------------------------ | ------------------------------------- | ------------------------------------------------------------------------------------------------------------------------------------ |
| الكوبالت                 | 0.1–2% (تختلف المصادر)                | أزرق، وقوي جداً؛ يميل إلى البنفسجي حين يحتوي الأساس على المغنيسيوم                                                                   |
| الحديد                   | 0.5–10%                               | ألوان بنية وبنية فاتحة وحمراء في الأكسدة؛ وفي الاختزال تعطي ½–2% السيلادون و 5–10% التينموكو. وهو مساعد صهر، فكثرته تجعل الطلاء يسيل |
| النحاس                   | 1–3%                                  | أخضر أو فيروزي في الأكسدة، وأحمر في الاختزال. وقد يسبب تسرُّب المعادن من الطلاء                                                      |
| الكروم                   | من أقل من 0.5% إلى 2% (تختلف المصادر) | أخضر؛ وبني إذا كان في الأساس زنك، ووردي مع القصدير                                                                                   |
| المنغنيز                 | 2–10%                                 | ألوان بنية وبنفسجية                                                                                                                  |
| الروتيل                  | نحو 2–5%                              | لون مبقّع متنوع؛ وسطح خشن أو مطفأ فوق نحو 5%                                                                                         |
| الصبغات الخزفية التجارية | 2–12%                                 | من 2–4% للدرجات الفاتحة، و 5–8% للدرجات المتوسطة، و 10–12% للألوان القوية                                                            |

كميات الكوبالت والكروم موضع خلاف حقيقي. يقول Glazy إن 0.1% من الكوبالت تكفي للون أزرق؛ وتعطي كلية Glendale المجتمعية (Glendale Community College) ½–2% أو ½–3% بحسب جو الفرن؛ وتقول بيردي بون (Birdie Boone)، في Pottery Making Illustrated، إن الكمية 3% أو أقل. وللكروم، تقول بون أقل من 0.5%، و Glendale 2–3%. والطريق الآمن هو البدء بكمية قليلة وإجراء **سلسلة خلط خطية**{{en: line blend}}: صف من بلاطات الاختبار{{en: test tile}} تتدرج فيه مادة واحدة من قليل إلى كثير.

الطلاء الأساسي يغيّر اللون. فالأساس اللامع الشفاف يعطي أزهى الألوان؛ أما الأساس نصف المطفأ والمطفأ، وهما عادةً أغنى بالألومينا، فيخفّتان اللون. والمغنيسيوم يدفع الكوبالت نحو البنفسجي، والزنك يحوّل الكروم إلى البني، والكروم مع القصدير يعطي الوردي.

### المعتِّمات

**المادة المعتِّمة** تجعل الطلاء **معتماً** يخفي الطين؛ أما الطلاء **الشفاف** فيتركه ظاهراً.

Table: المعتِّمات

| المادة المعتِّمة                     | الكمية المعتادة     | ملاحظات                                                                                                           |
| ------------------------------------ | ------------------- | ----------------------------------------------------------------------------------------------------------------- |
| الزركون (Zircopax، Superpax، Ultrox) | 10–15% لعتامة كاملة | الخيار الأرخص؛ والعلامات التجارية هي سيليكات الزركونيوم مطحونة بأحجام مختلفة، والدرجات الأنعم أقوى                |
| أكسيد القصدير                        | نحو 5–7% (تقديرنا)  | غالي الثمن؛ أضعف في الحرارة العالية، ويذكر Digitalfire أن 4% لم تعطِ أي عتامة في طلاء شفاف للمخروط 10 في الاختزال |
| ثاني أكسيد التيتانيوم                | نحو 5% (تقديرنا)    | عتامة حريرية نصف شفافة؛ ونحو 5% قد تجعل السطح متفاوتاً، والكمية الأكبر بكثير تعطي غالباً سطحاً مطفأً فيه بلورات   |

## توافق الطلاء والعيوب {#fit-and-defects}

يتمدد الطين والطلاء كلاهما بالتسخين وينكمشان بالتبريد، كلٌّ بمقداره الخاص: وهذا **تمدده الحراري**{{en: thermal expansion}}. و**توافق الطلاء مع الجسم**{{en: glaze fit}} هو مدى تطابق الاثنين. والتوافق الجيد يترك الطلاء مضغوطاً قليلاً بفعل الطين؛ ويقول Digitalfire إن قليلاً من الانضغاط يقوّي القطع، بينما كثرته قد تضعفها بل تشقّها.

### التشقق الشعري والتقشر

**التشقق الشعري**{{en: crazing}} شبكة من الشقوق الدقيقة. يكون تمدد الطلاء أعلى من تمدد الجسم، فينكمش أكثر منه عند التبريد، فيُشَدّ ويتشقق، والسبب عادةً كثرة الصوديوم والبوتاسيوم (Na₂O، K₂O). وقد يظهر أيضاً لاحقاً، أثناء الاستخدام، بعد تبريد مفاجئ متكرر مثل ملامسة السوائل الباردة. وحين يكون مقصوداً، كما في الراكو، يُسمى **التشقق الزخرفي**. ويقول Digitalfire: «في 95% من الحالات يكون الحل تعديل التمدد الحراري للطلاء»؛ أما التبريد البطيء فلا يفعل سوى تأخير التشقق الشعري. واختباره: تُسخَّن القطعة إلى نحو {{300 °F; 149 °C}}، ثم تُغمر في ماء مثلّج، ويُمرَّر عليها قلم لبّاد لإظهار الشقوق.

تختلف المصادر في الإصلاح الأول. يقترح Glazy إضافة السيليكا أو الألومينا؛ ويرد Digitalfire بأن السيليكا الإضافية «لا تفعل سوى تخفيف KNaO» (الصوديوم والبوتاسيوم)؛ وتضيف ليندا بلومفيلد (Linda Bloomfield) البورون أو تقلل الفلسبار، مادةً واحدة في كل مرة. ونصيحتنا: في [حاسبة الخلطات](/recipe)، استبدال بعض الصوديوم والبوتاسيوم بمساعدات صهر أقل تمدداً (البورون، الليثيوم، المغنيسيوم، الكالسيوم)، والتحقق من التغيير بميزة **«مقارنة»**، والتأكد باختبار الماء المثلج.

**التقشر**{{en: shivering}} عكس ذلك: يكون تمدد الطلاء أدنى بكثير من تمدد الجسم، فيُضغط أكثر من اللازم ويتقشر عن الحواف والأطراف. ويحذّر Digitalfire من أن الرقائق قد تكون حادة كالشفرات وقد تُبتلع، ويصف Glazy التقشر بأنه «أخطر حتى من التشقق الشعري على أواني الطعام والشراب». والحل طلاء أعلى تمدداً أو جسم أقل تمدداً.

> [!WARNING]
> لا تُستخدم القطع المتشققة تشققاً شعرياً أو المتقشرة للطعام أو الشراب. وتختلف المصادر في ما إذا كان يمكن تنظيف القطع المتشققة تشققاً شعرياً تنظيفاً كافياً (يقول أحدها إن غسالة الصحون تكفي؛ ويعدّ آخر أواني الطعام والشراب المتشققة معيبة)، لذا نأخذ بجانب الحذر.

### اللامع والمطفأ

السطح **اللامع** عاكس وأملس، و**نصف المطفأ** (الساتان) ذو بريق خافت، و**المطفأ** باهت. واللمعان يحتاج إلى زجاج منصهر انصهاراً كاملاً. أما الانطفاء فقد يأتي من كثرة الألومينا (نسبة سيليكا إلى ألومينا منخفضة)، أو من مساعدات صهر مثل الكالسيوم أو المغنيسيوم أو الباريوم أو السترونتيوم تكوّن بلورات دقيقة أثناء تبرّد الطلاء، أو من نقص الحرق.

### العيوب الشائعة

يُغيَّر شيء واحد في كل مرة، وتُحفظ بلاطات الاختبار.

Table: عيوب الطلاء الشائعة وأسبابها المعتادة وأول الحلول
Label: عيوب الطلاء الشائعة

| العيب               | شكله                                        | الأسباب الشائعة                                                                                                                               | أول الحلول                                                                         |
| ------------------- | ------------------------------------------- | --------------------------------------------------------------------------------------------------------------------------------------------- | ---------------------------------------------------------------------------------- |
| انحسار الطلاء       | ينسحب الطلاء في حبيبات تاركاً الطين مكشوفاً | بسكويت مغبر أو دهني؛ طبقة سميكة غنية بالطين تشققت أثناء الجفاف؛ الزنك أو الزركون أو القصدير                                                   | تنظيف البسكويت؛ ترقيق الطبقة؛ تكليس بعض الطين؛ إضافة مادة رابطة مثل صمغ CMC        |
| الثقوب الإبرية      | ثقوب أو نُقَر صغيرة                         | غاز من الجسم أو الطلاء لم يلتئم مكانه؛ طلاء ناقص الحرق أو لزج                                                                                 | التثبيت عند ذروة الحرارة نحو نصف ساعة؛ ترقيق الطبقة؛ تقليل الزنك أو الروتيل        |
| الفقاعات (التنفُّط) | حفر ذات حواف حادة                           | زيادة الحرق عادةً؛ طبقات سميكة جداً؛ مساعدات صهر متطايرة فوق نحو {{2192 °F; 1200 °C}}                                                         | الحرق بحرارة أدنى؛ ترقيق الطبقة. والحواف الحادة تجعل أواني الطعام والشراب غير آمنة |
| السيلان             | يسيل الطلاء على الرف                        | قلة الألومينا؛ سمك زائد، كما في مواضع تداخل الصب؛ كثرة الحديد                                                                                 | ترقيق الطبقة؛ إضافة الألومينا؛ إبقاء الطلاء بعيداً بمسافة كافية فوق قاعدة القطعة   |
| التصدع الحراري      | شقوق في القطعة من التبريد أو التسخين        | التبريد السريع عبر انقلاب الكوارتز، {{1063 °F; 573 °C}}، أو انقلاب الكريستوباليت، نحو {{428 °F; 220 °C}}؛ جدران غير متساوية السمك؛ توافق ضعيف | الحرق ببطء عبر الاثنين، في التسخين والتبريد؛ جدران متساوية السمك                   |

## سلامة الطعام {#food-safety}

**تسرُّب المعادن**{{en: leaching}} هو ذوبان المعادن من الطلاء المحروق إلى الطعام أو الشراب، وقد يبدو الطلاء مثالياً ومع ذلك يحدث منه هذا التسرُّب. وتنقع الاختبارات القانونية القطعة المحروقة في محلول حمضي وتقيس ما يخرج منها من الرصاص والكادميوم.

### الخلو من الرصاص لا يعني الأمان للطعام

تحدّ القواعد في الولايات المتحدة والاتحاد الأوروبي والمملكة المتحدة وأستراليا من الرصاص والكادميوم اللذين تطلقهما القطعة المحروقة، لا مما يحتويه الطلاء. وعبارة «خالٍ من الرصاص» تزيل خطراً واحداً؛ لكنها ليست تصنيفاً لسلامة الطعام. وتتسرب أكاسيد أخرى أيضاً: يحذّر Glazy من أن الطلاءات الغنية بالباريوم «قد تتسرب منها المعادن، وهي عموماً غير آمنة للطعام»، ويقول Digitalfire إن النحاس «قد يجعل الطلاء عرضة لتسرُّب المعادن؛ فليُختبر»، ولم يعد Glazy ينصح بطلاءات الرصاص لأواني الطعام والشراب.

**طلاء الأسطح الملامسة للطعام**{{en: liner glaze}} طلاء مستقر، شفاف أو أبيض عادةً، للأسطح التي تلامس الطعام. ونرى أن الطلاء الخالي من الملوِّنات والباريوم والرصاص والليثيوم، الذي ينصهر انصهاراً كاملاً ولا يتشقق تشققاً شعرياً ويتحمّل الاستعمال جيداً، هو الخيار الأقل خطراً. والأقل خطراً ليس برهاناً.

**صيغ الحدود**{{en: limit formula}} (ويفضّل Digitalfire تسمية **الصيغ المستهدفة**، target formulas) تعطي نطاقات صيغة سيجر المعتادة للطلاءات المستقرة عند مخروط معين: فأهداف Digitalfire للمخروط 6 تضع الألومينا عند 0.285–0.64 والسيليكا عند 2.4–4.7. وهي ترشد إلى كيمياء سليمة لكنها لا تثبت شيئاً؛ ويتجنب Digitalfire كلمة «حد» لأنها توحي بأن الطلاءات الواقعة داخل النطاقات «آمنة بطريقة ما». وتنبّه أدوات Glazecalc لتعديل الخلطات حين تتجاوز الخلطة الجديدة حداً موصى به، مثل كثرة البورون عند المخروط 6، وتبيّن ما سيفعله الطلاء على الأرجح.

تختلف الحدود القانونية من بلد إلى آخر. ويعرض الجدول حدود بلدك، بوحدات القانون نفسه؛ ويمكن اختيار بلد آخر أو منطقة أخرى للمقارنة.

::food-limits

في الولايات المتحدة، تُعامل القطع الخزفية الزخرفية التي تبدو صالحة للطعام معاملة أواني الطعام، ما لم تحمل ملصقاً لاصقاً وتنبيهاً دائماً مقولباً أو محروقاً على قاعدتها، مثل «Not for Food Use. May Poison Food» (ليست للاستعمال مع الطعام. قد تسمّم الطعام)، أو ما لم يكن فيها ثقب يخترق سطح الطعام. ويحدد الاتحاد الأوروبي حدود الرصاص والكادميوم للقطع الخزفية في التوجيه الأوروبي 84/500/EEC، وتحتفظ المملكة المتحدة بالأرقام نفسها في قانونها الخاص. ويضع قرار صادر عام 2024 عن دول البنلوكس حدوداً أدنى بكثير للقطع الخزفية. وقد طبّقتها هولندا اعتباراً من 29 مايو 2026: كمية رصاص أقل بنحو 130 إلى 150 مرة، وكمية كادميوم أقل بنحو 14 إلى 18 مرة، مقارنةً بأرقام الاتحاد الأوروبي. ويجوز بيع القطع التي استوفت القواعد القديمة وبيعت لأول مرة قبل 1 ديسمبر 2026 حتى نفاد المخزون. وتفيد مختبرات الاختبار بأن لوكسمبورغ تطبّق الحدود نفسها اعتباراً من 29 مايو 2026، وبأن بلجيكا اعتمدتها بمرسوم ملكي في 19 يوليو 2026؛ ولم نقرأ هذين النصين بأنفسنا. وتضع أستراليا حدوداً للقطع المستوردة؛ ولم نجد حداً رسمياً للقطع المصنوعة في أستراليا أو نيوزيلندا.

### الاختبار

تقول إدارة الغذاء والدواء الأمريكية (FDA) إن أطقم المسح المنزلية يمكن أن تكشف الرصاص القابل للتسرب، لكن الدراسات تبيّن أن هذه الأطقم كثيراً ما تخطئ على القطع المزجَّجة: فقد تُظهر رصاصاً غير موجود، وقد لا تكشف رصاصاً يتسرب. فالنتيجة الإيجابية سبب للتوقف عن استخدام القطعة، والنتيجة السلبية لا تثبت شيئاً. أما الجواب الحقيقي فهو اختبار تسرُّب المعادن{{en: leach test}} في المختبر للقطعة المحروقة (ASTM C738 في الولايات المتحدة؛ EN 1388 أو ISO 6486 في أوروبا).

> [!WARNING]
> عبارة «آمن للطعام»{{en: food safe}} تعني أن هذا الطلاء، على هذا الطين، المحروق إلى هذا المخروط في هذا الفرن والموضوع بهذه الطريقة، يطلق أقل من الحدود القانونية. يمكن أن يساعد Glazecalc في بناء طلاء مستقر، ويمكن لميزة **«استبدال الرصاص»** إعادة بناء خلطة رصاص قديمة دون رصاص، لكن لا حاسبة تستطيع أن تشهد بسلامة قطعة. وحده اختبار القطعة المحروقة يستطيع ذلك.

## الكثافة النسبية ووضع الطلاء {#application}

### الكثافة النسبية

مسحوق الطلاء الممزوج بالماء هو **الطلاء السائل**{{en: slurry}}. و**كثافته النسبية**{{en: specific gravity}} (**SG**) هي وزنه مقارنةً بوزن الحجم نفسه من الماء، الذي كثافته النسبية 1.0: وكلما ارتفعت، زاد المسحوق في الدلو. ويصف Glazy القيمة 1.4–1.5 بأنها «نقطة بداية جيدة لمعظم الطلاءات». ولقياسها، يُوزن 100 mL من الطلاء السائل بالضبط (ويقترح Glazy محقنة) ويُقسم الوزن على 100: إذ تعني 145 g كثافة نسبية 1.45. والمكثاف (الهيدرومتر) غير موثوق في الطلاءات الهلامية، والماء يتبخر، لذا يُعاد القياس قبل التزجيج.

تختلف القيم المستهدفة باختلاف المصدر. فيضع Digitalfire طلاءات الغمس عند 1.40–1.50 وطلاءات الفرشاة التجارية عند 1.25–1.55، بينما يعطي Potclays القيم 1.71–1.81 للفرشاة و 1.71 للرش. ونصيحتنا: الغمس عند نحو 1.45 مع جعل الطلاء هلامياً قليلاً، واتباع الملصق في طلاء الفرشاة، وتدوين ما ينجح.

**المادة المُلبِّدة**{{en: flocculant}} (ملح إبسوم أو الخل أو كلوريد الكالسيوم) تجعل الطلاء السائل هلامياً قليلاً، فيكتسب خاصية **التميُّع بالهز**{{en: thixotropy}}: يسيل عند التقليب ويتماسك عند السكون، من أجل «تغطية متساوية بالطلاء دون تقاطر». أما **المادة المُشتِّتة**{{en: deflocculant}} (سيليكات الصوديوم أو Darvan) فتجعله أكثر سيولة. ويتناول دليل [طريقة تحضير الطلاء الزجاجي](/guides/making-a-glaze) الخلط والضبط.

### وضع الطلاء

يُزال الغبار والدهون عن البسكويت أولاً بإسفنجة رطبة بالكاد بدلاً من غسله، لأن الغسل يشبعه بالماء. ولا يُنفخ الغبار بالهواء المضغوط ولا يُنظَّف بفرشاة جافة: فذلك ينشر غبار السيليكا في الهواء ([الخلط الآمن والتهوية](/guides/safe-mixing#cleaning)).

- **الغمس** «يعطي عموماً طبقة متساوية السمك» (روبن هوبر، Robin Hopper). ومدة الغمس تحدد السمك: يذكر Digitalfire أن طلاءات الغمس التجارية تُحضَّر عند نحو 1.4 لغمسة مدتها 5 ثوانٍ و 1.5 لغمسة مدتها 1 ثانية.
- **الصب**: ينبغي أن يكون الطلاء «أرق قليلاً مما يُستخدم للغمس»؛ وحيث تتداخل مواضع الصب، تتضاعف الطبقة وقد تسيل.
- **الطلاء بالفرشاة**: تحتوي طلاءات الفرشاة على صمغ مثل **صمغ CMC**، يساعد الطلاء على الانسياب والالتصاق، ثم يحترق ويزول. ويحتاج معظمها إلى عدة طبقات، غالباً طبقتين أو ثلاث؛ ويُتَّبع الملصق.
- **الرش** يستخدم طلاءً أرق بكثير، يوضع في «عدة طبقات رقيقة، تبني السمك تدريجياً».

> [!WARNING]
> لا يكون الرش إلا في كابينة رش مهوّاة، مع ارتداء كمامة تنفسية محكمة الملاءمة. يُنظر دليل [الخلط الآمن والتهوية](/guides/safe-mixing).

الطبقة السميكة جداً قد تنحسر أو تظهر فيها فقاعات أو تسيل. وتتراوح قواعد الموردين التقريبية من سمك بطاقة الائتمان إلى سمك قطعة الدايم الأمريكية، أي نحو 1 mm من الطلاء الجاف بحسب تقديرنا؛ وبلاطات الاختبار بعدة سماكات هي الفحص الموثوق. و**الشمع العازل**{{en: wax resist}} على قاعدة القطعة يصدّ الطلاء، فلا تلتصق القطعة بالرف، و**طلاء الأرفف الواقي** (kiln wash)، وهو طبقة مقاومة للحرارة غالباً من الكاولين والسيليكا، يحمي الأرفف من القطرات.

## الأكسدة والاختزال {#atmosphere}

الغازات داخل الفرن، أي **جو الفرن**، تغيّر نتائج الطلاءات. **الأكسدة**{{en: oxidation}} تعني وفرة الأكسجين. ويقول Digitalfire: «الأفران الكهربائية مرادفة للحرق بالأكسدة»، وطلاءات الأكسدة أزهى عادةً من طلاءات الاختزال، خصوصاً في درجات الحرارة الأدنى. وفي الأكسدة يعطي النحاس ألواناً خضراء وفيروزية، ويعطي الحديد ألواناً بنية وبنية فاتحة وحمراء. وقد يعمل الفرن الكهربائي السيئ التهوية والمملوء بقطع تطلق الغازات في جو أقرب إلى المحايد مما يُراد؛ وتساعد في ذلك مروحة تهوية موصولة بالفرن مباشرةً.

**الاختزال**{{en: reduction}} يقيّد الأكسجين عمداً، عادةً في فرن غاز أو حطب أو فرن متخصص. فيتحول النحاس إلى الأحمر، ويصير الحديد مساعد صهر أقوى ويعطي **السيلادون** (من الأزرق المخضر إلى الرمادي المخضر، من نحو ½–2% حديد) و**التينموكو** (tenmoku أو temmoku: بني مسودّ، نحو 5–10% حديد). ويقول Glazy إن السيلادون وأحمر النحاس «يعتمدان على الاختزال». والطين يتغير أيضاً: ففي مقارنة أجراها Digitalfire خرج جسم من الخزف الحجري رمادياً في الاختزال ومصفرّاً في الأكسدة. وكربيد السيليكون في الطلاء قد يُحدث مناطق صغيرة من الاختزال حتى في الفرن الكهربائي. وللاختزال من المخروط 010 إلى المخروط 3، توصي Orton بمخاريطها الخالية من الحديد.

> [!NOTE]
> يُتوقع أن تخرج خلطة مكتوبة لفرن غاز بالاختزال مختلفةً في الفرن الكهربائي: فالسيلادون أو أحمر النحاس الذي يعتمد على الاختزال لن يبدو كما هو في الأكسدة. يُتحقق من جو الفرن الذي وُضعت له الخلطة، ويُدوَّن جو الفرن المستخدم، مع المخروط، في ملاحظات الخلطة في Glazecalc.

كل فرن، بما في ذلك الأفران الكهربائية، يطلق أبخرة، لذا يُهوّى. ويشرح دليل [الخلط الآمن والتهوية](/guides/safe-mixing) الطريقة.

## مسرد المصطلحات {#glossary}

آمن للطعام (food safe)
: في القانون، ما يطلق في اختبار حمضي رصاصاً وكادميوماً أقل من الحدود. وهو غير «الخالي من الرصاص».

إزالة التزجج (devitrification)
: نمو بلورات من الزجاج في أول التبريد، حيث لا تكون مرغوبة.

إضافة (additive)
: مادة ملوِّنة أو معتِّمة أو معلِّقة تُضاف فوق مجموع الخلطة البالغ 100.

الأكسدة والاختزال (oxidation، reduction)
