Repository: AaronFilson/glazecalc

# Glazecalc

**Free glaze chemistry for potters.** Enter a glaze recipe and see its unity molecular formula
(UMF): the fluxes, alumina and silica it becomes in the kiln, and their ratio. Keep your recipes,
materials, colorants, firing logs and notes together in one private notebook.

**[glazecalcapp.com](https://glazecalcapp.com)**: try it without an account. A free, non-commercial project by
Aaron Filson, in 57 languages, and usable from AI assistants through its MCP server.
<table>
  <tr>

## At a glance

For anyone reading the code; the [highlights](#highlights) below give the details.

- **Stack:** Angular 22 (standalone components, signals, zoneless), TypeScript on Node 24 with Express

File: client/public/i18n/guides/glazing-basics/bg.md (part 1 of 2)
---
title: Глазиране от основните принципи
lead: От какво се състои глазурата, как пещта я превръща в стъкло и обяснение на всяка дума, която ще срещнете в рецепта, на торба със суровина или в таблица на конусите.
---

## Какво е глазура {#what-a-glaze-is}

**Глазурата**{{en: glaze}} е тънък слой стъкло, сраснал с изделието. Glazy, отворената база данни с рецепти за глазури, я нарича „стъклена формула, настроена да се стапя и сраства с глината при определени температури“. Нанася се като слой прах и в пещта се стапя в стъкловидно покритие, което запечатва глината, така че изделието по-малко пропуска вода, хваща петна или се износва. При максималната температура стопилката реагира и с глината и често образува между двете слой, който закрепва глазурата. При фаянса, изпичан по-хладно, този слой е тънък и глазурата остава предимно отгоре. При каменината и порцелана, изпичани по-горещо, слоят е по-дебел и глазурата се захваща за глината по-здраво. Глазурата обаче остава стъкло: тя не става част от глината.

Рецептата изброява суровини като фелдшпат, калциев карбонат и каолин. В пещта част от всяка излиза като газ (вода или въглероден диоксид), а останалото се превръща в **оксиди**{{en: oxides}}: съединения на елемент с кислород, като силициев диоксид (SiO₂) или калциев оксид (CaO). Изпеченото стъкло е съставено от оксиди, затова керамиците описват глазурата чрез тях. Всеки оксид има една от три задачи.

- **Силициевият диоксид** (SiO₂) е **стъклообразувателят**{{en: glass former}}: той изгражда стъклото. Чистият силициев диоксид се стапя над {{3100 °F; 1700 °C}}, много по-горещо от керамична пещ, а глазура с много силициев диоксид обикновено е по-устойчива.
- **Топителите**{{en: fluxes}} понижават температурата на топене до такава, която пещта може да достигне. **Алкалните оксиди**, означавани с **R₂O**, са оксидите на натрия, калия и лития (Na₂O, K₂O, Li₂O); те действат от конус 06 чак до средните и високите температури. **Алкалоземните оксиди**, означавани с **RO**, са оксидите на калция, магнезия, бария и стронция (CaO, MgO, BaO, SrO), като към тях се причислява и цинковият оксид (ZnO); те действат най-добре от конус 5 до конус 10. R означава който и да е метал от групата.
- **Алуминиевият оксид** (Al₂O₃) е **стабилизаторът**{{en: stabilizer}}. Той прави стопилката по-вискозна, за да остава на вертикалните стени, и добавя твърдост и устойчивост. Предупреждението на Glazy: при твърде малко алуминиев оксид „глазурата може да се стече; твърде много може да сгъсти стопилката до матова“. Алуминиевият оксид идва предимно от глината и фелдшпата.

**Борът** (B₂O₃) размива границата. Химиците го причисляват към стъклообразувателите, но при температурите в ателието действа като топител и керамиците го смятат за такъв. Той е основен топител при ниски и средни температури: колкото по-хладно е изпичането, толкова повече бор трябва на глазурата. При конус 10 обикновено не е нужен. (Конусите, с които керамиците назовават изпичането, са обяснени по-долу.)

> [!NOTE]
> Един начин да го запомните: силициевият диоксид е стъклото, топителите му позволяват да се стопи при температура, която пещта Ви достига, а алуминиевият оксид го сгъстява, за да остане там, където сте го сложили.

## Глина, покрития и двете изпичания {#clay-and-firings}

### Керамични маси

**Керамичната маса**{{en: clay body}} е глината, от която е направено изделието. Има три основни вида.

- **Фаянс**{{en: earthenware}} (нискотемпературна, пореста керамика): нискотемпературна маса, около конус 06–02, която е порьозна при ниските конуси и става по-плътна, колкото по-горещо се изпича. Често е червена или светлокафява и се нуждае от глазура, за да задържа вода.
- **Каменина**{{en: stoneware}}: маса за средни до високи температури, около конус 5–10, която става непорьозна или почти непорьозна.
- **Порцелан**: бяла маса, богата на каолин, често полупрозрачна. Повечето порцелан е за високи температури, но има и порцелани за конус 6.

**Непорьозен** означава стъкловиден и без пори; **синтеризацията** (витрификация) е превръщането на масата в такава при изпичане. Керамиците в Обединеното кралство често теглят границата по температура: каменината се изпича над {{2192 °F; 1200 °C}}, фаянсът – под нея. Средните температури, конус 5–6, попадат точно от двете страни на тази граница.

### Покрития и сушене

**Шликерът**{{en: slip}} е глина, суспендирана във вода, за отливане, съединяване или декориране. **Ангобата**{{en: engobe}} е покритие, подобно на шликер, често оцветено, с повече неглинести суровини. **Подглазурната боя**{{en: underglaze}} е оцветен шликер или декорация с оксиди, обикновено покрита с прозрачна глазура.

Неизпечените изделия са **сурови изделия**{{en: greenware}} (източниците не са единни дали думата обхваща всички неизпечени изделия, или само сухите). Докато съхнат, те преминават в **кожено твърдо състояние**{{en: leather-hard}} – твърди, но още леко влажни, етапът за обработване и дръжки; после стават **напълно изсъхнали**{{en: bone dry}}, без свободна вода, много чупливи и готови за изпичане.

### Двете изпичания

Първото, по-ниско изпичане е **бисквитът**{{en: bisque}}, обикновено конус 08–04 (най-често 06–04), около {{1728–1945 °F; 942–1063 °C}}. То прави изделията здрави, но порьозни. Digitalfire, справочен сайт за глазури, предлага като цяло порьозност над 15%, за да изтегля бисквитът водата от глазурата, докато тя се нанася. Ниско изпеченият бисквит (конус 08–06) е по-порьозен; високо изпеченият (често конус 04) е по-здрав, но приема глазурата по-трудно.

Table: Как бисквитът променя глазирането (Digitalfire)
Label: Как бисквитът променя глазирането

| Бисквит                                               | Какво става                                                                        |
| ----------------------------------------------------- | ---------------------------------------------------------------------------------- |
| Недопечен, много попиващ                              | Глазурата ляга твърде дебело, после се напуква и се събира                         |
| Препечен, плътен                                      | Потапянето и съхненето отнемат повече време                                        |
| Изпечен по-горещо или задържан по-дълго при максимума | Повече газ изгаря сега, затова по-малко излиза с мехурчета през глазурата по-късно |

Potclays, британски доставчик, описва бисквитно изпичане до около {{1000 °C; 1832 °F}}, около конус 06. Като съпоставяме тези източници, предлагаме конус 06–04 за първото бисквитно изпичане: {{1828–1945 °F; 998–1063 °C}} при средната скорост на Orton.

**Глазурното изпичане**{{en: glaze firing}} (британските керамици може да го наричат **glost** firing) стопява глазурата, а при каменината изпича докрай и масата. При **еднократното изпичане**{{en: once-firing}} се глазират сурови изделия и се изпичат само веднъж. Digitalfire описва производствен случай, в който сурови изделия, глазирани за еднократно изпичане, са имали събиране на глазурата по ръбовете, докато бисквитното изпичане не го е премахнало, затова започнете с две изпичания. Наръчникът „[Изпичане в обикновена пещ](/guides/firing)“ дава програми и за двете.

## Конуси и топлинно въздействие {#cones}

Керамиците назовават изпичането по **конус**{{en: cone}}: тънка керамична пирамида, която се огъва, когато е получила определено количество топлина. Orton, които ги произвеждат, наричат конусите индикатори на времето и температурата (топлинното въздействие): те показват общия ефект от времето и температурата, а не само температурата.

**Топлинното въздействие**{{en: heatwork}} е причината: глазурата, глината и конусът реагират както на това колко горещо е, така и на това колко дълго. При бавно изпичане конусът се огъва при по-ниска температура, при бързо – при по-висока. В таблицата на Orton конус 6 се огъва при {{2165 °F; 1185 °C}}, когато изпичането завършва с нагряване {{27 °F; 15 °C}} на час, при {{2232 °F; 1222 °C}} при {{108 °F; 60 °C}} на час и при {{2269 °F; 1243 °C}} при {{270 °F; 150 °C}} на час, като скоростта се взема за последните {{180 °F; 100 °C}}. Конусът е готов, когато върхът му се е огънал на 90°. Керамиците често наричат това положение 5 часа.

Номерата на конусите са от 022 до 42. Водещата нула бележи по-хладната серия, в която по-голям номер е по-хладен: конус 06 е по-хладен от конус 04, а конус 01 – по-хладен от конус 1.

Table: Диапазони на изпичане: самостоящи конуси Orton при {{108 °F; 60 °C}} на час
Label: Диапазони на изпичане

| Диапазон                    | Конуси |        °F |        °C | За какво се използва      |
| --------------------------- | ------ | --------: | --------: | ------------------------- |
| Нискотемпературно изпичане  | 06–04  | 1828–1945 |  998–1063 | Глазури за фаянс; бисквит |
| Среднотемпературно изпичане | 5–6    | 2167–2232 | 1186–1222 | Каменина и порцелан       |
| Високотемпературно изпичане | 9–10   | 2300–2345 | 1260–1285 | Каменина и порцелан       |

> [!NOTE]
> Назовавайте и програмирайте изпичанията си по конус, а температурите приемайте за приблизителни. **Контролен конус**{{en: witness cone}} на плочата до изделията или **комплект от три конуса**{{en: cone pack}} (водещ, основен и предпазен) показва топлинното въздействие, което изделията Ви наистина са получили.

Публикуваните температури се различават. Glazy дава високите температури, конус 9–11, като около {{2336–2390 °F; 1280–1310 °C}}, което отговаря на колоната за бързо нагряване на Orton, а Digitalfire дава конус 6 като около {{2200 °F; 1204 °C}}. Нашият съвет: използвайте стойностите на Orton за средна скорост, както този наръчник, програмирайте по конус и оставете контролния конус да реши.

Извън Северна Америка доставчиците често дават °C, а не конус. Херман Зегер (Hermann Seger) е разработил съвременния конус, използван за първи път в Берлин през 1886 г., а Обединеното кралство има свои конуси Staffordshire; не бива да се приема, че номерата им съвпадат с тези на Orton, и не намерихме таблица за превръщането им. Наръчникът „[Изпичане в обикновена пещ](/guides/firing)“ разглежда конусите по-подробно.

## От рецепта към формула на Зегер {#unity-formula}

**Рецептата**{{en: batch recipe}} изброява суровините по тегло, обикновено преизчислени така, че базисната глазура да дава общо 100. **Добавките**{{en: additives}} (оцветители, помътнители и суспендиращи добавки) се дават свръх 100, обикновено като процент свръх базисната глазура. За да видят каква е глазурата, керамиците превръщат рецептата във **формула на Зегер**{{en: unity molecular formula}} (**UMF**, на името на Херман Зегер, който пръв е използвал подреждането ѝ в три колони).

Table: От рецепта към формула на Зегер: решеният пример на Glazy
Label: От рецепта към формула на Зегер

| Стъпка                   | Какво става                                                                                                                                | В примера                                                                                                                                      |
| ------------------------ | ------------------------------------------------------------------------------------------------------------------------------------------ | ---------------------------------------------------------------------------------------------------------------------------------------------- |
| 1. Рецепта               | Суровини по тегло, преизчислени към 100                                                                                                    | Фелдшпат 40%, наред с други                                                                                                                    |
| 2. Оксиден състав        | Като етикет с хранителни стойности: оксидите на всяка суровина се сумират в тегловни проценти, а газовете се отхвърлят                     | Фелдшпатът е 64,8% силициев диоксид, така че неговите 40% внасят 25,9% SiO₂. Изпечената глазура е 67,4% SiO₂, 12,6% Al₂O₃, 7,5% K₂O, 12,5% CaO |
| 3. Молове                | Теглата стават **молове**{{en: moles}}, бройки молекули, защото „грамовете могат да подвеждат, тъй като някои оксиди са по-тежки от други“ | 60,1 g SiO₂ са един мол, така че 67,4 g са около 1,12 мола                                                                                     |
| 4. Приведена към единица | Всичко се дели на сумата на топителите, така че топителите да дават общо 1                                                                 | Топителите са общо 0,303; при делението се получава K₂O 0,26, CaO 0,74, Al₂O₃ 0,41, SiO₂ 3,70                                                  |

[Страницата за рецепти](/recipe) на Glazecalc прави и четирите стъпки, докато пишете, и показва резултата в три колони: топители (R₂O и RO), които дават общо 1; стабилизатори (R₂O₃: алуминиев оксид, като често и борът се поставя тук); и стъклообразуватели (RO₂: силициев диоксид). „Привеждането към единица е просто инструмент за мащабиране“, казва Glazy: две рецепти от различни суровини, но с една и съща формула на Зегер, „се държат почти еднакво след изпичане“. Така че единицата е обща мярка, а не количество, което претегляте. Digitalfire добавя, че методът „не работи толкова добре при по-ниски температури“, където борът не е обикновен топител, и че формулите на Зегер са „сравнителни и най-добре се разглеждат в контекст“. **Сравни** подрежда формулите на две рецепти оксид по оксид.

### Съотношението силициев диоксид към алуминиев оксид

Най-полезното отделно число е **съотношението силициев диоксид към алуминиев оксид**{{en: silica to alumina ratio}}: силициевият диоксид, разделен на алуминиевия оксид. В примера 3,70 ÷ 0,41 е около 9.

Table: Какво подсказва съотношението силициев диоксид към алуминиев оксид (Glazy)
Label: Съотношение силициев диоксид към алуминиев оксид

| Съотношение | Как го тълкува Glazy                               |
| ----------: | -------------------------------------------------- |
|     Около 9 | Подсказва лъскава стопилка, при достатъчно топлина |
|         5–7 | Типично за много стабилни глазури за каменина      |
|         3–5 | Може да е матова или недопечена                    |

Glazy не казва за кой конус са тези стойности. Четете ги като груб ориентир за глазури за каменина, около конус 6–10. Digitalfire казва, че съотношение над около 8 вероятно е лъскаво, но глазура с бор може да е лъскава при 8 или по-малко, а нискотемпературна – дори при 6. Съотношение 5–7 само по себе си не предсказва нито лъскавост, нито матовост: топителите, борът и конусът изместват границата. Glazy дава типично съотношение на топителите за стабилни глазури от 0,2 R₂O с 0,8 RO до 0,3 R₂O с 0,7 RO. Повече алкални оксиди правят стопилката по-течлива и повишават термичното ѝ разширение, а с това и риска от напукване.

### Загуба при накаляване

**Загубата при накаляване**{{en: loss on ignition}} (**LOI**) е теглото, което суровината губи в пещта, докато водата, въглеродният диоксид, органичните вещества или сярата излизат като газ. Изпечената глазура няма такава, затова формулата на Зегер не я включва.

Table: Типична загуба при накаляване (Digitalfire)
Label: Загуба при накаляване

| Суровина                         | Типична загуба при накаляване                                                   |
| -------------------------------- | ------------------------------------------------------------------------------- |
| Калциев карбонат, доломит        | Над 40%, предимно въглероден диоксид: 100 g калциев карбонат отделят около 44 g |
| Литиев карбонат                  | Около 60%                                                                       |
| Бариев карбонат, Gerstley Borate | Над 20%                                                                         |
| Каолин                           | Около 12–14%, главно вода, свързана в кристалите му                             |
| Фелдшпати                        | Под 1%                                                                          |

Газът, който излиза, след като глазурата е започнала да се стапя, трябва да премине с мехурчета през нея и предизвиква, по думите на Digitalfire, „мехурчета, мехури, иглен бод, събиране на глазурата“. В изпитване на Digitalfire талкът е продължил да отделя газ до около {{1650 °F; 899 °C}}. Помагат фритите, **калцинираните** суровини (нагрети предварително, за да се изгонят газовете им) и промените в изпичането.

По-старите книги правят тези сметки на ръка, с **молекулна маса** (масата на един мол от суровина или оксид) и **еквивалентна маса** (масата на суровина, която внася един мол от даден оксид). По нашите сметки около 100 g калциев карбонат внасят един мол, 56 g, калциев оксид. Калкулаторът се справя и с двете.

## Гранични формули и диаграмата на Stull {#stull-chart}

**Диаграмата на Stull** е карта на глазурите. Тя има две оси, и двете от формулата на Зегер: силициев диоксид (SiO₂) по долния край и алуминиев оксид (Al₂O₃) нагоре по страната. Всяка глазура е една точка. Картата е разделена на области, като матова, лъскава, недопечена и напукана. [Страницата за рецепти](/recipe) на Glazecalc нанася глазурата Ви върху нея.

::stull-chart

Р. Т. Стъл (R. T. Stull) е съставил диаграмата от изпитвания, публикувани през 1912 г. Изпичал ги е при около конус 11 и всички проби са имали едни и същи топители: 0,3 калий (K₂O) и 0,7 калциев оксид (CaO). Променяли са се само силициевият диоксид и алуминиевият оксид. Така че диаграмата е вярна за тези глазури при тази температура.

Вашата глазура вероятно е различна. Борът, другите топители и по-хладните конуси изместват областите. През 2025 г. статия в Ceramics Monthly изпитва глазура за конус 6 с борати като топители и с много желязо. Диаграмата я поставя като напукана, матова и недопечена. Всъщност тя е била напълно стопена, полуматова и ненапукана. Авторите казват, че глазурите с борати не се нанасят добре върху диаграмата. Затова използвайте областите като ориентир, а не като прогноза.

Областта на **напукване** е там, където собствените проби на Stull са се напукали, върху неговата глина. Тя не Ви казва как глазурата Ви пасва на Вашата маса. Напукването зависи от термичното разширение и на глазурата, и на глината. Стойността за термично разширение в Glazecalc Ви помага да сравнявате глазури, а реалното изпитване решава: изпитването с ледена вода в „[Съвместимост на глазурата с черепа и дефекти](/guides/glazing-basics#fit-and-defects)“.

**Граничните формули**{{en: limit formulas}} са друг инструмент за същия въпрос: диапазони на силициевия диоксид, алуминиевия оксид и топителите за стабилни глазури при даден конус. „[Безопасност при контакт с храни](/guides/glazing-basics#food-safety)“ ги обяснява и защо сами по себе си не доказват нищо.

## Фрити и суровини {#materials}

### Фрити

**Фритата**{{en: frit}} е стъкло, произведено във фабрика: минерали, стопени, рязко охладени във вода и смлени. Фритоването прави разтворимите суровини като боракса неразтворими, затваря токсични оксиди като оловото и бария в стабилно стъкло, дава по-постоянна суровина от нефритованите минерали и изгонва газовете, така че фритованите глазури са „много по-свободни от дефекти“ (Digitalfire). Фритите също се стапят рано: натриевата фрита е активна при конус 06, докато фелдшпатът „едва започва да омеква при конус 6“. Те струват повече, нуждаят се от глина, за да останат в суспензия (примерът на Digitalfire е 85% фрита с 15% глина), и са „теоретично неразтворими, но на практика не са“.

Северноамериканските фрити се назовават по производител и номер: Ferro Frit 3134 (Ferro сега е Vibrantz) е сред най-използваните фрити в Северна Америка. Британските рецепти по-често назовават общи видове фрити, като стандартната бораксна фрита.

### Обичайните суровини

Table: Обичайни суровини за глазури и какво внасят
Label: Обичайни суровини за глазури

| Суровина (други имена)                              | Внася                  | Бележки                                                                                                                                                                                         |
| --------------------------------------------------- | ---------------------- | ----------------------------------------------------------------------------------------------------------------------------------------------------------------------------------------------- |
| Силициев диоксид (кремък, кварц)                    | SiO₂                   | В глазурите използвайте 325 меша, много фино смилане                                                                                                                                            |
| Каолин (в Обединеното кралство china clay)          | Al₂O₃, SiO₂            | Основният източник на алуминиев оксид; помага и глазурата да не се утаява                                                                                                                       |
| Ball clay (пластична бяла глина)                    | Al₂O₃, SiO₂            | По-пластична от каолина, с повече желязо и органични вещества                                                                                                                                   |
| Калиев фелдшпат, натриев фелдшпат, нефелинов сиенит | K₂O, Na₂O, Al₂O₃, SiO₂ | Топители със собствен алуминиев оксид и силициев диоксид. Нефелиновият сиенит е силен топител при ниски и средни температури. Простото „фелдшпат“ в стара рецепта може да означава всеки от тях |
| Калциев карбонат (креда)                            | CaO                    | Основният калциев топител; отделя въглероден диоксид                                                                                                                                            |
| Воластонит                                          | CaO, SiO₂              | Калций без въглеродния диоксид                                                                                                                                                                  |
| Доломит, талк                                       | MgO, с CaO или SiO₂    | Копринено матови повърхности; по-ниско термично разширение                                                                                                                                      |
| Цинков оксид                                        | ZnO                    | Лъскавост и кристали; твърде много може да причини събиране на глазурата                                                                                                                        |
| Борни фрити, Gerstley Borate, колеманит             | B₂O₃                   | Необходими от конус 06 до конус 6; фритите са „с по-постоянен състав и по-малко разтворими от нефритованите борати“                                                                             |
| Литиев карбонат                                     | Li₂O                   | Топител с ниско термично разширение; скъп, затова се използва пестеливо                                                                                                                         |
| Стронциев карбонат                                  | SrO                    | По-малко токсичният заместител на бария                                                                                                                                                         |
| Бариев карбонат                                     | BaO                    | Токсичен в суров вид; глазурите с много барий могат да отделят метали                                                                                                                           |
| Бентонит                                            | Суспензия              | Много фина глина, обикновено 1–2%, срещу утаяване. Над 3% може да напука глазурата, докато съхне                                                                                                |

> [!WARNING]
> Суровините за глазури са фини прахове. Прахът от силициев диоксид уврежда белите дробове, отначало без симптоми, а някои суровини, като бариевия карбонат и литиевия карбонат, са отровни при поглъщане. Боравете с праховете внимателно, почиствайте мокро и носете добре прилягащ респиратор, когато работите на сухо. Наръчниците „[Безопасно смесване и вентилация](/guides/safe-mixing)“ и „[Не тровете семейството си](/guides/home-safety)“ обясняват как.

### Имена в различните страни

- **Каолинът** в Обединеното кралство е **china clay**. В Австралия Eckalite е една марка каолин.
- **Кремък** (flint) е по-старо британско име на силициевия диоксид. Британските доставчици още продават **калциниран кремък** като отделен продукт, така че „flint“ в британска рецепта вероятно означава калциниран кремък, а в американска – вероятно смлян кварц (кварцово брашно). И двата се продават като източници на силициев диоксид; проверете анализа.
- **China stone** и **Cornish stone** (Cornwall stone) – корнуолски камък – са една и съща суровина, сродна с фелдшпата.
- **Калциевият карбонат**{{en: whiting}} е смляна креда или варовик.

> [!NOTE]
> Преценявайте суровината по оксидите, които внася, а не по името ѝ. Glazecalc работи така: можете да въведете анализа на доставчика си на [страницата за суровините](/material), а **Пробвай съвременни суровини и сравни**, **Предложи количества и сравни** и **Пресъздай от моя запас** съпоставят оксидите след изпичане, а не имената.

Суровините също се променят. Геологическата служба на САЩ съобщава, че мините и заводът, произвеждали фелдшпата Custer в Южна Дакота, са спрели работа през ноември 2023 г. Първоначалната мина на Gerstley Borate е затворена около 1999–2000 г.; Laguna още продава продукт под това име, а Gillespie Borate е основният заместител. Източниците не са единни дали Gillespie заменя Gerstley Borate фунт за фунт (производителят му и Potclays казват да, Digitalfire и други – не), затова сравнете двете в Glazecalc и после изпитайте малък замес.

## Оцветители и помътнители {#color}

**Оцветителят**{{en: colorant}} е метален оксид или карбонат, който оцветява глазурата; **керамичният пигмент**{{en: stain}} е фабрично произведен оцветител, по-стабилен и с по-постоянен състав от нефритованите оксиди. Оцветителите обикновено са под 5% свръх базисната глазура, много от тях под 1%, а карбонатът е по-слаб от съответния оксид, защото част от него излиза като газ. По нашите сметки 100 g кобалтов карбонат дават около 63 g кобалтов оксид, а 100 g от медния карбонат, който керамиците купуват (основен меден карбонат) – около 72 g меден оксид. Затова използвайте около 1,4 до 1,6 пъти повече карбонат, отколкото оксид.

Table: Обичайни оцветители, в % свръх базисната глазура
Label: Обичайни оцветители

| Оцветител          | Обичайно начално количество               | Цветове и бележки                                                                                                                                                         |
| ------------------ | ----------------------------------------- | ------------------------------------------------------------------------------------------------------------------------------------------------------------------------- |
| Кобалт             | 0,1–2% (източниците не са единни)         | Синьо, и то много силно; към виолетово, когато базисната глазура съдържа магнезий                                                                                         |
| Желязо             | 0,5–10%                                   | Кафяви, бежови и червени при окислително изпичане; при редукционно ½–2% дават селадон, а 5–10% тенмоку. Топител, така че много желязо прави глазурата склонна към стичане |
| Мед                | 1–3%                                      | Зелено или тюркоазено при окислително изпичане, червено при редукционно. Може да накара глазурата да отделя метали                                                        |
| Хром               | Под 0,5% до 2% (източниците не са единни) | Зелено; кафяво, ако базисната глазура съдържа цинк, розово с калай                                                                                                        |
| Манган             | 2–10%                                     | Кафяви и виолетови                                                                                                                                                        |
| Рутил              | Около 2–5%                                | Петнист, преливащ цвят; грапав или матов над около 5%                                                                                                                     |
| Търговски пигменти | 2–12%                                     | 2–4% за нюанси, 5–8% за тонове, 10–12% за силни цветове                                                                                                                   |

Количествата кобалт и хром наистина са спорни. Glazy казва, че 0,1% кобалт стигат за синьо; Glendale Community College дава ½–2% или ½–3% според атмосферата; Бърди Буун (Birdie Boone) в Pottery Making Illustrated казва 3% или по-малко. За хрома Буун казва под 0,5%, а Glendale – 2–3%. Безопасният път е да започнете с малко и да направите **серия проби**{{en: line blend}}: ред пробни плочки, в които една съставка нараства на стъпки от малко до много.

Базисната глазура променя цвета. Лъскавата, прозрачна базисна глазура дава най-яркия цвят; полуматовите и матовите, обикновено с повече алуминиев оксид, го приглушават. Магнезият измества кобалта към виолетово, цинкът прави хрома кафяв, а хромът с калай дава розово.

### Помътнители

**Помътнителят**{{en: opacifier}} прави глазурата **покривна** (непрозрачна) и скрива глината; **прозрачната** глазура я оставя да се вижда.

Table: Помътнители

| Помътнител                                     | Обичайно количество           | Бележки                                                                                                                                                       |
| ---------------------------------------------- | ----------------------------- | ------------------------------------------------------------------------------------------------------------------------------------------------------------- |
| Циркониев силикат (Zircopax, Superpax, Ultrox) | 10–15% за пълна непрозрачност | По-евтиният избор; марките са циркониев силикат, смлян до различна едрина, като по-фините сортове са по-силни                                                 |
| Калаен оксид                                   | Около 5–7% (наша оценка)      | Скъп; по-слаб при високи температури, а Digitalfire съобщава, че 4% не са дали никаква непрозрачност в прозрачна глазура за конус 10 при редукционно изпичане |
| Титанов диоксид                                | Около 5% (наша оценка)        | Копринена, полупрозрачна непрозрачност; около 5% може да разнообрази повърхността, а много повече често дава матова повърхност с кристали                     |

## Съвместимост на глазурата с черепа и дефекти {#fit-and-defects}

Глината и глазурата се разширяват при нагряване и се свиват при охлаждане, всяка със своя стойност: своето **термично разширение**{{en: thermal expansion}}. **Съвместимостта на глазурата с черепа**{{en: glaze fit}} е доколко двете си съответстват. При добра съвместимост глазурата остава под лек натиск от глината; Digitalfire казва, че лекият натиск укрепва изделията, а твърде силният може да ги отслаби и дори да ги напука.

### Напукване и отлюспване

**Напукването на глазурата**{{en: crazing}} е мрежа от фини пукнатини. Термичното разширение на глазурата е по-голямо от това на масата, така че при охлаждане тя се свива повече, разтяга се и се напуква, обикновено заради твърде много натрий и калий (Na₂O, K₂O). То може да се появи и по-късно, при употреба, след многократно рязко охлаждане, например при контакт със студени течности. Когато е желано, както при раку, се нарича **кракле**{{en: crackle}}. Digitalfire казва, че „в 95% от случаите решението е да се коригира термичното разширение на глазурата“; контролираното охлаждане само отлага напукването. Изпитването му: загрейте изделието до около {{300 °F; 149 °C}}, потопете го в ледена вода и разтрийте по него флумастер, за да се покажат пукнатините.

Източниците се различават за първата мярка. Glazy предлага да се добави силициев диоксид или алуминиев оксид; Digitalfire отговаря, че допълнителният силициев диоксид „само разрежда KNaO“ (натрия и калия); Линда Блумфийлд (Linda Bloomfield) добавя бор или намалява фелдшпата, по една суровина наведнъж. Нашият съвет: в [калкулатора за рецепти](/recipe) заменете част от натрия и калия с топители с по-ниско термично разширение (бор, литий, магнезий, калций), проверете промяната със **Сравни** и потвърдете с изпитването с ледена вода.

**Отлюспването на глазурата**{{en: shivering}} е обратното: термичното разширение на глазурата е много по-ниско от това на масата, така че тя е под твърде силен натиск и се отлюспва от ръбовете и краищата. Digitalfire предупреждава, че люспите могат да са остри като бръснач и да бъдат погълнати, а Glazy нарича отлюспването „дори по-опасно от напукването при съдовете за храна и напитки“. Решението е глазура с по-високо термично разширение или маса с по-ниско.

> [!WARNING]
> Не използвайте изделия с напукана или отлюспена глазура за храна или напитки. Източниците не са единни дали напуканите съдове могат да се почистват достатъчно добре (единият казва, че съдомиялната машина стига; друг смята напуканите съдове за храна за дефектни), затова заставаме на предпазливата страна.

### Лъскави и матови

**Лъскавата** повърхност е отразяваща и гладка, **полуматовата** има приглушен блясък, а **матовата** е без блясък. Лъскавостта изисква напълно стопено стъкло. Матовостта може да дойде от много алуминиев оксид (ниско съотношение силициев диоксид към алуминиев оксид), от топители като калций, магнезий, барий или стронций, които образуват мънички кристали, докато глазурата се охлажда, или от недопичане.

### Обичайни дефекти

Променяйте по едно нещо наведнъж и пазете пробните си плочки.

Table: Обичайни дефекти по глазурата, обичайните им причини и първите мерки
Label: Обичайни дефекти по глазурата

| Дефект                  | Как изглежда                                     | Обичайни причини                                                                                                                                         | Първи мерки                                                                                                                         |
| ----------------------- | ------------------------------------------------ | -------------------------------------------------------------------------------------------------------------------------------------------------------- | ----------------------------------------------------------------------------------------------------------------------------------- |
| Събиране на глазурата   | Глазурата се събира на капки и оголва глината    | Прашен или мазен бисквит; дебел слой с много глина, напукан при съхнене; цинк, циркониев силикат или калай                                               | Почистете бисквита; нанесете по-тънък слой; калцинирайте част от глината; добавете свързващо вещество, като лепило за глазура (CMC) |
| Иглен бод               | Малки дупчици или вдлъбнатини                    | Газ от масата или глазурата, след който повърхността не се е заздравила; недопечена или вискозна глазура                                                 | Задръжте при максималната температура около половин час; нанесете по-тънък слой; по-малко цинк или рутил                            |
| Мехури                  | Кратери с остри ръбове                           | Обикновено препичане; много дебели слоеве; летливи топители над около {{2192 °F; 1200 °C}}                                                               | Изпичайте по-хладно; нанесете по-тънък слой. Острите ръбове правят съдовете за храна опасни                                         |
| Стичане                 | Глазурата се стича върху плочата                 | Твърде малко алуминиев оксид; твърде дебел слой, както там, където обливанията се застъпват; много желязо                                                | Нанесете по-тънък слой; добавете алуминиев оксид; дръжте глазурата доста над дъното                                                 |
| Пукнатини при охлаждане | Пукнатини в изделието от охлаждане или нагряване | Бързо охлаждане през кварцовия преход, {{1063 °F; 573 °C}}, или през прехода на кристобалита, около {{428 °F; 220 °C}}; неравни стени; лоша съвместимост | Изпичайте бавно през двата, при нагряване и при охлаждане; равни стени                                                              |

## Безопасност при контакт с храни {#food-safety}

**Отделянето на метали**{{en: leaching}} е разтваряне на метал от изпечената глазура в храната или напитката, а глазурата може да изглежда безупречно и пак да го прави. Законовите изпитвания накисват изпеченото изделие в киселинен разтвор и измерват оловото и кадмия, които излизат.

### Безоловна не означава подходяща за контакт с храни

Правилата в САЩ, ЕС, Обединеното кралство и Австралия ограничават оловото и кадмия, които изпеченото изделие отделя, а не това, което съдържа глазурата. „Безоловна“ премахва една опасност; това не е оценка за безопасност при контакт с храни. Отделят се и други оксиди: Glazy предупреждава, че глазурите с много барий „могат да отделят метали и обикновено не са подходящи за контакт с храни“, Digitalfire казва, че медта „може да направи глазурата склонна към отделяне на метали; изпитайте я“, а Glazy вече не препоръчва оловни глазури за съдове за храна и напитки.

**Вътрешната глазура**{{en: liner glaze}} е стабилна, обикновено прозрачна или бяла глазура за повърхностите в контакт с храна. Според нас глазура без оцветител, барий, олово или литий, която се стапя напълно, не се напуква и е износоустойчива, е изборът с по-нисък риск. По-нисък риск не е доказателство.

**Граничните формули**{{en: limit formulas}} (Digitalfire предпочита **целеви формули**) дават типични диапазони във формулата на Зегер за стабилни глазури при даден конус: целевите стойности на Digitalfire за конус 6 поставят алуминиевия оксид на 0,285–0,64, а силициевия диоксид на 2,4–4,7. Те Ви насочват към добра химия, но не доказват нищо; Digitalfire избягва думата „граница“, защото внушава, че глазурите в диапазоните „по някакъв начин са безопасни“. Инструментите на Glazecalc за промяна на рецепта казват кога новата рецепта надхвърля препоръчителна граница, например много бор при конус 6, и какво вероятно ще направи глазурата.

Законовите гранични стойности се различават в различните държави. Таблицата показва тези, където живеете, в мерните единици на самия закон; изберете друга държава или регион, за да сравните.

::food-limits
