Repository: AaronFilson/glazecalc

# Glazecalc

**Free glaze chemistry for potters.** Enter a glaze recipe and see its unity molecular formula
(UMF): the fluxes, alumina and silica it becomes in the kiln, and their ratio. Keep your recipes,
materials, colorants, firing logs and notes together in one private notebook.

**[glazecalcapp.com](https://glazecalcapp.com)**: try it without an account. A free, non-commercial project by
Aaron Filson, in 57 languages, and usable from AI assistants through its MCP server.
<table>
  <tr>

## At a glance

For anyone reading the code; the [highlights](#highlights) below give the details.

- **Stack:** Angular 22 (standalone components, signals, zoneless), TypeScript on Node 24 with Express

File: client/public/i18n/guides/glazing-basics/cs.md (part 1 of 2)
---
title: Glazování od základů
lead: Z čeho se glazura skládá, jak ji pec promění ve sklo, a vysvětlení všech slov, se kterými se setkáte v receptu, na pytli se surovinou nebo v tabulce žároměrek.
---

## Co je glazura {#what-a-glaze-is}

**Glazura**{{en: glaze}} je tenká vrstva skla natavená na keramický výrobek. Glazy, otevřená databáze receptů na glazury, ji popisuje jako „vzorec skla vyladěný tak, aby se při určitých teplotách roztavil a natavil na hlínu“. Nanáší se jako vrstva prášku a v peci se roztaví ve sklovitý povlak, který hlínu uzavře, takže výrobek méně propouští vodu, méně chytá skvrny a méně se opotřebuje. Na vrcholu výpalu tavenina také reaguje s hlínou a často mezi nimi vytvoří vrstvu, která glazuru ukotví. Na hrnčině, vypalované při nižší teplotě, je tato vrstva tenká a glazura zůstává většinou navrchu. Na kamenině a porcelánu, vypalovaných při vyšší teplotě, je vrstva silnější a glazura drží na hlíně pevněji. Glazura ale zůstává sklem: součástí hlíny se nestane.

Recept uvádí suroviny, jako je živec, křída a kaolin. V peci část každé z nich odejde jako plyn (voda nebo oxid uhličitý) a zbytek se stane **oxidy**{{en: oxides}}: sloučeninami prvku s kyslíkem, jako je oxid křemičitý (SiO₂) nebo oxid vápenatý (CaO). Vypálené sklo se skládá z oxidů, a proto keramici popisují glazuru jejich pomocí. Každý oxid plní jednu ze tří úloh.

- **Oxid křemičitý**{{en: silica}} (SiO₂) je **sklotvorný oxid**{{en: glass former}}: tvoří sklo. Čistý oxid křemičitý taje nad {{3100 °F; 1700 °C}}, při teplotě mnohem vyšší, než dosáhne keramická pec, a glazura s vysokým obsahem oxidu křemičitého je obecně odolnější.
- **Taviva**{{en: fluxes}} snižují bod tání na teplotu, které pec dosáhne. **Alkálie**, zapisované jako **R₂O**, jsou oxidy sodíku, draslíku a lithia (Na₂O, K₂O, Li₂O); působí od žároměrky 06 přes středněteplotní až po vysokoteplotní výpal. **Oxidy alkalických zemin**, zapisované jako **RO**, jsou oxidy vápníku, hořčíku, barya a stroncia (CaO, MgO, BaO, SrO), k nimž se řadí i oxid zinečnatý (ZnO); nejlépe působí od žároměrky 5 do žároměrky 10. R zastupuje kterýkoli kov z dané skupiny.
- **Oxid hlinitý**{{en: alumina}} (Al₂O₃) je **stabilizátor**{{en: stabilizer}}. Zvyšuje viskozitu taveniny, takže zůstane i na svislých stěnách, a dodává tvrdost a odolnost. Glazy varuje: při příliš malém množství oxidu hlinitého „může vaše glazura stékat; příliš mnoho může taveninu zahustit do matu“. Oxid hlinitý pochází hlavně z hlíny a živce.

**Bor** (B₂O₃) tuto hranici stírá. Chemici ho řadí mezi sklotvorné oxidy, ale při teplotách v dílně působí jako tavivo a keramici s ním tak zacházejí. Při nízkoteplotním a středněteplotním výpalu je jedním z hlavních taviv: čím nižší výpal, tím víc boru glazura potřebuje. Při žároměrce 10 obvykle potřeba není. (Žároměrky, kterými keramici označují výpal, vysvětlujeme níže.)

> [!NOTE]
> Jak si to zapamatovat: oxid křemičitý je sklo, taviva mu umožní roztavit se při teplotě, které vaše pec dosáhne, a oxid hlinitý ho zahustí, aby zůstal tam, kam ho nanesete.

## Hlína, povlaky a dva výpaly {#clay-and-firings}

### Keramické hmoty

**Střep**{{en: clay body}} je hlína, ze které je výrobek vyroben. Existují tři hlavní druhy.

- **Hrnčina**{{en: earthenware}}: nízkoteplotní hmota, přibližně na žároměrku 06–02, která je při nízkých žároměrkách pórovitá a při vyšším výpalu hutnější. Bývá často červená nebo nažloutlá a aby udržela vodu, potřebuje glazuru.
- **Kamenina**{{en: stoneware}}: středně až vysokoteplotní hmota, přibližně na žároměrku 5–10, která sline nebo téměř sline.
- **Porcelán**: bílá hmota bohatá na kaolin, často průsvitná. Většina porcelánu je vysokoteplotní, existují ale i porcelány na žároměrku 6.

**Slinutý** znamená sklovitý a nepórovitý; **slinování** je proces, při kterém se jím hmota během výpalu stává. Britští keramici často vedou hranici podle teploty: kamenina se vypaluje nad {{2192 °F; 1200 °C}}, hrnčina pod ní. Středněteplotní výpal, žároměrka 5–6, leží těsně po obou stranách této hranice.

### Povlaky a sušení

**Šlikr**{{en: slip}} je hlína rozptýlená ve vodě, na lití, spojování nebo zdobení. **Engoba** je povlak podobný šlikru, často barevný, s větším podílem nehlinitých surovin. **Podglazurní barva**{{en: underglaze}} je barevný šlem nebo malba oxidy, obvykle překrytá transparentní glazurou.

Nevypálené výrobky jsou **syrové výrobky**{{en: greenware}} (zdroje se neshodují, zda tento výraz zahrnuje všechny nevypálené výrobky, nebo jen suché). Jak schnou, stávají se **kožovitě tvrdými**{{en: leather-hard}}, pevnými, ale ještě trochu vlhkými, kdy se obtáčí a přidávají ucha; pak **zcela suchými**{{en: bone dry}}, bez volné vody, velmi křehkými a připravenými k výpalu.

### Dva výpaly

První, nižší výpal je **přežah**{{en: bisque}}, obvykle na žároměrku 08–04 (nejčastěji 06–04), přibližně {{1728–1945 °F; 942–1063 °C}}. Výrobky po něm jsou pevné, ale pórovité. Digitalfire, referenční web o glazurách, doporučuje obecně pórovitost nad 15 %, aby přežahnutý střep při nanášení odebíral glazuře vodu. Nízký přežah (žároměrka 08–06) je pórovitější; vysoký přežah (často žároměrka 04) je pevnější, ale glazuru přijímá hůř.

Table: Jak přežah mění glazování (Digitalfire)
Label: Jak přežah mění glazování

| Přežah                                        | Co se stane                                                     |
| --------------------------------------------- | --------------------------------------------------------------- |
| Nedopálený, velmi nasákavý                    | Glazura se nanese příliš silně, pak popraská a stáhne se        |
| Přepálený, hutný                              | Namáčení a sušení trvá déle                                     |
| Vypálený na vyšší teplotu nebo s delší výdrží | Víc plynů vyhoří už teď, takže později méně probublává glazurou |

Potclays, britský dodavatel, popisuje přežah na přibližně {{1000 °C; 1832 °F}}, asi žároměrku 06. Ze všech těchto zdrojů dohromady doporučujeme pro první přežah žároměrku 06–04: {{1828–1945 °F; 998–1063 °C}} při Ortonově střední rychlosti.

**Glazurový výpal**{{en: glaze firing}} (také ostrý výpal) roztaví glazuru a u kameniny zároveň nechá slinout hlínu. **Jednožárový výpal**{{en: once-firing}} znamená, že se glazují nevypálené výrobky a vypalují se jen jednou. Digitalfire popisuje případ z výroby, kdy se glazura na výrobcích glazovaných za syrova stahovala na okrajích, dokud to nevyřešil přežah, proto začněte se dvěma výpaly. Návod [Výpal v jednoduché peci](/guides/firing) uvádí vypalovací křivky pro oba.

## Žároměrky a tepelná expozice {#cones}

Keramici označují výpal **žároměrkou**{{en: cone}}: štíhlým keramickým jehlanem, který se ohne, když dostal určité množství tepla. Společnost Orton, která je vyrábí, je nazývá ukazateli času a teploty (tepelné expozice): ukazují společné působení času a teploty, ne teplotu samotnou.

Důvodem je **tepelná expozice**{{en: heatwork}}: glazura, hlína i žároměrka reagují nejen na to, jak horké jsou, ale i na to, jak dlouho. Při pomalém výpalu se žároměrka ohne při nižší teplotě, při rychlém při vyšší. Podle Ortonovy tabulky se Ortonova žároměrka 6 ohne při {{2165 °F; 1185 °C}}, když výpal na konci stoupá o {{27 °F; 15 °C}} za hodinu, při {{2232 °F; 1222 °C}} při {{108 °F; 60 °C}} za hodinu a při {{2269 °F; 1243 °C}} při {{270 °F; 150 °C}} za hodinu, přičemž se rychlost bere za posledních {{180 °F; 100 °C}}. Žároměrka je hotová, když se její špička ohne o 90°. Keramici tomu často říkají poloha na pěti hodinách.

Čísla žároměrek jdou od 022 do 42. Nula na začátku označuje chladnější řadu, ve které je větší číslo chladnější: žároměrka 06 je chladnější než žároměrka 04 a žároměrka 01 chladnější než žároměrka 1.

Table: Teplotní pásma: Ortonovy samostojné žároměrky při {{108 °F; 60 °C}} za hodinu
Label: Teplotní pásma

| Pásmo           | Žároměrky |        °F |        °C | Použití                    |
| --------------- | --------- | --------: | --------: | -------------------------- |
| Nízkoteplotní   | 06–04     | 1828–1945 |  998–1063 | Glazury na hrnčinu; přežah |
| Středněteplotní | 5–6       | 2167–2232 | 1186–1222 | Kamenina a porcelán        |
| Vysokoteplotní  | 9–10      | 2300–2345 | 1260–1285 | Kamenina a porcelán        |

> [!NOTE]
> Výpaly pojmenovávejte a programujte podle žároměrky a teploty berte jako přibližné. **Kontrolní žároměrka**{{en: witness cone}} na plátě mezi výrobky nebo **sada tří žároměrek**{{en: cone pack}} (signální, cílová a pojistná) ukáže, jakou tepelnou expozici vaše výrobky skutečně dostaly.

Zveřejněné teploty se liší. Glazy uvádí vysokoteplotní výpal, žároměrku 9–11, jako přibližně {{2336–2390 °F; 1280–1310 °C}}, což odpovídá Ortonovu sloupci pro rychlý výpal, a Digitalfire uvádí žároměrku 6 jako přibližně {{2200 °F; 1204 °C}}. Naše rada: používejte Ortonovy hodnoty pro střední rychlost, jako tento návod, programujte podle žároměrky a rozhodnutí nechte na kontrolní žároměrce.

Mimo Severní Ameriku dodavatelé často uvádějí místo žároměrky °C. Hermann Seger vyvinul moderní žároměrku, poprvé použitou v Berlíně v roce 1886, a Spojené království má své vlastní žároměrky Staffordshire; nelze předpokládat, že jejich čísla odpovídají Ortonovým, a převodní tabulku jsme nenašli. Návod [Výpal v jednoduché peci](/guides/firing) se žároměrkám věnuje podrobněji.

## Od receptu k Segerovu vzorci {#unity-formula}

**Receptura**{{en: batch recipe}} uvádí suroviny podle hmotnosti, obvykle přepočtené tak, aby základ dával dohromady 100. **Přísady** (barviva, kaliva a přísady proti sedání) se přidávají navíc ke 100, obvykle jako procento základu. Aby keramici viděli, co glazura je, převádějí recept na **Segerův vzorec (UMF)**{{en: unity molecular formula}}, pojmenovaný po Hermannu Segerovi, který jako první použil jeho uspořádání do tří sloupců.

Table: Od receptu k Segerovu vzorci: řešený příklad od Glazy
Label: Od receptu k Segerovu vzorci

| Krok              | Co se děje                                                                                                                        | V příkladu                                                                                                                                         |
| ----------------- | --------------------------------------------------------------------------------------------------------------------------------- | -------------------------------------------------------------------------------------------------------------------------------------------------- |
| 1. Receptura      | Suroviny podle hmotnosti, přepočtené na 100                                                                                       | Mimo jiné živec 40 %                                                                                                                               |
| 2. Oxidový rozbor | Jako výživové údaje na obalu: oxidy každé suroviny se sečtou v hmotnostních procentech a plyny se vynechají                       | Živec obsahuje 64,8 % oxidu křemičitého, takže jeho 40 % přinese 25,9 % SiO₂. Vypálená glazura má 67,4 % SiO₂, 12,6 % Al₂O₃, 7,5 % K₂O, 12,5 % CaO |
| 3. Moly           | Hmotnosti se převedou na **moly**, počty molekul, protože „gramy mohou být zavádějící, protože některé oxidy jsou těžší než jiné“ | 60,1 g SiO₂ je jeden mol, takže 67,4 g je asi 1,12 molu                                                                                            |
| 4. Segerův vzorec | Vše se vydělí součtem taviv, takže taviva dávají dohromady 1                                                                      | Taviva dávají dohromady 0,303; po vydělení vyjde K₂O 0,26, CaO 0,74, Al₂O₃ 0,41, SiO₂ 3,70                                                         |

[Stránka receptu](/recipe) v aplikaci Glazecalc dělá všechny čtyři kroky už při psaní a výsledek ukazuje ve třech sloupcích: taviva (R₂O a RO), která dávají dohromady 1; stabilizátory (R₂O₃: oxid hlinitý, často s borem); a sklotvorné oxidy (RO₂: oxid křemičitý). „Normování je jen nástroj pro změnu měřítka,“ píše Glazy: dva recepty z různých surovin, ale se stejným Segerovým vzorcem se „po výpalu chovají téměř stejně“. Ta 1 je tedy společné měřítko, ne množství, které navážíte. Digitalfire dodává, že metoda „nefunguje tak dobře při nižších teplotách“, kde bor není obyčejné tavivo, a že Segerovy vzorce jsou „srovnávací a nejlépe se posuzují v souvislostech“. **Porovnání** postaví vzorce dvou receptů vedle sebe, oxid po oxidu.

### Poměr oxidu křemičitého k oxidu hlinitému

Nejužitečnější jednotlivé číslo je **poměr oxidu křemičitého k oxidu hlinitému**{{en: silica to alumina ratio}}: oxid křemičitý vydělený oxidem hlinitým. V příkladu je 3,70 ÷ 0,41 asi 9.

Table: Co naznačuje poměr oxidu křemičitého k oxidu hlinitému (Glazy)
Label: Poměr oxidu křemičitého k oxidu hlinitému

| Poměr | Výklad podle Glazy                              |
| ----: | ----------------------------------------------- |
| Asi 9 | Naznačuje lesklou taveninu, pokud je dost tepla |
|   5–7 | Typický pro mnoho stabilních glazur na kameninu |
|   3–5 | Může být matná nebo nedopálená                  |

Glazy neuvádí, pro jakou žároměrku tato čísla platí. Berte je jako hrubé vodítko pro glazury na kameninu, přibližně na žároměrku 6–10. Digitalfire uvádí, že poměr nad asi 8 bude pravděpodobně lesklý, ale glazura s borem může být lesklá při 8 nebo méně a nízkoteplotní dokonce při 6. Poměr 5–7 sám o sobě nepředpovídá ani lesk, ani mat: hranici posouvají taviva, bor i žároměrka. Glazy uvádí typický poměr taviv pro stabilní glazury od 0,2 R₂O s 0,8 RO až po 0,3 R₂O s 0,7 RO. Víc alkálií udělá taveninu tekutější a zvýší její roztažnost, a tím i riziko trhlinkování.

### Ztráta žíháním

**Ztráta žíháním**{{en: loss on ignition}} (**ZŽ**) je hmotnost, kterou surovina v peci ztratí, když voda, oxid uhličitý, organické látky nebo síra odejdou jako plyn. Vypálená glazura žádnou nemá, a proto ji Segerův vzorec vynechává.

Table: Typická ztráta žíháním (Digitalfire)
Label: Ztráta žíháním

| Surovina                            | Typická ZŽ                                                                   |
| ----------------------------------- | ---------------------------------------------------------------------------- |
| Křída (uhličitan vápenatý), dolomit | Přes 40 %, hlavně oxid uhličitý: 100 g uhličitanu vápenatého uvolní asi 44 g |
| Uhličitan lithný                    | Asi 60 %                                                                     |
| Uhličitan barnatý, Gerstley Borate  | Přes 20 %                                                                    |
| Kaolin                              | Asi 12–14 %, hlavně voda vázaná v jeho krystalech                            |
| Živce                               | Pod 1 %                                                                      |

Plyn, který odchází až poté, co se glazura začne tavit, musí probublat glazurou a způsobuje, slovy Digitalfire, „bubliny, puchýře, vpichy, stahování“. Ve zkoušce Digitalfire uvolňoval mastek plyn až do přibližně {{1650 °F; 899 °C}}. Pomáhají frity, **kalcinované** suroviny (předem zahřáté, aby z nich odešly plyny) a změny výpalu.

Starší knihy tento výpočet dělají ručně, s **molární hmotností** (hmotností jednoho molu suroviny nebo oxidu) a **ekvivalentní hmotností** (hmotností suroviny, která dodá jeden mol oxidu). Podle našeho výpočtu dodá asi 100 g křídy jeden mol, 56 g, oxidu vápenatého. Kalkulačka zvládne obojí.

## Mezní vzorce a Stullův diagram {#stull-chart}

**Stullův diagram** je mapa glazur. Má dvě osy, obě ze Segerova vzorce: oxid křemičitý (SiO₂) vodorovně dole a oxid hlinitý (Al₂O₃) svisle na boku. Každá glazura je jeden bod. Mapa je rozdělená na oblasti, například matnou, lesklou, nedopálenou a s trhlinkováním. [Stránka receptu](/recipe) v aplikaci Glazecalc do něj vaši glazuru zakreslí.

::stull-chart

R. T. Stull sestavil diagram ze zkoušek, které zveřejnil v roce 1912. Vypaloval je přibližně na žároměrku 11 a všechny zkoušky měly stejná taviva: 0,3 draslíku (K₂O) a 0,7 oxidu vápenatého (CaO). Měnil se jen oxid křemičitý a oxid hlinitý. Diagram tedy platí pro tyto glazury při této teplotě.

Vaše glazura je nejspíš jiná. Bor, jiná taviva a nižší žároměrky oblasti posouvají. V roce 2025 vyzkoušel článek v časopise Ceramics Monthly glazuru na žároměrku 6 s boráty jako tavivy a s velkým množstvím železa. Diagram ji zařadil mezi glazury s trhlinkováním, matné a nedopálené. Ve skutečnosti byla zcela protavená, polomatná a bez trhlinek. Autoři uvádějí, že glazury s boráty se do diagramu dobře nevynášejí. Oblasti proto používejte jako vodítko, ne jako předpověď.

Oblast **s trhlinkováním** je tam, kde trhlinkovaly Stullovy vlastní zkoušky, na jeho hlíně. Neříká vám, jak vaše glazura sedí na vašem střepu. Trhlinkování závisí na teplotní roztažnosti glazury i hlíny. Údaj o roztažnosti v aplikaci Glazecalc vám pomůže glazury porovnat a rozhodne skutečná zkouška: zkouška v ledové vodě v oddíle [Sladění glazury se střepem a vady](/guides/glazing-basics#fit-and-defects).

**Mezní vzorce**{{en: limit formulas}} jsou jiný nástroj pro stejnou otázku: rozsahy oxidu křemičitého, oxidu hlinitého a taviv pro stabilní glazury při určité žároměrce. Oddíl [Bezpečnost potravin](/guides/glazing-basics#food-safety) je vysvětluje a ukazuje, proč samy o sobě nic nedokazují.

## Frity a suroviny {#materials}

### Frity

**Frita**{{en: frit}} je sklo vyrobené v továrně: minerály se roztaví, zchladí ve vodě a semelou. Fritováním se rozpustné suroviny, jako je borax, stanou nerozpustnými, toxické oxidy, jako olovo a baryum, se uzavřou do stabilního skla, vznikne stálejší surovina než ze surových minerálů a odejdou plyny, takže fritové glazury jsou „mnohem méně náchylné k vadám“ (Digitalfire). Frity se také taví dřív: sodná frita je aktivní už při žároměrce 06, zatímco živec „začíná při žároměrce 6 teprve měknout“. Jsou dražší, potřebují hlínu, aby zůstaly ve vznosu (příklad od Digitalfire je 85 % frity s 15 % hlíny), a jsou „teoreticky nerozpustné, ale v praxi nejsou“.

Severoamerické frity se označují výrobcem a číslem: Ferro Frit 3134 (Ferro je dnes Vibrantz) patří k nejpoužívanějším fritám v Severní Americe. Britské recepty častěji uvádějí obecné frity, například standardní boraxovou fritu.

### Běžné suroviny

Table: Běžné suroviny pro glazury a co dodávají
Label: Běžné suroviny pro glazury

| Surovina (jiné názvy)                           | Dodává                 | Poznámky                                                                                                                                                                                      |
| ----------------------------------------------- | ---------------------- | --------------------------------------------------------------------------------------------------------------------------------------------------------------------------------------------- |
| Křemen (flint, quartz)                          | SiO₂                   | Do glazur používejte 325 mesh, velmi jemně mletý                                                                                                                                              |
| Kaolin (UK: China Clay)                         | Al₂O₃, SiO₂            | Hlavní zdroj oxidu hlinitého; také pomáhá, aby glazura nesedala                                                                                                                               |
| Ball Clay (plastický jíl)                       | Al₂O₃, SiO₂            | Plastičtější než kaolin, s větším obsahem železa a organických látek                                                                                                                          |
| Draselný živec, sodný živec, nefelinický syenit | K₂O, Na₂O, Al₂O₃, SiO₂ | Taviva s vlastním oxidem hlinitým a křemičitým. Nefelinický syenit je silné tavivo pro nízkoteplotní a středněteplotní výpal. Prostý „živec“ ve starém receptu může znamenat kterýkoli z nich |
| Křída (uhličitan vápenatý)                      | CaO                    | Hlavní vápenaté tavivo; uvolňuje oxid uhličitý                                                                                                                                                |
| Wollastonit                                     | CaO, SiO₂              | Vápník bez oxidu uhličitého                                                                                                                                                                   |
| Dolomit, mastek                                 | MgO, s CaO nebo SiO₂   | Hedvábně matné povrchy; nižší roztažnost                                                                                                                                                      |
| Oxid zinečnatý                                  | ZnO                    | Lesk a krystaly; příliš mnoho může způsobit stahování                                                                                                                                         |
| Borité frity, Gerstley Borate, kolemanit        | B₂O₃                   | Nezbytné od žároměrky 06 do žároměrky 6; frity jsou „stálejší a méně rozpustné než surové boráty“                                                                                             |
| Uhličitan lithný                                | Li₂O                   | Tavivo s nízkou roztažností; drahé, proto se používá střídmě                                                                                                                                  |
| Uhličitan strontnatý                            | SrO                    | Méně toxická náhrada barya                                                                                                                                                                    |
| Uhličitan barnatý                               | BaO                    | V surové formě toxický; glazury s vysokým obsahem barya mohou uvolňovat kovy                                                                                                                  |
| Bentonit                                        | Vznos                  | Velmi jemná hlína, obvykle 1–2 %, aby glazura nesedala. Víc než 3 % může způsobit praskání glazury při schnutí                                                                                |

> [!WARNING]
> Suroviny pro glazury jsou jemné prášky. Prach oxidu křemičitého poškozuje plíce, zpočátku bez příznaků, a některé suroviny, jako uhličitan barnatý a uhličitan lithný, jsou jedovaté při spolknutí. S prášky zacházejte opatrně, uklízejte namokro a při práci nasucho noste dobře přiléhající respirátor. Jak na to, vysvětlují návody [Bezpečné míchání a větrání](/guides/safe-mixing) a [Neotravte svou rodinu](/guides/home-safety).

### Názvy v různých regionech

- **Kaolin** se ve Spojeném království nazývá **China Clay**. V Austrálii je Eckalite jedna ze značek kaolinu.
- **Flint** je starší britský název pro oxid křemičitý. Britští dodavatelé stále prodávají **kalcinovaný pazourek** (calcined flint) jako samostatný výrobek, takže „flint“ v britském receptu pravděpodobně znamená kalcinovaný pazourek a v americkém spíš mletý křemen. Obojí se prodává jako zdroj oxidu křemičitého; zkontrolujte rozbor.
- **China stone** a **Cornish stone** (Cornwall stone) jsou stejná surovina, příbuzná živci (živcová hornina z Cornwallu).
- **Křída**{{en: whiting}} je uhličitan vápenatý, mletá křída nebo vápenec.

> [!NOTE]
> Surovinu posuzujte podle oxidů, které dodává, ne podle názvu. Glazecalc pracuje stejně: na [stránce Suroviny](/material) můžete zadat rozbor od svého dodavatele a funkce **Zkusit dnešní suroviny a porovnat**, **Navrhnout množství a porovnat** a **Sestavit z toho, co mám** porovnávají oxidy po výpalu, ne názvy.

Suroviny se také mění. Geologická služba USA (US Geological Survey) uvádí, že doly a závod, které vyráběly Custer feldspar v Jižní Dakotě, v listopadu 2023 přerušily provoz. Původní důl na Gerstley Borate byl uzavřen kolem let 1999–2000; Laguna pod tímto názvem stále prodává výrobek a hlavní náhradou je Gillespie Borate. Zdroje se neshodují, zda Gillespie nahrazuje Gerstley Borate libra za libru (jeho výrobce a Potclays říkají, že ano, Digitalfire a další, že ne), proto je porovnejte v aplikaci Glazecalc a pak vyzkoušejte malou dávku.

## Barviva a kaliva {#color}

**Barvivo**{{en: colorant}} je oxid nebo uhličitan kovu, který glazuru barví; **barvítko**{{en: stain}} je barvivo vyrobené v továrně, stálejší a jednotnější než surové oxidy. Barviv bývá obvykle méně než 5 % základu, mnohých pod 1 %, a uhličitan je slabší než odpovídající oxid, protože jeho část odejde jako plyn. Podle našeho výpočtu dá 100 g uhličitanu kobaltnatého asi 63 g oxidu kobaltu a 100 g uhličitanu měďnatého, který keramici kupují (zásaditý uhličitan měďnatý), asi 72 g oxidu mědi. Uhličitanu tedy použijte asi 1,4 až 1,6krát víc než oxidu.

Table: Běžná barviva v procentech základu
Label: Běžná barviva

| Barvivo            | Obvyklé počáteční množství             | Barvy a poznámky                                                                                                                                            |
| ------------------ | -------------------------------------- | ----------------------------------------------------------------------------------------------------------------------------------------------------------- |
| Kobalt             | 0,1–2 % (zdroje se neshodují)          | Modrá, a velmi silná; do fialova, když základ obsahuje hořčík                                                                                               |
| Železo             | 0,5–10 %                               | Hnědé, okrové a červené odstíny v oxidačním výpalu; v redukci dá ½–2 % seladon a 5–10 % temmoku. Je to tavivo, takže velké množství způsobí stékání glazury |
| Měď                | 1–3 %                                  | Zelená nebo tyrkysová v oxidačním výpalu, červená v redukci. Může způsobit, že glazura bude uvolňovat kovy                                                  |
| Chrom              | Pod 0,5 % až 2 % (zdroje se neshodují) | Zelená; hnědá, pokud základ obsahuje zinek, růžová s cínem                                                                                                  |
| Mangan             | 2–10 %                                 | Hnědé a fialové odstíny                                                                                                                                     |
| Rutil              | Asi 2–5 %                              | Skvrnitá, pestrá barva; nad asi 5 % drsná nebo matná                                                                                                        |
| Keramická barvítka | 2–12 %                                 | 2–4 % pro nádech, 5–8 % pro odstíny, 10–12 % pro sytou barvu                                                                                                |

Množství kobaltu a chromu jsou skutečně sporná. Glazy uvádí, že na modrou stačí 0,1 % kobaltu; Glendale Community College uvádí ½–2 % nebo ½–3 % podle atmosféry; Birdie Boone v časopise Pottery Making Illustrated píše 3 % nebo méně. U chromu uvádí Boone méně než 0,5 % a Glendale 2–3 %. Bezpečné je začít s malým množstvím a udělat **zkušební řadu**{{en: line blend}}: řadu zkušebních střípků, u nichž se jedna složka postupně zvyšuje od malého množství po velké.

Barvu mění i základní glazura. Lesklý transparentní základ dá nejjasnější barvu; polomatné a matné základy, obvykle s vyšším obsahem oxidu hlinitého, ji tlumí. Hořčík posouvá kobalt do fialova, zinek mění chrom na hnědou a chrom s cínem dává růžovou.

### Kaliva

**Kalivo**{{en: opacifier}} dělá glazuru **krycí** (zakalenou), takže zakryje hlínu; **transparentní** glazura ji nechá prosvítat.

Table: Kaliva

| Kalivo                                     | Obvyklé množství           | Poznámky                                                                                                                                     |
| ------------------------------------------ | -------------------------- | -------------------------------------------------------------------------------------------------------------------------------------------- |
| Zirkonsilikát (Zircopax, Superpax, Ultrox) | 10–15 % pro úplné zakalení | Levnější volba; tyto značky jsou křemičitan zirkoničitý mletý na různou jemnost a jemnější druhy jsou silnější                               |
| Oxid cíničitý                              | Asi 5–7 % (náš odhad)      | Drahý; při vysokoteplotním výpalu slabší a Digitalfire uvádí, že 4 % nedala žádné zakalení v transparentní glazuře na žároměrku 10 v redukci |
| Oxid titaničitý                            | Asi 5 % (náš odhad)        | Hedvábné, průsvitné zakalení; asi 5 % může povrch zpestřit a mnohem víc dává často matný povrch s krystaly                                   |

## Sladění glazury se střepem a vady {#fit-and-defects}

Hlína i glazura se při ohřevu roztahují a při chladnutí smršťují, každá o svou vlastní míru: o svou **teplotní roztažnost**{{en: thermal expansion}}. **Sladění glazury se střepem**{{en: glaze fit}} vyjadřuje, jak dobře si obě odpovídají. Při dobrém sladění zůstane glazura v mírném tlakovém napětí od hlíny; Digitalfire uvádí, že trocha tlaku výrobek zpevňuje, zatímco příliš velký ho může oslabit, a dokonce způsobit, že praskne.

### Trhlinkování a odprýskávání

**Trhlinkování**{{en: crazing}} je síť jemných trhlinek. Roztažnost glazury je vyšší než roztažnost střepu, takže se glazura při chladnutí smrští víc, natáhne se a popraská, obvykle kvůli příliš velkému množství sodíku a draslíku (Na₂O, K₂O). Může se objevit i později, při používání, po opakovaném náhlém ochlazení, například při styku se studenými nápoji. Když je žádoucí, jako u raku, říká se mu **krakelé**. Digitalfire uvádí, že „v 95 % případů je řešením upravit teplotní roztažnost glazury“; regulované chlazení trhlinkování jen oddálí. Jeho zkouška: výrobek zahřejte na asi {{300 °F; 149 °C}}, ponořte ho do ledové vody a přejeďte po něm fixou, aby se trhlinky ukázaly.

Zdroje se liší v tom, co zkusit nejdřív. Glazy navrhuje přidat oxid křemičitý nebo oxid hlinitý; Digitalfire odpovídá, že oxid křemičitý navíc „jen ředí KNaO“ (sodík a draslík); Linda Bloomfield přidává bor nebo ubírá živec, vždy jen jednu surovinu. Naše rada: v [kalkulačce receptů](/recipe) nahraďte část sodíku a draslíku tavivy s nižší roztažností (bor, lithium, hořčík, vápník), změnu zkontrolujte tlačítkem **Porovnat** a potvrďte ji zkouškou v ledové vodě.

**Odprýskávání**{{en: shivering}} je opak: roztažnost glazury je mnohem nižší než roztažnost střepu, takže je v příliš velkém tlakovém napětí a odlupuje se z okrajů a hran. Digitalfire varuje, že úlomky mohou být ostré jako břitva a mohou se spolknout, a Glazy označuje odprýskávání za „ještě nebezpečnější než trhlinkování u užitkové keramiky“. Řešením je glazura s vyšší roztažností nebo hmota s nižší roztažností.

> [!WARNING]
> Výrobky s trhlinkováním nebo odprýskáváním nepoužívejte na jídlo ani pití. Zdroje se neshodují, zda se výrobky s trhlinkováním dají dostatečně vyčistit (jeden říká, že stačí myčka nádobí; jiný považuje užitkovou keramiku s trhlinkováním za vadnou), proto volíme opatrnější stranu.

### Lesk a mat

**Lesklý** povrch je odrazivý a hladký, **polomatný** má tlumený lesk a **matný** je bez lesku. Lesk vyžaduje zcela protavené sklo. Mat může vzniknout z velkého množství oxidu hlinitého (nízký poměr oxidu křemičitého k oxidu hlinitému), z taviv, jako je vápník, hořčík, baryum nebo stroncium, která při chladnutí glazury vytvoří drobné krystaly, nebo z nedopálení.

### Běžné vady

Měňte vždy jen jednu věc a zkušební střípky si schovávejte.

Table: Běžné vady glazur, jejich obvyklé příčiny a co zkusit nejdřív
Label: Běžné vady glazur

| Vada                  | Jak vypadá                                      | Běžné příčiny                                                                                                                                    | Co zkusit nejdřív                                                                                   |
| --------------------- | ----------------------------------------------- | ------------------------------------------------------------------------------------------------------------------------------------------------ | --------------------------------------------------------------------------------------------------- |
| Stahování             | Glazura se stáhne do kapek a odhalí holou hlínu | Prašný nebo mastný přežahnutý střep; silná vrstva s velkým podílem hlíny, která při schnutí popraskala; zinek, zirkonsilikát nebo cín            | Očistit přežahnutý střep; nanášet tenčí vrstvu; část hlíny kalcinovat; přidat pojivo, například CMC |
| Vpichy                | Malé dírky nebo důlky                           | Plyn ze střepu nebo z glazury, po kterém se povrch nezacelil; nedopálená nebo viskózní glazura                                                   | Výdrž na nejvyšší teplotě asi půl hodiny; nanášet tenčí vrstvu; méně zinku nebo rutilu              |
| Puchýře               | Krátery s ostrými okraji                        | Obvykle přepálení; velmi silné vrstvy; těkavá taviva nad asi {{2192 °F; 1200 °C}}                                                                | Vypalovat níž; nanášet tenčí vrstvu. Ostré okraje dělají užitkovou keramiku nebezpečnou             |
| Stékání               | Glazura steče na plát                           | Příliš málo oxidu hlinitého; příliš silná vrstva, například tam, kde se polévání překrývá; velké množství železa                                 | Nanášet tenčí vrstvu; přidat oxid hlinitý; glazuru držet dostatečně vysoko nad dnem                 |
| Praskání při chlazení | Praskliny ve výrobku při chlazení nebo ohřevu   | Rychlé chlazení přes modifikační přeměnu křemene, {{1063 °F; 573 °C}}, nebo cristobalitu, asi {{428 °F; 220 °C}}; nestejné stěny; špatné sladění | Oběma přeměnami projít pomalu, při ohřevu i chlazení; stejnoměrné stěny                             |

## Bezpečnost potravin {#food-safety}

**Uvolňování kovů**{{en: leaching}} je rozpouštění kovů z vypálené glazury do jídla nebo pití, a glazura může vypadat dokonale, a přesto kovy uvolňovat. Zákonné zkoušky namáčejí vypálený kus v kyselém roztoku a měří olovo a kadmium, které se z něj uvolní.

### Bezolovnatá není totéž co vhodná pro styk s potravinami

Předpisy v USA, EU, Spojeném království a Austrálii omezují množství olova a kadmia, které vypálený kus uvolní, ne to, co glazura obsahuje. „Bezolovnatá“ odstraňuje jedno nebezpečí; není to hodnocení vhodnosti pro styk s potravinami. Kovy uvolňují i jiné oxidy: Glazy varuje, že glazury s vysokým obsahem barya „mohou uvolňovat kovy a obecně nejsou vhodné pro styk s potravinami“, Digitalfire uvádí, že měď „může způsobit, že glazura bude uvolňovat kovy; vyzkoušejte ji“, a Glazy už olovnaté glazury pro užitkovou keramiku nedoporučuje.

**Vnitřní glazura**{{en: liner glaze}} je stabilní, obvykle transparentní nebo bílá glazura pro plochy, které přicházejí do styku s potravinami. Podle nás je méně riziková glazura bez barviv, barya, olova a lithia, která se zcela protaví, netrhlinkuje a je odolná proti opotřebení. Menší riziko ale není důkaz.

**Mezní vzorce**{{en: limit formulas}} (Digitalfire dává přednost výrazu **cílové vzorce**) udávají typické rozsahy Segerova vzorce pro stabilní glazury při určité žároměrce: cílové hodnoty Digitalfire pro žároměrku 6 uvádějí oxid hlinitý 0,285–0,64 a oxid křemičitý 2,4–4,7. Vedou vás ke zdravé chemii, ale nic nedokazují; Digitalfire se slovu „limit“ vyhýbá, protože naznačuje, že glazury uvnitř rozsahů jsou „nějak bezpečné“. Nástroje aplikace Glazecalc pro úpravu receptu upozorní, když nový recept překročí doporučenou mez, například velké množství boru při žároměrce 6, a řeknou, co glazura pravděpodobně udělá.

Zákonné limity se v jednotlivých zemích liší. Tabulka ukazuje limity tam, kde žijete, v jednotkách daného předpisu; pro porovnání vyberte jinou zemi nebo region.

::food-limits

V USA se dekorativní keramika, která vypadá, jako by se dala použít na jídlo, považuje za nádobí na jídlo, pokud nemá nalepený štítek a trvalé upozornění vylisované nebo vypálené na dně, například „Not for Food Use. May Poison Food“ („Není určeno pro potraviny. Může otrávit jídlo.“), nebo otvor skrz plochu pro jídlo. EU stanoví limity olova a kadmia pro keramické předměty ve směrnici Rady 84/500/EHS a Spojené království má stejné hodnoty ve svých vlastních předpisech. Rozhodnutí zemí Beneluxu z roku 2024 stanoví pro keramické předměty mnohem nižší limity. Nizozemsko je uplatňuje od 29. května 2026: asi 130 až 150krát méně olova a asi 14 až 18krát méně kadmia než hodnoty EU. Výrobky, které splňovaly dřívější pravidla a byly poprvé uvedeny na trh před 1. prosincem 2026, se smějí prodávat do vyprodání zásob. Zkušební laboratoře uvádějí, že Lucembursko uplatňuje stejné limity od 29. května 2026 a že Belgie je přijala královským dekretem z 19. července 2026; tyto texty jsme sami nečetli. Austrálie stanoví limity pro dovážené výrobky; pro výrobky vyrobené v Austrálii nebo na Novém Zélandu jsme žádný úřední limit nenašli.

### Zkoušky

FDA uvádí, že domácí stěrové testy mohou ukázat olovo, které se může uvolňovat, ale studie ukazují, že u glazovaných výrobků se tyto testy často mýlí: mohou ukázat olovo, které tam není, a mohou přehlédnout olovo, které se uvolňuje. Pozitivní výsledek berte jako důvod kus přestat používat a negativní jako výsledek, který nic nedokazuje. Skutečnou odpověď dá laboratorní zkouška uvolňování kovů z vypáleného kusu (ASTM C738 v USA; EN 1388 nebo ISO 6486 v Evropě).

> [!WARNING]
> „Vhodný pro styk s potravinami“ znamená, že tato glazura na této hlíně, vypálená na tuto žároměrku v této peci a nanesená tímto způsobem, uvolňuje méně, než povolují zákonné limity. Glazecalc vám pomůže sestavit stabilní glazuru a funkce **Nahradit olovo** umí přestavět starý olovnatý recept bez olova, ale žádná kalkulačka nemůže výrobek certifikovat. To dokáže jen zkouška vypáleného kusu.

## Měrná hmotnost a nanášení {#application}

### Měrná hmotnost

Prášková glazura smíchaná s vodou je **glazurová suspenze**{{en: slurry}}. Její **měrná hmotnost**{{en: specific gravity}} je její hmotnost v porovnání se stejným objemem vody, jejíž měrná hmotnost je 1,0: čím je vyšší, tím víc prášku je v kbelíku. Glazy označuje 1,4–1,5 za „dobrý výchozí bod pro většinu glazur“. Abyste ji změřili, zvažte přesně 100 mL suspenze (Glazy navrhuje injekční stříkačku) a vydělte 100: 145 g znamená měrnou hmotnost 1,45. Hustoměry jsou v zgelovatělých glazurách nespolehlivé a voda se odpařuje, takže měrnou hmotnost před glazováním zkontrolujte znovu.

Cílové hodnoty se podle zdroje liší. Digitalfire uvádí pro glazury na namáčení 1,40–1,50 a pro komerční glazury na nanášení štětcem 1,25–1,55, zatímco Potclays uvádí 1,71–1,81 pro nanášení štětcem a 1,71 pro stříkání. Naše rada: namáčejte při asi 1,45 s mírně zgelovatělou glazurou, u glazury na nanášení štětcem se řiďte štítkem a zapisujte si, co funguje.

**Flokulant (elektrolyt proti sedání)**{{en: flocculant}} (hořká sůl, ocet nebo chlorid vápenatý) suspenzi mírně zgeluje a udělá ji **tixotropní**{{en: thixotropic}}: při míchání teče a v klidu tuhne, pro „rovnoměrné pokrytí glazurou bez kapek“. **Ztekucovadlo**{{en: deflocculant}} (vodní sklo nebo Darvan) ji zředí. Míchání a úpravy popisuje návod [Jak připravit glazuru](/guides/making-a-glaze).

### Nanášení glazury

Nejdřív z přežahnutého střepu odstraňte prach a mastnotu sotva vlhkou houbou, místo abyste ho myli, protože by nasákl. Prach neofukujte stlačeným vzduchem a neoprašujte ho nasucho štětcem: tím se do vzduchu dostane prach oxidu křemičitého ([Bezpečné míchání a větrání](/guides/safe-mixing#cleaning)).
