Repository: AaronFilson/glazecalc

# Glazecalc

**Free glaze chemistry for potters.** Enter a glaze recipe and see its unity molecular formula
(UMF): the fluxes, alumina and silica it becomes in the kiln, and their ratio. Keep your recipes,
materials, colorants, firing logs and notes together in one private notebook.

**[glazecalcapp.com](https://glazecalcapp.com)**: try it without an account. A free, non-commercial project by
Aaron Filson, in 57 languages, and usable from AI assistants through its MCP server.
<table>
  <tr>

## At a glance

For anyone reading the code; the [highlights](#highlights) below give the details.

- **Stack:** Angular 22 (standalone components, signals, zoneless), TypeScript on Node 24 with Express

File: client/public/i18n/guides/glazing-basics/da.md (part 1 of 2)
---
title: Glasering fra grunden
lead: Hvad en glasur består af, hvordan ovnen gør den til glas, og en forklaring på alle de ord, der optræder på en opskrift, en råvaresæk eller en kegletabel.
---

## Hvad en glasur er {#what-a-glaze-is}

En **glasur**{{en: glaze}} er et tyndt lag glas, der er smeltet fast på et emne. Glazy, den åbne database med glasuropskrifter, kalder den »en glasformel, der er afstemt til at smelte og smelte fast på ler ved bestemte temperaturer«. Den påføres som et lag pulver og smelter i ovnen til et glasagtigt lag, der lukker leret, så emnet er mindre tilbøjeligt til at lække, blive misfarvet eller slides. På toppen af brændingen reagerer smelten også med leret og danner ofte et lag mellem dem, der låser glasuren fast. På lertøj, der brændes køligere, er dette lag tyndt, og glasuren ligger mest ovenpå. På stentøj og porcelæn, der brændes varmere, er laget tykkere, og glasuren griber fastere i leret. Glasuren forbliver dog glas: Den bliver ikke en del af leret.

En opskrift opregner råvarer, fx feldspat, kridt og kaolin. I ovnen forsvinder en del af hver som gas (vand eller kuldioxid), og resten bliver til **oxider**: forbindelser af et grundstof med ilt, fx silica (SiO₂) eller calciumoxid (CaO). Det brændte glas består af oxider, så keramikere beskriver en glasur ud fra dem. Hvert oxid har én af tre opgaver.

- **Silica** (SiO₂) er **glasdanneren**{{en: glass former}}: Det opbygger glasset. Ren silica smelter over {{3100 °F; 1700 °C}}, langt varmere end en keramikovn, og en glasur med meget silica er generelt mere holdbar.
- **Flusmidler**{{en: fluxes}} sænker smeltepunktet til et, ovnen kan nå. **Alkalierne**, skrevet **R₂O**, er oxiderne af natrium, kalium og lithium (Na₂O, K₂O, Li₂O); de virker fra kegle 06 og op gennem mellemtemperatur og høj temperatur. **Jordalkalierne**, skrevet **RO**, er oxiderne af calcium, magnesium, barium og strontium (CaO, MgO, BaO, SrO), med zinkoxid (ZnO) regnet sammen med dem; de virker bedst fra kegle 5 til kegle 10. R står for et hvilket som helst metal i gruppen.
- **Aluminiumoxid** (Al₂O₃) er **stabilisatoren**{{en: stabilizer}}. Det gør smelten mere sej, så den bliver siddende på lodrette vægge, og giver hårdhed og holdbarhed. Glazys advarsel: Med for lidt aluminiumoxid »kan glasuren løbe; for meget kan gøre smelten så sej, at den bliver mat«. Aluminiumoxid kommer mest fra ler og feldspat.

**Bor** (B₂O₃) udvisker grænsen. Kemikere regner det som en glasdanner, men ved værkstedets temperaturer virker det som et flusmiddel, og keramikere behandler det som et. Det er et vigtigt flusmiddel ved lav temperatur og mellemtemperatur: Jo køligere brændingen er, desto mere bor skal en glasur have. Ved kegle 10 er det som regel ikke nødvendigt. (Kegler, den måde keramikere angiver en brænding på, forklares nedenfor.)

> [!NOTE]
> En måde at huske det på: Silica er glasset, flusmidlerne lader det smelte ved en temperatur, ovnen kan nå, og aluminiumoxid gør det tykkere, så det bliver, hvor det er påført.

## Ler, belægninger og de to brændinger {#clay-and-firings}

### Lermasser

**Lermassen**{{en: clay body}} er det ler, et emne er lavet af. Der er tre hovedtyper.

- **Lertøj**{{en: earthenware}}: en lermasse til lav temperatur, ca. kegle 06–02, der er porøs ved lave kegler og tættere, jo varmere den brændes. Ofte rød eller lysebrun; den skal have en glasur for at holde vand.
- **Stentøj**{{en: stoneware}}: en lermasse til mellemtemperatur og høj temperatur, ca. kegle 5–10, der bliver sintret eller næsten sintret.
- **Porcelæn**: en hvid lermasse med meget kaolin, ofte gennemskinnelig. Det meste porcelæn brændes ved høj temperatur, men der findes også porcelæn til kegle 6.

**Sintret** betyder glasagtig og ikke porøs; **sintring** er, når en lermasse bliver det under brændingen. Britiske keramikere trækker ofte grænsen ved temperaturen i stedet: Stentøj brændes over {{2192 °F; 1200 °C}}, lertøj under. Mellemtemperatur, kegle 5–6, ligger lige på hver side af den grænse.

### Belægninger og tørring

**Begitning**{{en: slip}} er ler opslemmet i vand, til støbning, samling eller dekoration. En **engobe** er en begitningslignende belægning, ofte farvet, med flere råvarer, der ikke er ler. En **underglasurfarve**{{en: underglaze}} er farvet begitning eller oxiddekoration, som regel dækket af en transparent glasur.

Ubrændt gods er **råemner**{{en: greenware}} (kilderne er uenige om, hvorvidt ordet dækker alt ubrændt gods eller kun tørt gods). Når det tørrer, bliver det **læderhårdt**, stift men let fugtigt, det trin, hvor der afdrejes og sættes hanke på; derefter **knastørt**, uden fri vand tilbage, meget skrøbeligt og klar til brænding.

### De to brændinger

Den første, lavere brænding er **forglødningen**{{en: bisque}} (i Storbritannien **biscuit**), som regel kegle 08–04 (oftest 06–04), ca. {{1728–1945 °F; 942–1063 °C}}. Den gør godset stærkt, men porøst. Digitalfire, et opslagsværk om glasur, foreslår generelt mere end 15 % porøsitet, så det forglødede gods suger vand ud af glasuren, når den påføres. En lav forglødning (kegle 08–06) er mere porøs; en høj forglødning (ofte kegle 04) er mere robust, men tager mindre villigt imod glasur.

Table: Hvordan forglødningen ændrer glaseringen (Digitalfire)
Label: Hvordan forglødningen ændrer glaseringen

| Forglødning                              | Hvad der sker                                                   |
| ---------------------------------------- | --------------------------------------------------------------- |
| Underbrændt, meget sugende               | Glasuren lægger sig for tykt og revner og kravler derefter      |
| Overbrændt, tæt                          | Dypning og tørring tager længere tid                            |
| Brændt varmere eller holdt længere i top | Mere gas brænder af nu, så mindre bobler gennem glasuren senere |

Potclays, en britisk forhandler, beskriver forglødning til omkring {{1000 °C; 1832 °F}}, ca. kegle 06. Ud fra disse kilder tilsammen foreslår vi kegle 06–04 til en første forglødning: {{1828–1945 °F; 998–1063 °C}} ved Ortons middelhastighed.

**Glasurbrændingen**{{en: glaze firing}} (britiske keramikere siger måske **glost** firing) smelter glasuren og brænder for stentøjs vedkommende også leret modent. Ved **enkeltbrænding**{{en: once-firing}} glaseres ubrændt gods, der kun brændes én gang. Digitalfire beretter om et tilfælde i produktion, hvor råglaseret gods kravlede ved kanterne, indtil en forglødning løste problemet, så begynd med to brændinger. [Brænding i en enkel ovn](/guides/firing) giver brændekurver til begge.

## Kegler og varmepåvirkning {#cones}

Keramikere angiver en brænding med en **kegle**{{en: cone}}: en slank keramisk pyramide, der bøjer, når den har fået en bestemt mængde varme. Orton, der fremstiller dem, kalder kegler indikatorer for tid og temperatur (varmepåvirkning): De viser den samlede virkning af tid og temperatur, ikke temperaturen alene.

**Varmepåvirkning**{{en: heatwork}} er grunden: Glasur, ler og kegle reagerer alle på, hvor længe de er varme, og ikke kun på hvor varme. En langsom brænding bøjer en kegle ved en lavere temperatur, en hurtig ved en højere. Ortons tabel har kegle 6 bøjende ved {{2165 °F; 1185 °C}}, når brændingen slutter med en stigning på {{27 °F; 15 °C}} i timen, ved {{2232 °F; 1222 °C}} ved {{108 °F; 60 °C}} i timen og ved {{2269 °F; 1243 °C}} ved {{270 °F; 150 °C}} i timen, hastigheden målt over de sidste {{180 °F; 100 °C}}. En kegle er færdig, når spidsen er bøjet 90°. Keramikere kalder det ofte klokken 5-stillingen.

Keglenumrene går fra 022 til 42. Et foranstillet nul markerer den køligere serie, hvor et større tal er køligere: Kegle 06 er køligere end kegle 04, og kegle 01 køligere end kegle 1.

Table: Temperaturområder: selvstående Ortonkegler ved {{108 °F; 60 °C}} i timen
Label: Temperaturområder

| Område           | Kegler |        °F |        °C | Bruges til                   |
| ---------------- | ------ | --------: | --------: | ---------------------------- |
| Lav temperatur   | 06–04  | 1828–1945 |  998–1063 | Lertøjsglasurer; forglødning |
| Mellemtemperatur | 5–6    | 2167–2232 | 1186–1222 | Stentøj og porcelæn          |
| Høj temperatur   | 9–10   | 2300–2345 | 1260–1285 | Stentøj og porcelæn          |

> [!NOTE]
> Navngiv og programmér brændingerne efter kegle, og betragt temperaturerne som omtrentlige. En **kontrolkegle**{{en: witness cone}} på en ovnplade blandt emnerne, eller et **keglesæt**{{en: cone pack}} på tre (advarselskegle, målkegle og sikkerhedskegle), viser den varmepåvirkning, emnerne virkelig fik.

Offentliggjorte temperaturer varierer. Glazy angiver høj temperatur, kegle 9–11, som ca. {{2336–2390 °F; 1280–1310 °C}}, hvilket svarer til Ortons hurtige kolonne, og Digitalfire angiver kegle 6 som ca. {{2200 °F; 1204 °C}}. Vores råd: Brug Ortons tal for middelhastighed, som denne vejledning gør, programmér efter kegle, og lad en kontrolkegle afgøre det.

Uden for Nordamerika angiver forhandlere ofte °C frem for en kegle. Hermann Seger udviklede den moderne kegle, første gang brugt i Berlin i 1886, og Storbritannien har haft sine egne Staffordshire-kegler; man bør ikke gå ud fra, at deres numre svarer til Ortons, og vi har ikke fundet nogen tabel til at omregne dem. [Brænding i en enkel ovn](/guides/firing) gennemgår kegler mere detaljeret.

## Fra opskrift til Seger-formel {#unity-formula}

En **opskrift**{{en: batch recipe}} opregner råvarer efter vægt, som regel omregnet, så grundglasuren giver 100 i alt. **Tilsætninger**{{en: additives}} (farvestoffer, opakgørende midler og antibundfældningsmidler) kommer ud over de 100, som regel som procent af grundglasuren. For at se, hvad glasuren er, omregner keramikere opskriften til en **Seger-formel (UMF)**{{en: unity molecular formula}}, opkaldt efter Hermann Seger, der først brugte dens opstilling i tre kolonner.

Table: Fra opskrift til Seger-formel: Glazys gennemregnede eksempel
Label: Fra opskrift til Seger-formel

| Trin               | Hvad der sker                                                                                                        | I eksemplet                                                                                                                         |
| ------------------ | -------------------------------------------------------------------------------------------------------------------- | ----------------------------------------------------------------------------------------------------------------------------------- |
| 1. Opskrift        | Råvarer efter vægt, omregnet til 100                                                                                 | Feldspat 40 %, blandt andre                                                                                                         |
| 2. Oxidanalyse     | Som en næringsdeklaration: Hver råvares oxider lægges sammen i vægtprocent, og gasserne udelades                     | Feldspaten er 64,8 % silica, så dens 40 % giver 25,9 % SiO₂. Den brændte glasur er 67,4 % SiO₂, 12,6 % Al₂O₃, 7,5 % K₂O, 12,5 % CaO |
| 3. Mol             | Vægte bliver til **mol**, antal molekyler, fordi »gram kan være misvisende, fordi nogle oxider er tungere end andre« | 60,1 g SiO₂ er ét mol, så 67,4 g er ca. 1,12 mol                                                                                    |
| 4. Normering til 1 | Alt divideres med summen af flusmidlerne, så flusmidlerne giver tilsammen 1                                          | Flusmidlerne giver tilsammen 0,303; divisionen giver K₂O 0,26, CaO 0,74, Al₂O₃ 0,41, SiO₂ 3,70                                      |

Glazecalcs [opskriftsside](/recipe) udfører alle fire trin, mens der tastes, og viser resultatet i tre kolonner: flusmidler (R₂O og RO), der giver tilsammen 1; stabilisatorer (R₂O₃: aluminiumoxid, hvor bor ofte placeres); og glasdannere (RO₂: silica). »Normeringen er bare et skaleringsværktøj,« siger Glazy: To opskrifter lavet af forskellige råvarer, men med samme Seger-formel, »opfører sig næsten ens, når de er brændt«. Så 1-tallet er en fælles målestok, ikke en mængde, der vejes. Digitalfire tilføjer, at metoden »ikke virker lige så godt ved lavere temperaturer«, hvor bor ikke er et rent flusmiddel, og at Seger-formler er »sammenlignende og bedst set i sammenhæng«. **Sammenlign** stiller to opskrifters formler op ved siden af hinanden, oxid for oxid.

### Forholdet mellem silica og aluminiumoxid

Det mest nyttige enkelte tal er **forholdet mellem silica og aluminiumoxid**{{en: silica to alumina ratio}}: silica divideret med aluminiumoxid. I eksemplet er 3,70 ÷ 0,41 ca. 9.

Table: Hvad forholdet mellem silica og aluminiumoxid tyder på (Glazy)
Label: Silica til aluminiumoxid

| Forhold | Glazys tolkning                           |
| ------: | ----------------------------------------- |
|   Ca. 9 | Tyder på en blank smelte, med varme nok   |
|     5–7 | Typisk for mange stabile stentøjsglasurer |
|     3–5 | Kan være mat eller underbrændt            |

Glazy siger ikke, hvilken kegle disse tal gælder for. Læs dem som en grov vejledning for stentøjsglasurer, ca. kegle 6–10. Digitalfire siger, at et forhold over ca. 8 sandsynligvis er blankt, men en glasur med bor kan være blank ved 8 eller lavere, og en glasur til lav temperatur endda ved 6. Et forhold på 5–7 forudsiger hverken blank eller mat i sig selv: Flusmidlerne, boret og keglen flytter alle grænsen. Glazy angiver en typisk fordeling af flusmidlerne for stabile glasurer på 0,2 R₂O med 0,8 RO op til 0,3 R₂O med 0,7 RO. Mere alkali gør smelten mere letflydende og øger dens udvidelse og dermed risikoen for krakelering.

### Glødetab

**Glødetab**{{en: loss on ignition}} (**LOI**) er den vægt, en råvare taber i ovnen, når vand, kuldioxid, organisk stof eller svovl forsvinder som gas. En brændt glasur har intet glødetab, så Seger-formlen udelader det.

Table: Typisk glødetab (Digitalfire)
Label: Glødetab

| Råvare                           | Typisk glødetab                                                   |
| -------------------------------- | ----------------------------------------------------------------- |
| Kridt (calciumkarbonat), dolomit | Over 40 %, mest kuldioxid: 100 g calciumkarbonat afgiver ca. 44 g |
| Lithiumkarbonat                  | Ca. 60 %                                                          |
| Bariumkarbonat, Gerstley Borate  | Over 20 %                                                         |
| Kaolin                           | Ca. 12–14 %, hovedsagelig vand bundet i krystallerne              |
| Feldspater                       | Under 1 %                                                         |

Gas, der forsvinder, efter at glasuren er begyndt at smelte, må boble igennem den og giver med Digitalfires ord »bobler, blærer, nålestik, kravling«. I en prøve hos Digitalfire blev talkum ved med at afgive gas til ca. {{1650 °F; 899 °C}}. Fritter, **kalcinerede** råvarer (opvarmet på forhånd for at drive deres gasser ud) og ændringer af brændingen hjælper alle.

Ældre bøger laver denne regning i hånden, med **molvægt** (vægten af ét mol af en råvare eller et oxid) og **ækvivalentvægt** (vægten af en råvare, der giver ét mol af et oxid). Efter vores regning giver ca. 100 g kridt ét mol, 56 g, calciumoxid. En beregner klarer begge dele.

## Grænser og Stull-diagrammet {#stull-chart}

Et **Stull-diagram** er et kort over glasurer. Det har to akser, begge fra Seger-formlen: silica (SiO₂) vandret langs bunden og aluminiumoxid (Al₂O₃) lodret op ad siden. Hver glasur er ét punkt. Kortet er delt i områder, fx mat, blank, underbrændt og krakeleret. Glazecalcs [opskriftsside](/recipe) tegner glasuren ind på det.

::stull-chart

R. T. Stull lavede diagrammet ud fra prøver, han offentliggjorde i 1912. Han brændte dem ved ca. kegle 11, og alle prøverne havde de samme flusmidler: 0,3 kalium (K₂O) og 0,7 calciumoxid (CaO). Kun silica og aluminiumoxid blev ændret. Så diagrammet gælder for de glasurer ved den varme.

Ens egen glasur er sandsynligvis anderledes. Bor, andre flusmidler og lavere kegler flytter alle områderne. I 2025 testede en artikel i Ceramics Monthly en glasur til kegle 6 med borater som flusmiddel og med meget jern. Diagrammet placerede den som krakeleret, mat og underbrændt. I virkeligheden var den helt udsmeltet, silkemat og ikke krakeleret. Forfatterne siger, at glasurer med borater ikke placeres godt i diagrammet. Så brug områderne som en vejledning, ikke en forudsigelse.

Det **krakelerede** område er der, hvor Stulls egne prøver krakelerede, på hans ler. Det siger ikke, hvordan glasuren passer til den lermasse, der bruges. Krakelering afhænger af den termiske udvidelse af både glasur og ler. Glazecalcs tal for udvidelse hjælper med at sammenligne glasurer, og en rigtig prøve afgør det: isvandsprøven i [Glasurtilpasning og glasurfejl](/guides/glazing-basics#fit-and-defects).

**Grænseformler**{{en: limit formulas}} er et andet værktøj til samme spørgsmål: intervaller for silica, aluminiumoxid og flusmidlerne for stabile glasurer ved en kegle. [Fødevaresikkerhed](/guides/glazing-basics#food-safety) forklarer dem, og hvorfor de ikke beviser noget i sig selv.

## Fritter og råvarer {#materials}

### Fritter

En **fritte**{{en: frit}} er glas lavet på en fabrik: mineraler smeltet, bratkølet i vand og malet. Fritning gør opløselige råvarer som borax uopløselige, låser giftige oxider som bly og barium inde i et stabilt glas, giver en mere ensartet råvare end rå mineraler og driver gasser ud, så frittede glasurer er »langt mere fejlfri« (Digitalfire). Fritter smelter også tidligt: En natriumfritte er aktiv ved kegle 06, mens feldspat »først lige begynder at blive blød ved kegle 6«. De koster mere, de skal have ler for at holde sig svævende (Digitalfires eksempel er 85 % fritte med 15 % ler), og de er »teoretisk uopløselige, men i praksis er de det ikke«.

Nordamerikanske fritter går under producent og nummer: Ferro Frit 3134 (Ferro hedder nu Vibrantz) er blandt de mest brugte fritter i Nordamerika. Britiske opskrifter nævner oftere almindelige fritter, fx boraxfritte.

### De almindelige råvarer

Table: Almindelige glasurråvarer, og hvad de giver
Label: Almindelige glasurråvarer

| Råvare (andre navne)                          | Giver                   | Bemærkninger                                                                                                                                                                                                    |
| --------------------------------------------- | ----------------------- | --------------------------------------------------------------------------------------------------------------------------------------------------------------------------------------------------------------- |
| Kvarts (flint, silica)                        | SiO₂                    | Brug 325 mesh, en meget fin formaling, i glasurer                                                                                                                                                               |
| Kaolin (Storbritannien: China Clay)           | Al₂O₃, SiO₂             | Den vigtigste kilde til aluminiumoxid; hjælper også med at forhindre, at glasuren bundfælder sig                                                                                                                |
| Pibeler                                       | Al₂O₃, SiO₂             | Mere plastisk end kaolin, med mere jern og organisk stof                                                                                                                                                        |
| Kalifeldspat, natronfeldspat, nephelin-syenit | K₂O, Na₂O, Al₂O₃, SiO₂  | Flusmidler med deres eget aluminiumoxid og silica. Nephelin-syenit er et stærkt flusmiddel ved lav temperatur og mellemtemperatur. En gammel opskrifts blotte »feldspat« kan betyde en hvilken som helst af dem |
| Kridt (calciumkarbonat)                       | CaO                     | Det vigtigste calciumflusmiddel; afgiver kuldioxid                                                                                                                                                              |
| Wollastonit                                   | CaO, SiO₂               | Calcium uden kuldioxiden                                                                                                                                                                                        |
| Dolomit, talkum                               | MgO, med CaO eller SiO₂ | Silkematte overflader; lavere udvidelse                                                                                                                                                                         |
| Zinkoxid                                      | ZnO                     | Glans og krystaller; for meget kan give kravling                                                                                                                                                                |
| Borfritter, Gerstley Borate, colemanit        | B₂O₃                    | Uundværlige fra kegle 06 til kegle 6; fritter er »mere ensartede og mindre opløselige end rå borater«                                                                                                           |
| Lithiumkarbonat                               | Li₂O                    | Flusmiddel med lav udvidelse; dyrt, så det bruges sparsomt                                                                                                                                                      |
| Strontiumkarbonat                             | SrO                     | Den mindre giftige erstatning for barium                                                                                                                                                                        |
| Bariumkarbonat                                | BaO                     | Giftigt i rå form; glasurer med meget barium kan afgive metaller                                                                                                                                                |
| Bentonit                                      | Holder svævende         | Et meget fint ler, som regel 1–2 %, mod bundfældning. Over 3 % kan få glasuren til at revne, når den tørrer                                                                                                     |

> [!WARNING]
> Glasurråvarer er fine pulvere. Kvartsstøv skader lungerne, uden at det først giver symptomer, og nogle råvarer, fx bariumkarbonat og lithiumkarbonat, er giftige, hvis de sluges. Håndtér pulvere forsigtigt, gør rent vådt, og bær et tætsluttende åndedrætsværn, når der arbejdes med tørre råvarer. [Sikker blanding og ventilation](/guides/safe-mixing) og [Forgift ikke familien](/guides/home-safety) forklarer hvordan.

### Navne fra land til land

- **Kaolin** hedder **China Clay** i Storbritannien. I Australien er Eckalite ét mærke af kaolin.
- **Flint** er et ældre britisk navn for silica. Britiske forhandlere sælger stadig **kalcineret flint** som et produkt for sig, så »flint« i en britisk opskrift betyder sandsynligvis kalcineret flint og i en amerikansk sandsynligvis kvartsmel. Begge sælges som kilder til silica; kontrollér analysen.
- **China stone** og **Cornish Stone** (Cornwall stone) er den samme råvare, beslægtet med feldspat.
- **Kridt**{{en: whiting}} er calciumkarbonat, malet kridt eller kalksten.

> [!NOTE]
> Bedøm en råvare ud fra de oxider, den giver, ikke ud fra navnet. Sådan arbejder Glazecalc: Leverandørens analyse kan indtastes på siden [Råvarer](/material), og **Prøv nutidige råvarer og sammenlign**, **Foreslå mængder og sammenlign** og **Lav den af mit lager** matcher alle brændte oxider, ikke navne.

Råvarer ændrer sig også. US Geological Survey oplyser, at minerne og fabrikken, der lavede Custer-feldspat, i South Dakota, indstillede driften i november 2023. Den oprindelige mine for Gerstley Borate lukkede omkring 1999–2000; Laguna sælger stadig et produkt under det navn, og Gillespie Borate er den vigtigste erstatning. Kilderne er uenige om, hvorvidt Gillespie erstatter Gerstley Borate pund for pund (producenten og Potclays siger ja, Digitalfire og andre nej), så sammenlign de to i Glazecalc, og prøv derefter en lille portion.

## Farvestoffer og opakgørende midler {#color}

Et **farvestof**{{en: colorant}} er et metaloxid eller -karbonat, der farver en glasur; en **universalfarve**{{en: stain}} er et fabriksfremstillet farvestof, mere stabilt og ensartet end rå oxider. Farvestoffer udgør som regel under 5 % af grundglasuren, mange under 1 %, og et karbonat er svagere end det tilsvarende oxid, fordi en del af det forsvinder som gas. Efter vores regning giver 100 g koboltkarbonat ca. 63 g koboltoxid, og 100 g af det kobberkarbonat, keramikere køber (basisk kobberkarbonat), ca. 72 g kobberoxid. Brug derfor ca. 1,4 til 1,6 gange så meget karbonat som oxid.

Table: Almindelige farvestoffer, i procent af grundglasuren
Label: Almindelige farvestoffer

| Farvestof       | Sædvanlig startmængde                    | Farver og bemærkninger                                                                                                                            |
| --------------- | ---------------------------------------- | ------------------------------------------------------------------------------------------------------------------------------------------------- |
| Kobolt          | 0,1–2 % (kilderne er uenige)             | Blå og meget stærk; mod lilla, når grundglasuren har magnesium                                                                                    |
| Jern            | 0,5–10 %                                 | Brune, lysebrune og røde farver i oxidation; i reduktion giver ½–2 % seladon og 5–10 % tenmoku. Et flusmiddel, så meget får en glasur til at løbe |
| Kobber          | 1–3 %                                    | Grøn eller turkis i oxidation, rød i reduktion. Det kan få en glasur til at afgive metaller                                                       |
| Krom            | Under 0,5 % til 2 % (kilderne er uenige) | Grøn; brun, hvis grundglasuren har zink, lyserød med tin                                                                                          |
| Mangan          | 2–10 %                                   | Brune og lilla farver                                                                                                                             |
| Rutil           | Ca. 2–5 %                                | Meleret, varieret farve; ru eller mat over ca. 5 %                                                                                                |
| Universalfarver | 2–12 %                                   | 2–4 % til lyse nuancer, 5–8 % til mellemtoner, 10–12 % til stærke farver                                                                          |

Mængderne af kobolt og krom er reelt omstridte. Glazy siger, at 0,1 % kobolt er nok til en blå; Glendale Community College angiver ½–2 % eller ½–3 % afhængigt af ovnatmosfæren; Birdie Boone siger i Pottery Making Illustrated 3 % eller mindre. For krom siger Boone under 0,5 % og Glendale 2–3 %. Det sikre er at starte lavt og lave en **prøverække**{{en: line blend}}: en række prøvebrikker, hvor én råvare øges trinvis fra lidt til meget.

Grundglasuren ændrer farven. En blank, transparent grundglasur giver den klareste farve; silkematte og matte grundglasurer, som regel med mere aluminiumoxid, dæmper den. Magnesium skubber kobolt mod lilla, zink gør krom brun, og krom med tin giver lyserød.

### Opakgørende midler

Et **opakgørende middel**{{en: opacifier}} gør en glasur **dækkende**, så leret skjules; en **transparent** glasur lader det ses.

Table: Opakgørende midler

| Opakgørende middel                         | Sædvanlig mængde           | Bemærkninger                                                                                                                             |
| ------------------------------------------ | -------------------------- | ---------------------------------------------------------------------------------------------------------------------------------------- |
| Zirkonsilikat (Zircopax, Superpax, Ultrox) | 10–15 % for fuld dækkeevne | Det billigere valg; mærkerne er zirkonsilikat malet til forskellige kornstørrelser, og finere kvaliteter er stærkere                     |
| Tinoxid                                    | Ca. 5–7 % (vores skøn)     | Dyrt; svagere ved høj temperatur, og Digitalfire oplyser, at 4 % ikke gav nogen dækkeevne i en transparent reduktionsglasur til kegle 10 |
| Titandioxid                                | Ca. 5 % (vores skøn)       | Silkeagtig, gennemskinnelig dækkeevne; ca. 5 % kan variere overfladen, og meget mere giver ofte en mat overflade med krystaller          |

## Glasurtilpasning og glasurfejl {#fit-and-defects}

Ler og glasur udvider sig begge, når de opvarmes, og trækker sig sammen, når de køler af, hver med sin egen mængde: sin **termiske udvidelse**{{en: thermal expansion}}. **Glasurtilpasning**{{en: glaze fit}} er, hvor godt de to passer sammen. Ved god tilpasning er glasuren under let trykspænding fra leret; Digitalfire siger, at lidt trykspænding styrker godset, mens for meget kan svække det og endda få det til at revne.

### Krakelering og afskalning

**Krakelering**{{en: crazing}} er et net af fine revner. Glasurens udvidelse er højere end skærvens, så den trækker sig mere sammen ved afkøling, bliver strakt og revner, som regel på grund af for meget natrium og kalium (Na₂O, K₂O). Den kan også opstå senere, under brug, efter gentagen pludselig afkøling, fx ved kontakt med kolde væsker. Når den er tilsigtet, som i raku, kaldes den **krakelé**{{en: crackle}}. Digitalfire siger: »I 95 % af tilfældene er løsningen at justere glasurens termiske udvidelse«; styret afkøling udskyder kun krakeleringen. Digitalfires prøve: Opvarm godset til ca. {{300 °F; 149 °C}}, dyp det i isvand, og gnid en tusch hen over det, så revnerne ses.

Kilderne er uenige om den første løsning. Glazy foreslår at tilsætte silica eller aluminiumoxid; Digitalfire svarer, at ekstra silica »kun fortynder KNaO« (natrium og kalium); Linda Bloomfield tilsætter bor eller skærer ned på feldspat, én råvare ad gangen. Vores råd: Skift i [opskriftsberegneren](/recipe) noget af natriummet og kaliummet ud med flusmidler med lavere udvidelse (bor, lithium, magnesium, calcium), kontrollér ændringen med **Sammenlign**, og bekræft med isvandsprøven.

**Afskalning**{{en: shivering}} er det omvendte: Glasurens udvidelse er langt lavere end skærvens, så den er under for stor trykspænding og skaller af ved kanter og rande. Digitalfire advarer om, at skårene kan være knivskarpe og kan blive slugt, og Glazy kalder afskalning »endnu farligere end krakelering på brugskeramik«. Løsningen er en glasur med højere udvidelse eller en lermasse med lavere udvidelse.

> [!WARNING]
> Brug ikke krakeleret eller afskallet gods til mad eller drikke. Kilderne er uenige om, hvorvidt krakelerede emner kan gøres rene nok (én siger, at en opvaskemaskine klarer det; en anden kalder krakeleret brugskeramik defekt), så vi vælger den forsigtige side.

### Blank og mat

En **blank** overflade er spejlende og glat, **silkemat** har en dæmpet glans, og **mat** er glansløs. Blank kræver et helt udsmeltet glas. Mat kan komme af meget aluminiumoxid (et lavt forhold mellem silica og aluminiumoxid), af flusmidler som calcium, magnesium, barium eller strontium, der danner små krystaller, når glasuren køler af, eller af underbrænding.

### Almindelige glasurfejl

Ændr én ting ad gangen, og gem prøvebrikkerne.

Table: Almindelige glasurfejl, deres sædvanlige årsager og første løsninger
Label: Almindelige glasurfejl

| Glasurfejl | Ser ud som                                                  | Almindelige årsager                                                                                                                            | Første løsninger                                                                                  |
| ---------- | ----------------------------------------------------------- | ---------------------------------------------------------------------------------------------------------------------------------------------- | ------------------------------------------------------------------------------------------------- |
| Kravling   | Glasuren trækker sig sammen i perler og efterlader bart ler | Støvet eller fedtet forglødet gods; et tykt lag med meget ler, der revnede under tørringen; zink, zirkonsilikat eller tin                      | Rengør det forglødede gods; påfør tyndere; kalcinér noget af leret; tilsæt et bindemiddel som CMC |
| Nålestik   | Små huller eller fordybninger                               | Gas fra skærv eller glasur, der ikke er lukket til igen; en underbrændt eller sej glasur                                                       | Hold ved sluttemperaturen i ca. en halv time; påfør tyndere; mindre zink eller rutil              |
| Blærer     | Kratere med skarpe kanter                                   | Som regel overbrænding; meget tykke lag; flygtige flusmidler over ca. {{2192 °F; 1200 °C}}                                                     | Brænd lavere; påfør tyndere. Skarpe kanter gør brugskeramik usikker                               |
| Løb        | Glasuren flyder ud på ovnpladen                             | For lidt aluminiumoxid; for tykt, som hvor overhældninger overlapper; meget jern                                                               | Påfør tyndere; tilsæt aluminiumoxid; hold glasuren et godt stykke over foden                      |
| Kølerevner | Revner i emnet fra afkøling eller opvarmning                | Hurtig afkøling gennem kvartsspringet, {{1063 °F; 573 °C}}, eller cristobalitspringet, ca. {{428 °F; 220 °C}}; ujævne vægge; dårlig tilpasning | Brænd langsomt gennem begge, op og ned; jævne vægge                                               |

## Fødevaresikkerhed {#food-safety}

**Afgivelse af metaller**{{en: leaching}} er metal, der opløses fra en brændt glasur ud i mad eller drikke, og en glasur kan se perfekt ud og alligevel gøre det. De lovpligtige prøvninger lægger det brændte emne i blød i en syreopløsning og måler det bly og cadmium, der kommer ud.

### Blyfri er ikke det samme som egnet til fødevarekontakt

Reglerne i USA, EU, Storbritannien og Australien begrænser det bly og cadmium, et brændt emne afgiver, ikke hvad glasuren indeholder. »Blyfri« fjerner én fare; det er ikke en vurdering af fødevaresikkerhed. Andre oxider afgives også: Glazy advarer om, at glasurer med meget barium »kan afgive metaller og generelt ikke er egnede til fødevarekontakt«, Digitalfire siger, at kobber »kan få en glasur til at afgive metaller; test den«, og Glazy anbefaler ikke længere blyglasurer til brugskeramik.

En **indvendig glasur**{{en: liner glaze}} er en stabil, som regel transparent eller hvid glasur til flader, der kommer i kontakt med mad. Efter vores opfattelse er en glasur uden farvestof, barium, bly eller lithium, der smelter helt ud, ikke krakelerer og er slidstærk, det valg med lavere risiko. Lavere risiko er ikke et bevis.

**Grænseformler**{{en: limit formulas}} (Digitalfire foretrækker **målformler**) angiver typiske intervaller i Seger-formlen for stabile glasurer ved en kegle: Digitalfires mål for kegle 6 sætter aluminiumoxid til 0,285–0,64 og silica til 2,4–4,7. De leder mod sund kemi, men beviser intet; Digitalfire undgår ordet »grænse«, fordi det antyder, at glasurer inden for intervallerne »på en eller anden måde er sikre«. Glazecalcs værktøjer til at ændre en opskrift siger, når den nye går ud over en anbefalet grænse, fx meget bor ved kegle 6, og hvad glasuren sandsynligvis vil gøre.

De lovfastsatte grænseværdier er forskellige fra land til land. Tabellen viser dem, der gælder, hvor værkstedet ligger, i lovens egne enheder; vælg et andet land eller en anden region for at sammenligne.

::food-limits

I USA behandles dekorativt keramisk gods, der ser ud til at kunne bruges til mad, som gods til fødevarer, medmindre det har en påklæbet etiket og en permanent meddelelse støbt eller brændt ind i bunden, fx »Not for Food Use. May Poison Food«, eller har et hul gennem fladen til maden. EU fastsætter grænseværdier for bly og cadmium i keramiske genstande i Rådets direktiv 84/500/EØF, og Storbritannien har de samme tal i sin egen lovgivning. En beslutning fra Benelux-landene fra 2024 fastsætter meget lavere grænseværdier for keramiske genstande. Nederlandene anvendte dem fra den 29. maj 2026: ca. 130 til 150 gange mindre bly og ca. 14 til 18 gange mindre cadmium end EU’s tal. Gods, der opfyldte de gamle regler og først blev solgt før den 1. december 2026, må sælges, til lageret er opbrugt. Prøvningslaboratorier oplyser, at Luxembourg anvender de samme grænseværdier fra den 29. maj 2026, og at Belgien vedtog dem ved et kongeligt dekret af 19. juli 2026; vi har ikke selv læst de tekster. Australien fastsætter grænseværdier for importeret gods; vi har ikke fundet nogen officiel grænseværdi for gods fremstillet i Australien eller New Zealand.

### Prøvning

FDA siger, at testsæt med vatpind til hjemmebrug kan vise bly, der kan afgives, men undersøgelser viser, at disse sæt ofte tager fejl på glaseret gods: De kan vise bly, der ikke er der, og de kan overse bly, der afgives. Betragt et positivt resultat som en grund til at holde op med at bruge emnet og et negativt som et resultat, der intet beviser. En migrationstest af det brændte emne i et laboratorium (ASTM C738 i USA; EN 1388 eller ISO 6486 i Europa) er det rigtige svar.

> [!WARNING]
> »Egnet til fødevarekontakt« betyder, at denne glasur, på dette ler, brændt til denne kegle i denne ovn og påført på denne måde, afgiver mindre end de lovfastsatte grænseværdier. Glazecalc kan hjælpe med at opbygge en stabil glasur, og **Erstat bly** kan bygge en gammel blyopskrift op på ny uden bly, men ingen beregner kan godkende et emne. Det kan kun en prøvning af det brændte emne.

## Massefylde og påføring {#application}

### Massefylde

Glasurpulver blandet med vand er en **glasurvælling**{{en: slurry}}. Dens **massefylde**{{en: specific gravity}} er dens vægt sammenlignet med samme rumfang vand, som har massefylden 1,0: Jo højere den er, desto mere pulver er der i spanden. Glazy kalder 1,4–1,5 »et godt udgangspunkt for de fleste glasurer«. For at måle den vejes præcis 100 mL glasurvælling (Glazy foreslår en sprøjte), og vægten divideres med 100: 145 g betyder massefylde 1,45. Flydevægte er upålidelige i geléagtige glasurer, og vand fordamper, så kontrollér igen, før der glaseres.

Målene er forskellige fra kilde til kilde. Digitalfire sætter dyppeglasurer til 1,40–1,50 og købte penselglasurer til 1,25–1,55, mens Potclays angiver 1,71–1,81 til pensling og 1,71 til sprøjtning. Vores råd: Dyp ved ca. 1,45 med glasuren let geléagtig, følg etiketten for en penselglasur, og skriv ned, hvad der virker.

Et **flokkuleringsmiddel**{{en: flocculant}} (bittersalt, eddike eller calciumklorid) gør en glasurvælling let geléagtig, så den bliver **tixotrop**{{en: thixotropic}}: Den flyder, når den røres, og stivner, når den står stille, for at få »en jævn glasurdækning uden dryp«. Et **deflokkuleringsmiddel**{{en: deflocculant}} (vandglas eller Darvan) gør den tyndere. [Sådan laver man en glasur](/guides/making-a-glaze) gennemgår blanding og justering.

### Påføring af glasur

Fjern først støv og fedt fra det forglødede gods med en knap fugtig svamp i stedet for at vaske det, hvilket gennembløder det. Blæs ikke støvet af med trykluft, og børst det ikke af tørt: Det sender kvartsstøv ud i luften ([Sikker blanding og ventilation](/guides/safe-mixing#cleaning)).
