Repository: AaronFilson/glazecalc

# Glazecalc

**Free glaze chemistry for potters.** Enter a glaze recipe and see its unity molecular formula
(UMF): the fluxes, alumina and silica it becomes in the kiln, and their ratio. Keep your recipes,
materials, colorants, firing logs and notes together in one private notebook.

**[glazecalcapp.com](https://glazecalcapp.com)**: try it without an account. A free, non-commercial project by
Aaron Filson, in 57 languages, and usable from AI assistants through its MCP server.
<table>
  <tr>

## At a glance

For anyone reading the code; the [highlights](#highlights) below give the details.

- **Stack:** Angular 22 (standalone components, signals, zoneless), TypeScript on Node 24 with Express

File: client/public/i18n/guides/glazing-basics/de.md (part 1 of 2)
---
title: Glasieren von Grund auf
lead: Woraus eine Glasur besteht, wie der Ofen sie in Glas verwandelt, und alle Begriffe erklärt, die Ihnen auf einem Rezept, einem Rohstoffsack oder einer Kegeltabelle begegnen.
---

## What a glaze is {#what-a-glaze-is lang=en}

A **glaze** is a thin coat of glass fused to a pot. Glazy, the open glaze-recipe database, calls it "a glass formula tuned to melt and fuse onto clay at certain temperatures". It goes on as a layer of powder and melts in the kiln into a glassy coat that seals the clay, so the pot is less likely to leak, stain or wear. At the top of the firing the melt also reacts with the clay, often forming a layer between them that locks the glaze on. On earthenware, fired cooler, this layer is thin and the glaze stays mostly on top. On stoneware and porcelain, fired hotter, the layer is thicker and the glaze grips the clay more firmly. The glaze stays glass, though: it does not become part of the clay.

A recipe lists raw materials, such as feldspar, whiting and kaolin. In the kiln, part of each leaves as gas (water or carbon dioxide) and the rest becomes **oxides**: compounds of an element with oxygen, such as silica (SiO₂) or calcium oxide (CaO). The fired glass is made of oxides, so potters describe a glaze by them. Each oxide does one of three jobs.

- **Silica** (SiO₂) is the **glass former**: it builds the glass. Pure silica melts above {{3100 °F; 1700 °C}}, far hotter than a pottery kiln, and a glaze high in silica is generally more durable.
- **Fluxes** lower the melting point to one a kiln can reach. The **alkalis**, written **R₂O**, are the oxides of sodium, potassium and lithium (Na₂O, K₂O, Li₂O); they work from cone 06 up through mid and high fire. The **alkaline earths**, written **RO**, are the oxides of calcium, magnesium, barium and strontium (CaO, MgO, BaO, SrO), with zinc oxide (ZnO) grouped alongside; they work best from cone 5 to cone 10. The R stands for any metal in the family.
- **Alumina** (Al₂O₃) is the **stabilizer**. It stiffens the melt so it stays on upright walls, and adds hardness and durability. Glazy's warning: with too little alumina "your glaze may run; too much can stiffen the melt into a matte". Alumina comes mostly from clay and feldspar.

**Boron** (B₂O₃) blurs the line. Chemists class it as a glass former, but at studio temperatures it acts as a flux, and potters treat it as one. It is critical at cone 5–6 and not needed at high fire. (Cones, the way potters name a firing, are explained below.)

> [!NOTE]
> One way to hold it in mind: silica is the glass, the fluxes let it melt at a temperature your kiln can reach, and alumina thickens it so it stays where you put it.

## Ton, Überzüge und die zwei Brände {#clay-and-firings}

### Tonmassen

Die **Tonmasse**{{en: clay body}} ist der Ton, aus dem ein Gefäß gemacht ist. Es gibt drei Hauptarten.

- **Irdenware**{{en: earthenware}}: eine Masse für den niedrigen Brennbereich, etwa Kegel 06–02, die porös bleibt. Sie ist oft rot oder beige und braucht eine Glasur, um Wasser zu halten.
- **Steinzeug**{{en: stoneware}}: eine Masse für den mittleren bis hohen Brennbereich, etwa Kegel 5–10, die dicht gesintert oder nahezu dicht wird.
- **Porzellan**: eine weiße, kaolinreiche Masse für den hohen Brennbereich, oft durchscheinend.

**Dicht gesintert** heißt glasig und nicht porös; die **Sinterung** ist der Vorgang, bei dem eine Masse im Brand so wird. In Großbritannien wird die Grenze oft stattdessen über die Temperatur gezogen: Steinzeug wird über {{2192 °F; 1200 °C}} gebrannt, Irdenware darunter. Der mittlere Brennbereich, Kegel 5–6, liegt knapp beiderseits dieser Grenze.

### Überzüge und Trocknen

**Schlicker** ist in Wasser aufgeschlämmter Ton, zum Gießen, Verbinden oder Verzieren. Eine **Engobe** ist ein schlickerartiger, oft farbiger Überzug mit einem höheren Anteil an Rohstoffen, die kein Ton sind. Eine **Unterglasurfarbe** ist farbiger Schlicker oder eine Bemalung mit Oxiden, meist mit einer Transparentglasur überzogen.

**Ungebrannte Ware** heißt auf Englisch **greenware** (die Quellen sind uneins, ob das Wort alle ungebrannte Ware meint oder nur trockene). Beim Trocknen wird sie zuerst **lederhart**: fest, aber noch etwas feucht, der Zeitpunkt, um abzudrehen und Henkel anzusetzen; dann **knochentrocken**: ohne freies Wasser, sehr zerbrechlich und bereit für den Brand.

### Die zwei Brände

Der erste, niedrigere Brand ist der **Schrühbrand**{{en: bisque}} (in britischen Quellen **biscuit**), meist Kegel 08–04 (am häufigsten 06–04), etwa {{1728–1945 °F; 942–1063 °C}}. Danach ist die Ware fest, aber porös. Digitalfire, eine Referenzseite zu Glasuren, empfiehlt im Allgemeinen mehr als 15 % Porosität, damit die geschrühte Ware der Glasur beim Auftragen Wasser entzieht. Niedrig geschrühte Ware (Kegel 08–06) ist poröser; hoch geschrühte (oft Kegel 04) ist fester, nimmt die Glasur aber schlechter an.

Table: Wie der Schrühbrand das Glasieren beeinflusst (Digitalfire)
Label: Wie der Schrühbrand das Glasieren beeinflusst

| Schrühbrand                                            | Was passiert                                                          |
| ------------------------------------------------------ | --------------------------------------------------------------------- |
| Zu schwach gebrannt, sehr saugfähig                    | Die Glasurschicht wird zu dick, reißt dann und rollt ab               |
| Zu stark gebrannt, dicht                               | Tauchen und Trocknen dauern länger                                    |
| Heißer gebrannt oder länger auf Endtemperatur gehalten | Mehr Gas brennt jetzt aus, also perlt später weniger durch die Glasur |

Potclays, ein britischer Lieferant, beschreibt einen Schrühbrand auf etwa {{1000 °C; 1832 °F}}, etwa Kegel 06. Aus diesen Quellen zusammen empfehlen wir für einen ersten Schrühbrand Kegel 06–04: {{1828–1945 °F; 998–1063 °C}} bei der mittleren Heizrate nach Orton.

Der **Glasurbrand**{{en: glaze firing}} (auch Glattbrand, in britischen Quellen **glost** firing) schmilzt die Glasur und brennt bei Steinzeug auch die Tonmasse dicht. Beim **Einbrand**{{en: once-firing}} wird ungebrannte Ware glasiert und nur ein einziges Mal gebrannt. Digitalfire berichtet von einem Fall aus der Produktion, in dem roh glasierte Ware an den Rändern abrollte, bis ein Schrühbrand das behob; beginnen Sie also mit zwei Bränden. Die Anleitung [Brennen mit einem einfachen Ofen](/guides/firing) enthält Brennkurven für beide.

## Kegel und Wärmearbeit {#cones}

Ein Brand wird nach einem **Kegel**{{en: cone}} benannt: einer schlanken keramischen Pyramide, die sich biegt, wenn sie eine bestimmte Wärmemenge erhalten hat. Orton, der Hersteller, sagt es so: „Kegel messen nicht nur die Temperatur. Sie messen die Wärmearbeit, das Zusammenwirken von Zeit und Temperatur.“

Der Grund ist die **Wärmearbeit**{{en: heatwork}}: Glasur, Ton und Kegel reagieren nicht nur darauf, wie heiß sie werden, sondern auch darauf, wie lange sie heiß sind. Bei einem langsamen Brand biegt sich ein Kegel bei niedrigerer Temperatur, bei einem schnellen bei höherer. Laut Ortons Tabelle biegt sich Kegel 6 bei {{2165 °F; 1185 °C}}, wenn der Brand zum Schluss um {{27 °F; 15 °C}} pro Stunde steigt, bei {{2232 °F; 1222 °C}} bei {{108 °F; 60 °C}} pro Stunde und bei {{2269 °F; 1243 °C}} bei {{270 °F; 150 °C}} pro Stunde; gemeint ist die Heizrate über die letzten {{180 °F; 100 °C}}. Ein Kegel ist gefallen, wenn sich seine Spitze um 90° geneigt hat; Orton nennt das die 5-Uhr-Stellung.

Die Kegelnummern reichen von 022 bis 42. Eine führende Null kennzeichnet die kühlere Reihe, in der eine größere Zahl kühler ist: Kegel 06 ist kühler als Kegel 04 und Kegel 01 kühler als Kegel 1.

Table: Brennbereiche: selbststehende Ortonkegel bei {{108 °F; 60 °C}} pro Stunde
Label: Brennbereiche

| Bereich                | Kegel |        °F |        °C | Verwendet für                       |
| ---------------------- | ----- | --------: | --------: | ----------------------------------- |
| Niedriger Brennbereich | 06–04 | 1828–1945 |  998–1063 | Glasuren für Irdenware; Schrühbrand |
| Mittlerer Brennbereich | 5–6   | 2167–2232 | 1186–1222 | Steinzeug und Porzellan             |
| Hoher Brennbereich     | 9–10  | 2300–2345 | 1260–1285 | Steinzeug und Porzellan             |

> [!NOTE]
> Benennen und programmieren Sie Ihre Brände nach Kegeln, und betrachten Sie die Temperaturen als Näherungswerte. Ein **Messkegel**{{en: witness cone}} auf der Ofenplatte zwischen den Stücken oder ein **Kegelsatz**{{en: cone pack}} aus drei Kegeln (Führungs-, Haupt- und Wachkegel) zeigt die Wärmearbeit, die Ihre Stücke tatsächlich erhalten haben.

Die veröffentlichten Temperaturen weichen voneinander ab. Glazy gibt für den hohen Brennbereich, Kegel 9–11, etwa {{2336–2390 °F; 1280–1310 °C}} an, was Ortons Spalte für schnelles Aufheizen entspricht, und Digitalfire berichtet, dass die meisten Öfen Kegel 6 bei etwa {{2200 °F; 1204 °C}} erreichen. Unser Rat: Nehmen Sie Ortons Werte für die mittlere Heizrate, wie diese Anleitung, programmieren Sie nach Kegel, und lassen Sie einen Messkegel entscheiden.

Außerhalb Nordamerikas geben Lieferanten oft °C statt eines Kegels an. Hermann Seger entwickelte den modernen Kegel, der 1886 in Berlin zuerst verwendet wurde, und Großbritannien hatte eigene Staffordshire-Kegel; gehen Sie nicht davon aus, dass ihre Nummern denen von Orton entsprechen. Wir haben keine Tabelle zum Umrechnen gefunden. Die Anleitung [Brennen mit einem einfachen Ofen](/guides/firing) behandelt Kegel ausführlicher.

## From recipe to unity formula {#unity-formula lang=en}

A **batch recipe** lists raw materials by weight, usually scaled so the base adds up to 100. **Additives** (colorants, opacifiers and suspenders) go on top of the 100, usually as a percent of the base. To see what the glaze is, potters turn the recipe into a **unity molecular formula** (**UMF**, or **Seger formula**, after Hermann Seger, who first used its three-column layout).

Table: From recipe to unity formula: Glazy's worked example
Label: From recipe to unity formula

| Step              | What happens                                                                                                                 | In the example                                                                                                              |
| ----------------- | ---------------------------------------------------------------------------------------------------------------------------- | --------------------------------------------------------------------------------------------------------------------------- |
| 1. Batch recipe   | Raw materials by weight, scaled to 100                                                                                       | Feldspar 40%, among others                                                                                                  |
| 2. Oxide analysis | Like a nutrition label: each material's oxides are added up as weight percent, and the gases dropped                         | The feldspar is 64.8% silica, so its 40% brings 25.9% SiO₂. The fired glaze is 67.4% SiO₂, 12.6% Al₂O₃, 7.5% K₂O, 12.5% CaO |
| 3. Moles          | Weights become **moles**, counts of molecules, because "Grams can be misleading because some oxides are heavier than others" | 60.1 g of SiO₂ is one mole, so 67.4 g is about 1.12 moles                                                                   |
| 4. Unity          | Everything is divided by the total of the fluxes, so the fluxes add up to 1                                                  | The fluxes total 0.303; dividing gives K₂O 0.26, CaO 0.74, Al₂O₃ 0.41, SiO₂ 3.70                                            |

Glazecalc's [recipe page](/recipe) does all four steps as you type, and shows the result in three columns: fluxes (R₂O and RO) adding up to 1; stabilizers (R₂O₃: alumina, with boron often placed here); and glass formers (RO₂: silica). "Unification is just a scaling tool," Glazy says: two recipes made from different materials but with the same unity formula "behave almost identically once fired". So the 1 is a shared yardstick, not an amount you weigh. Digitalfire adds that the method "does not work as well at lower temperatures", where boron is not a plain flux, and that unity formulas are "comparative and best viewed in context". **Compare** lines up two recipes' formulas oxide by oxide.

### The silica to alumina ratio

The most useful single number is the **silica to alumina ratio**: silica divided by alumina. In the example, 3.70 ÷ 0.41 is about 9.

Table: What the silica to alumina ratio suggests (Glazy)
Label: Silica to alumina ratio

|   Ratio | Glazy's reading                           |
| ------: | ----------------------------------------- |
| About 9 | Suggests a glossy melt, given enough heat |
|     5–7 | Typical of many stable stoneware glazes   |
|     3–5 | May be matte or underfired                |

Glazy does not say which cone these figures are for. Read them as a rough guide for stoneware glazes, about cone 6–10. Digitalfire says a ratio above about 8 is likely glossy, but a glaze with boron can be glossy at 8 or lower, and a low-fire one even at 6. A ratio of 5–7 predicts neither gloss nor matte on its own: the fluxes, the boron and the cone all move the line. Glazy gives a typical flux balance for stable glazes of 0.2 R₂O with 0.8 RO, up to 0.3 R₂O with 0.7 RO. More alkali makes the melt more fluid and raises its expansion, and so the risk of crazing.

### Loss on ignition

**Loss on ignition** (**LOI**) is the weight a material loses in the kiln as water, carbon dioxide, organic matter or sulfur leave as gas. A fired glaze has none, so the unity formula leaves it out.

Table: Typical loss on ignition (Digitalfire)
Label: Loss on ignition

| Material                              | Typical LOI                                                                      |
| ------------------------------------- | -------------------------------------------------------------------------------- |
| Whiting (calcium carbonate), dolomite | Over 40%, mostly carbon dioxide: 100 g of calcium carbonate gives off about 45 g |
| Lithium carbonate                     | About 60%                                                                        |
| Barium carbonate, Gerstley Borate     | Over 20%                                                                         |
| Kaolin                                | About 12%, mainly water bound in its crystals                                    |
| Feldspars                             | Under 1%                                                                         |

Gas that leaves after the glaze starts to melt must bubble through it, causing, in Digitalfire's words, "bubbles, blisters, pinholes, crawling". Talc keeps giving off gas until about {{1650 °F; 899 °C}}. Frits, **calcined** materials (heated beforehand to drive their gases off) and changes to the firing all help.

Older books do this arithmetic by hand, with **molecular weight** (the weight of one mole of a material or oxide) and **equivalent weight** (the weight of a material that supplies one mole of an oxide). By our arithmetic, about 100 g of whiting supplies one mole, 56 g, of calcium oxide. A calculator handles both.

## Limits and the Stull chart {#stull-chart lang=en}

A **Stull chart** is a map of glazes. It has two axes, both from the unity formula: silica (SiO₂) across the bottom and alumina (Al₂O₃) up the side. Each glaze is one point. The map is split into regions, such as matte, bright (glossy), underfired and crazed. Glazecalc's [recipe page](/recipe) draws your glaze on it.

::stull-chart

R. T. Stull made the chart from tests he published in 1912. He fired them at about cone 11, and every test had the same fluxes: 0.3 potash (K₂O) and 0.7 calcium oxide (CaO). Only the silica and alumina changed. So the chart is true for those glazes at that heat.

Your glaze is probably different. Boron, other fluxes and lower cones all move the regions. In 2025 a Ceramics Monthly article fired a cone 6 glaze with boron that plotted as crazed, matte and underfired; in fact it was fully melted, satin and not crazed. Its authors say the chart does not work for glazes with a lot of boron. So use the regions as a guide, not a prediction.

The **crazed** region is where Stull's own tests crazed, on his clay. It does not tell you how your glaze fits your clay body. Crazing depends on the thermal expansion of both glaze and clay. Glazecalc's expansion figure helps you compare glazes, and a real test decides: the ice-water test in [Glaze fit and defects](/guides/glazing-basics#fit-and-defects).

**Limit formulas** are a different tool for the same question: ranges of silica, alumina and the fluxes for stable glazes at a cone. [Food safety](/guides/glazing-basics#food-safety) explains them, and why they prove nothing on their own.

## Frits and raw materials {#materials lang=en}

### Frits

A **frit** is glass made in a factory: minerals melted, quenched in water and ground. Fritting makes soluble materials such as borax insoluble, locks toxic oxides such as lead and barium into a stable glass, gives a more consistent material than raw minerals, and drives off gases, so fritted glazes are "much more defect-free" (Digitalfire). Frits also melt early: a soda frit is active at cone 06, while feldspar "is only beginning to soften at cone 6". They cost more, they need clay to stay suspended (Digitalfire's example is 85% frit with 15% clay), and they are "theoretically insoluble, but in practice, they are not".

North American frits go by maker and number: Ferro Frit 3134 (Ferro is now Vibrantz) is in about 22% of Glazy's public recipes. UK recipes more often name generic frits, such as standard borax frit.

### The common raw materials

Table: Common glaze materials and what they supply
Label: Common glaze materials

| Material (other names)                            | Supplies               | Notes                                                                                                                                                 |
| ------------------------------------------------- | ---------------------- | ----------------------------------------------------------------------------------------------------------------------------------------------------- |
| Silica (flint, quartz)                            | SiO₂                   | Use 325 mesh, a very fine grind, in glazes                                                                                                            |
| Kaolin (UK: china clay; Australia: Eckalite)      | Al₂O₃, SiO₂            | The main alumina source; also keeps glaze suspended                                                                                                   |
| Ball clay                                         | Al₂O₃, SiO₂            | More plastic than kaolin, with more iron and organic matter                                                                                           |
| Potash feldspar, soda feldspar, nepheline syenite | K₂O, Na₂O, Al₂O₃, SiO₂ | Fluxes with their own alumina and silica. Nepheline syenite is a strong low- and mid-fire flux. An old recipe's plain "feldspar" may mean any of them |
| Whiting (calcium carbonate)                       | CaO                    | The main calcium flux; gives off carbon dioxide                                                                                                       |
| Wollastonite                                      | CaO, SiO₂              | Calcium without the carbon dioxide                                                                                                                    |
| Dolomite, talc                                    | MgO, with CaO or SiO₂  | Silky matte surfaces; lower expansion                                                                                                                 |
| Zinc oxide                                        | ZnO                    | Gloss and crystals; too much can cause crawling                                                                                                       |
| Boron frits, Gerstley Borate, colemanite          | B₂O₃                   | Essential from cone 06 to cone 6; frits are "more consistent and less soluble than raw borates"                                                       |
| Lithium carbonate                                 | Li₂O                   | Low-expansion flux; expensive, so used sparingly                                                                                                      |
| Strontium carbonate                               | SrO                    | The less toxic stand-in for barium                                                                                                                    |
| Barium carbonate                                  | BaO                    | Toxic in raw form; high-barium glazes can leach                                                                                                       |
| Bentonite                                         | Suspension             | A very fine clay, usually 1–3%, to stop settling                                                                                                      |

> [!WARNING]
> Glaze materials are fine powders. Silica dust harms the lungs without symptoms at first, and some materials, such as barium carbonate and lithium carbonate, are poisonous if swallowed. Handle powders gently, clean up wet, and wear a fitted respirator when working dry. [Safe mixing and ventilation](/guides/safe-mixing) and [Don't poison your family](/guides/home-safety) explain how.

### Regional names

- **Kaolin** is **china clay** in the UK; Australian suppliers sell it as Eckalite.
- **Flint** is an older UK name for silica. UK suppliers still sell **calcined flint** as its own product, so "flint" in a British recipe probably means calcined flint, and in an American one probably ground quartz. Both are sold as sources of silica; check the analysis.
- **China stone** and **Cornish stone** (Cornwall stone) are the same material, related to feldspar.
- **Whiting** is calcium carbonate; German suppliers call it Kreide (chalk).

> [!NOTE]
> Judge a material by the oxides it supplies, not by its name. Glazecalc works that way: you can enter your supplier's analysis on the [Materials page](/material), and **Try modern materials and compare**, **Suggest amounts and compare** and **Match with what I have** all match fired oxides, not names.

Materials change, too. The US Geological Survey reports that the mine and plant that made Custer feldspar, in South Dakota, stopped work in November 2023. The original Gerstley Borate mine closed around 1999–2000; Laguna still sells a product under that name, and Gillespie Borate is the main substitute. Sources disagree on whether Gillespie replaces Gerstley Borate pound for pound (its maker and Potclays say yes, Digitalfire and others no), so compare the two in Glazecalc, then test a small batch.

## Colorants and opacifiers {#color lang=en}

A **colorant** is a metal oxide or carbonate that colors a glaze; a **stain** is a factory-made colorant, more stable and consistent than raw oxides. Colorants are usually under 5% of the base, many under 1%, and a carbonate is weaker than the matching oxide, because part of it leaves as gas. By our arithmetic, 100 g of cobalt carbonate gives about 63 g of cobalt oxide, and 100 g of the copper carbonate potters buy (basic copper carbonate) about 72 g of copper oxide. So use about 1.4 to 1.6 times as much carbonate as oxide.

Table: Common colorants, as a percent of the base
Label: Common colorants

| Colorant          | Usual starting amount               | Colors and notes                                                                                                          |
| ----------------- | ----------------------------------- | ------------------------------------------------------------------------------------------------------------------------- |
| Cobalt            | 0.1–2% (sources disagree)           | Blue, and very strong; toward purple when the base has magnesium                                                          |
| Iron              | 0.5–10%                             | Browns, tans and reds in oxidation; in reduction, ½–2% gives celadon and 5–6% tenmoku. A flux, so a lot makes a glaze run |
| Copper            | 1–3%                                | Green or turquoise in oxidation, red in reduction. It can make a glaze leach                                              |
| Chrome            | Under 0.5% to 2% (sources disagree) | Green; brown if the base has zinc, pink with tin                                                                          |
| Manganese         | 2–10%                               | Browns and purples                                                                                                        |
| Rutile            | About 2–5%                          | Mottled, variegated color; rough or matte above about 5%                                                                  |
| Commercial stains | 2–12%                               | 2–4% for tints, 5–8% for tones, 10–12% for strong colors                                                                  |

Cobalt and chrome amounts are genuinely disputed. Glazy says 0.1% cobalt is enough for a blue; Glendale Community College gives ½–2% or ½–3% depending on the atmosphere; Birdie Boone, in Pottery Making Illustrated, says 3% or less. For chrome, Boone says under 0.5% and Glendale 2–3%. The safe course is to start low and run a **line blend**: a row of test tiles stepping one ingredient from a little to a lot.

The base glaze changes the color. A glossy, transparent base gives the brightest color; satin and matte bases, usually higher in alumina, mute it. Magnesium pushes cobalt toward purple, zinc turns chrome brown, and chrome with tin gives pink.

### Opacifiers

An **opacifier** makes a glaze **opaque**, hiding the clay; a **transparent** glaze lets it show.

Table: Opacifiers

| Opacifier                                     | Usual amount              | Notes                                                                                                         |
| --------------------------------------------- | ------------------------- | ------------------------------------------------------------------------------------------------------------- |
| Zircon (Zircopax, Superpax, Ultrox, Zircosil) | 8–12% for full opacity    | The cheaper choice; the brands are the same material ground to different sizes                                |
| Tin oxide                                     | About 5–7% (our estimate) | Expensive; weaker at high fire, and Digitalfire reports 4% gave no opacity in a clear cone 10 reduction glaze |
| Titanium dioxide                              | Above 2%                  | Silky, translucent opacity; at 10% or more, a matte, textured surface with visible crystals                   |

## Glaze fit and defects {#fit-and-defects lang=en}

Clay and glaze both grow as they heat and shrink as they cool, each by its own amount: its **thermal expansion**. **Glaze fit** is how well the two match. A good fit leaves the glaze slightly compressed by the clay; Digitalfire says a little compression strengthens ware, while too much can weaken and even crack it.

### Crazing and shivering

**Crazing** is a network of fine cracks. The glaze's expansion is higher than the body's, so on cooling it shrinks more, is stretched and cracks, usually because of too much sodium and potassium (Na₂O, K₂O). It can also appear later, in use, after repeated sudden cooling such as contact with cold liquids. When it is wanted, as in raku, it is called **crackle**. Digitalfire says "95% of the time the solution is to adjust the thermal expansion of the glaze"; slow cooling only delays crazing. Its test: heat the ware to about {{300 °F; 149 °C}}, plunge it into ice water, and rub felt pen over it to show cracks.

Sources differ on the first fix. Glazy suggests adding silica or alumina; Digitalfire answers that extra silica "only dilutes the KNaO" (the sodium and potassium); Linda Bloomfield adds boron or cuts feldspar, one material at a time. Our advice: in the [recipe calculator](/recipe), swap some sodium and potassium for lower-expansion fluxes (boron, lithium, magnesium, calcium), check the change with **Compare**, and confirm with the ice-water test.

**Shivering** is the reverse: the glaze's expansion is far lower than the body's, so it is over-compressed and flakes off rims and edges. Digitalfire warns that the flakes can be razor-sharp and could be swallowed, and Glazy calls shivering "even more hazardous than crazing on functional ware". The fix is a higher-expansion glaze or a lower-expansion body.

> [!WARNING]
> Do not use crazed or shivered ware for food or drink. Sources disagree on whether crazed pots can be cleaned well enough (one says a dishwasher will do; another calls crazed functional ware defective), so we take the cautious side.

### Gloss and matte

A **gloss** surface is reflective and smooth, **satin** has a subdued sheen, and **matte** is dull. Gloss needs a fully melted glass. Matte can come from a lot of alumina (a low silica to alumina ratio), from fluxes such as calcium, magnesium, barium or strontium forming tiny crystals as the glaze cools, or from underfiring.

### Common defects

Change one thing at a time, and keep your test tiles.

Table: Common glaze defects, their usual causes and first fixes
Label: Common glaze defects

| Defect     | Looks like                                     | Common causes                                                                                                                           | First fixes                                                                            |
| ---------- | ---------------------------------------------- | --------------------------------------------------------------------------------------------------------------------------------------- | -------------------------------------------------------------------------------------- |
| Crawling   | Glaze pulls back into beads, leaving bare clay | Dusty or greasy bisque; a thick, clay-rich coat that cracked drying; zinc, zircon or tin                                                | Clean the bisque; coat thinner; calcine some of the clay; add a binder such as CMC gum |
| Pinholing  | Small holes or pits                            | Gas from body or glaze that did not heal over; an underfired or stiff glaze                                                             | Hold at top temperature for about half an hour; coat thinner; less zinc or rutile      |
| Blistering | Sharp-edged craters                            | Usually overfiring; very thick coats; volatile fluxes above about {{2192 °F; 1200 °C}}                                                  | Fire lower; coat thinner. Sharp edges make functional ware unsafe                      |
| Running    | Glaze flows onto the shelf                     | Too little alumina; too thick, as where pours overlap; a lot of iron                                                                    | Coat thinner; add alumina; keep glaze well above the foot                              |
| Dunting    | Cracks in the pot from cooling or heating      | Fast cooling through quartz inversion, {{1063 °F; 573 °C}}, or cristobalite inversion, about {{428 °F; 220 °C}}; uneven walls; poor fit | Fire slowly through both, up and down; even walls                                      |

## Food safety {#food-safety lang=en}

**Leaching** is metal dissolving out of a fired glaze into food or drink, and a glaze can look perfect and still do it. The legal tests soak the fired piece in an acid solution and measure the lead and cadmium that come out.

### Lead-free is not the same as food-safe

The rules in the US, the EU, the UK and Australia limit the lead and cadmium a fired piece releases, not what the glaze contains. "Lead-free" removes one hazard; it is not a food-safety rating. Other oxides leach too: Glazy warns that high-barium glazes "can leach and are generally not food-safe", Digitalfire says copper "can make a glaze leachable; test it", and Glazy no longer advises lead glazes for functional ware.

A **liner glaze** is a stable, usually clear or white glaze for surfaces that touch food. In our view, one with no colorant, barium, lead or lithium, that melts fully, does not craze and wears well, is the lower-risk choice. Lower risk is not proof.

**Limit formulas** (Digitalfire prefers **target formulas**) give typical unity-formula ranges for stable glazes at a cone: Digitalfire's cone 6 targets put alumina at 0.285–0.64 and silica at 2.4–4.7. They guide you toward sound chemistry but prove nothing; Digitalfire avoids the word "limit" because it suggests glazes inside the ranges "are somehow safe". Glazecalc's tools for changing a recipe say when the new one goes past a recommended limit, such as a lot of boron at cone 6, and what the glaze will likely do.

The legal limits differ by country. The table shows those where you live, in the law's own units; choose another country or region to compare.

::food-limits

In the US, decorative ceramic ware that looks usable for food is treated as food ware unless it carries a stick-on label and a permanent notice molded or fired onto its base, such as "Not for Food Use. May Poison Food", or has a hole through the food surface. The EU sets lead and cadmium limits for ceramic ware in Directive 84/500/EEC, and the UK keeps the same figures in its own law. A 2024 decision of the Benelux countries sets much lower limits for ceramic ware. The Netherlands applied them from 29 May 2026: about 130 to 150 times less lead and about 15 times less cadmium than the EU figures. Ware that met the old rules and was first sold before 1 December 2026 may be sold until stocks run out. We did not confirm the dates for Belgium and Luxembourg. Australia sets limits for imported ware; we found no official limit for ware made in Australia or New Zealand.

### Testing

The FDA says home swab kits can show leachable lead, but Ceramics New Zealand warns that test pens are not designed for ceramics and give false positives. Treat a positive as a reason to stop using the piece, and a negative as proving nothing. A laboratory leach test of the fired piece (ASTM C738 in the US; EN 1388 or ISO 6486 in Europe) is the real answer.

> [!WARNING]
> "Food safe" means this glaze, on this clay, fired to this cone in this kiln and applied this way, releases less than the legal limits. Glazecalc can help you build a stable glaze, and **Replace lead** can rebuild an old lead recipe without lead, but no calculator can certify a pot. Only a test of the fired piece can.

## Spezifisches Gewicht und Auftragen {#application}

### Spezifisches Gewicht

Mit Wasser angerührtes Glasurpulver ist ein **Glasurschlicker**{{en: slurry}}. Sein **spezifisches Gewicht** (**SG**, vom englischen specific gravity) ist sein Gewicht im Vergleich zum gleichen Volumen Wasser, das ein spezifisches Gewicht von 1,0 hat: Je höher es ist, desto mehr Pulver ist im Eimer. Ältere britische Bücher sprechen vom **Pint-Gewicht** (pint weight). Glazy nennt 1,4–1,5 „einen guten Ausgangspunkt für die meisten Glasuren“. Zum Messen wiegen Sie genau 100 mL Glasurschlicker ab (Glazy empfiehlt eine Spritze) und teilen durch 100: 145 g bedeuten spez. Gewicht 1,45. Aräometer sind in angedickten Glasuren unzuverlässig, und Wasser verdunstet; messen Sie also vor dem Glasieren noch einmal.

Die Zielwerte unterscheiden sich je nach Quelle. Digitalfire nennt für Tauchglasuren 1,40–1,50 und für gekaufte Streichglasuren 1,25–1,55, Potclays dagegen 1,71–1,81 zum Streichen und 1,71 zum Spritzen. Unser Rat: Tauchen Sie bei etwa 1,45 mit leicht angedickter Glasur, folgen Sie bei einer Streichglasur dem Etikett, und schreiben Sie auf, was funktioniert.

Ein **Flockungsmittel**{{en: flocculant}} (ein Stellmittel: Bittersalz, Essig oder Calciumchlorid) dickt einen Glasurschlicker leicht an und macht ihn **thixotrop**{{en: thixotropic}}: Beim Rühren fließt er, in Ruhe steift er an, für einen „gleichmäßigen, tropffreien Glasurauftrag“. Ein **Verflüssigungsmittel**{{en: deflocculant}} (Natronwasserglas oder Darvan) verdünnt ihn. Die Anleitung [Eine Glasur ansetzen](/guides/making-a-glaze) erklärt das Anrühren und Einstellen.

### Glasur auftragen

Entfernen Sie zuerst Staub und Fett von der geschrühten Ware mit einem kaum feuchten Schwamm, statt sie abzuwaschen, wodurch sie sich mit Wasser vollsaugt. Blasen Sie den Staub nicht mit Druckluft ab und bürsten Sie ihn nicht trocken ab: Das bringt Quarzstaub in die Luft ([Sicheres Anmischen und Lüften](/guides/safe-mixing#cleaning)).

- **Tauchen** „ergibt im Allgemeinen eine Schicht von gleichmäßiger Dicke“ (Robin Hopper). Die Tauchzeit bestimmt die Dicke: Laut Digitalfire werden gekaufte Tauchglasuren auf etwa 1,4 für eine Tauchzeit von 5 Sekunden und auf 1,5 für eine Tauchzeit von 1 Sekunde eingestellt.
- Zum **Übergießen** sollte die Glasur „etwas dünner sein als zum Tauchen“; wo sich Güsse überlappen, verdoppelt sich die Schicht und kann ablaufen.
- **Streichglasuren** enthalten einen Kleber wie **Glasurkleber (CMC)**, der der Glasur hilft, zu fließen und zu haften, und dann ausbrennt. Die meisten brauchen mehrere Schichten, oft zwei oder drei; folgen Sie dem Etikett.
- Zum **Spritzen** wird eine viel dünnere Glasur verwendet, aufgetragen in „mehreren dünnen Schichten, die nach und nach die Dicke aufbauen“.

> [!WARNING]
> Spritzen Sie nur in einer Spritzkabine mit Absaugung, und tragen Sie dabei eine richtig sitzende Atemschutzmaske. Siehe [Sicheres Anmischen und Lüften](/guides/safe-mixing).

Eine zu dicke Schicht kann abrollen, Blasen werfen oder ablaufen. Die Faustregeln der Lieferanten reichen von der Dicke einer Kreditkarte bis zu der einer US-amerikanischen Dime-Münze, nach unserer Schätzung etwa 1 mm trockene Glasur; Probeplättchen{{en: test tiles}} in einigen verschiedenen Dicken sind die verlässliche Kontrolle. **Abdeckwachs**{{en: wax resist}} am Fuß stößt die Glasur ab, sodass das Gefäß nicht an der Ofenplatte festkleben kann, und **Trennmittel**, ein hitzebeständiger Anstrich, oft aus Kaolin und Quarz, schützt die Ofenplatten vor Tropfen.

## Oxidation und Reduktion {#atmosphere}

Die Gase im Ofen, seine **Ofenatmosphäre**, verändern, wie Glasuren ausfallen. **Oxidation** bedeutet reichlich Sauerstoff. „Elektroöfen sind gleichbedeutend mit Oxidationsbrand“, schreibt Digitalfire, und Glasuren aus dem Oxidationsbrand sind meist leuchtender als solche aus der Reduktion, besonders bei niedrigeren Temperaturen. In Oxidation ergibt Kupfer Grün und Türkis, Eisen Braun-, Beige- und Rottöne. Ein schlecht entlüfteter Elektroofen voller Ware, die Gase abgibt, kann neutraler brennen als beabsichtigt; eine direkt an den Ofen angeschlossene Abluftanlage hilft.
