Repository: AaronFilson/glazecalc

# Glazecalc

**Free glaze chemistry for potters.** Enter a glaze recipe and see its unity molecular formula
(UMF): the fluxes, alumina and silica it becomes in the kiln, and their ratio. Keep your recipes,
materials, colorants, firing logs and notes together in one private notebook.

**[glazecalcapp.com](https://glazecalcapp.com)**: try it without an account. A free, non-commercial project by
Aaron Filson, in 57 languages, and usable from AI assistants through its MCP server.
<table>
  <tr>

## At a glance

For anyone reading the code; the [highlights](#highlights) below give the details.

- **Stack:** Angular 22 (standalone components, signals, zoneless), TypeScript on Node 24 with Express

File: client/public/i18n/guides/glazing-basics/el.md (part 1 of 2)
---
title: Τα υαλώματα από τις βασικές αρχές
lead: Από τι φτιάχνεται ένα υάλωμα, πώς το καμίνι το κάνει γυαλί, και όλοι οι όροι που θα συναντήσετε σε μια συνταγή, σε ένα σακί ή σε έναν πίνακα κώνων, με εξηγήσεις.
---

## Τι είναι το υάλωμα {#what-a-glaze-is}

Το **υάλωμα**{{en: glaze}} είναι μια λεπτή στρώση γυαλιού που έχει λιώσει και έχει δεθεί με ένα κεραμικό κομμάτι. Το Glazy, η ανοιχτή βάση δεδομένων με συνταγές υαλωμάτων, το ορίζει ως «μια σύνθεση γυαλιού ρυθμισμένη ώστε να λιώνει και να δένεται με τον πηλό σε ορισμένες θερμοκρασίες». Περνιέται ως στρώση σκόνης και στο καμίνι λιώνει σε μια υαλώδη επίστρωση που σφραγίζει τον πηλό, ώστε να είναι λιγότερο πιθανό το κομμάτι να έχει διαρροές, να λεκιάζει ή να φθείρεται. Στην τελική θερμοκρασία του ψησίματος, το λιωμένο υάλωμα αντιδρά επίσης με τον πηλό και συχνά σχηματίζει ανάμεσά τους ένα ενδιάμεσο στρώμα που κλειδώνει το υάλωμα στη θέση του. Στα κεραμικά χαμηλής θερμοκρασίας{{en: earthenware}}, που ψήνονται χαμηλότερα, αυτό το στρώμα είναι λεπτό και το υάλωμα μένει κυρίως από πάνω. Στο stoneware και στην πορσελάνη, που ψήνονται ψηλότερα, το στρώμα είναι πιο παχύ και το υάλωμα πιάνεται πιο γερά από τον πηλό. Το υάλωμα όμως μένει γυαλί: δεν γίνεται μέρος του πηλού.

Μια συνταγή αναφέρει πρώτες ύλες, όπως άστριο{{en: feldspar}}, ανθρακικό ασβέστιο{{en: whiting}} και καολίνη{{en: kaolin}}. Στο καμίνι, ένα μέρος από κάθε υλικό φεύγει ως αέριο (νερό ή διοξείδιο του άνθρακα) και το υπόλοιπο γίνεται **οξείδια**: ενώσεις ενός στοιχείου με οξυγόνο, όπως το πυριτικό{{en: silica}} (SiO₂) ή το οξείδιο του ασβεστίου (CaO). Το ψημένο γυαλί αποτελείται από οξείδια, οπότε οι κεραμίστες περιγράφουν ένα υάλωμα με βάση αυτά. Κάθε οξείδιο κάνει μία από τρεις δουλειές.

- Το **πυριτικό** (SiO₂) είναι ο **δημιουργός πλέγματος**{{en: glass former}}: φτιάχνει το γυαλί. Το καθαρό πυριτικό λιώνει πάνω από τους {{3100 °F; 1700 °C}}, πολύ πιο ψηλά από όσο φτάνει ένα καμίνι κεραμικής, και ένα υάλωμα πλούσιο σε πυριτικό είναι γενικά πιο ανθεκτικό.
- Τα **εύτηκτα**{{en: fluxes}} κατεβάζουν το σημείο τήξης σε θερμοκρασία που μπορεί να φτάσει ένα καμίνι. Τα **αλκάλια**, που γράφονται **R₂O**, είναι τα οξείδια του νατρίου, του καλίου και του λιθίου (Na₂O, K₂O, Li₂O). Δρουν από τον κώνο{{en: cone}} Orton 06 και πάνω, έως τη μέση και την υψηλή θερμοκρασία. Οι **αλκαλικές γαίες**, που γράφονται **RO**, είναι τα οξείδια του ασβεστίου, του μαγνησίου, του βαρίου και του στροντίου (CaO, MgO, BaO, SrO), και μαζί τους κατατάσσεται και το οξείδιο του ψευδαργύρου (ZnO). Δρουν καλύτερα από τον κώνο 5 έως τον κώνο 10. Το R σημαίνει οποιοδήποτε μέταλλο της ομάδας.
- Η **αλουμίνα** (Al₂O₃) είναι ο **σταθεροποιητής**{{en: stabilizer}}. Κάνει το λιωμένο υάλωμα πιο παχύρρευστο, ώστε να μένει στα κάθετα τοιχώματα, και προσθέτει σκληρότητα και ανθεκτικότητα. Η προειδοποίηση του Glazy: με πολύ λίγη αλουμίνα «το υάλωμά σας μπορεί να τρέξει, ενώ με πάρα πολλή το λιωμένο υάλωμα μπορεί να γίνει τόσο παχύρρευστο, που να βγει ματ». Η αλουμίνα προέρχεται κυρίως από τον πηλό και τον άστριο.

Το **βόριο** (B₂O₃) θολώνει τα όρια. Οι χημικοί το κατατάσσουν στους δημιουργούς πλέγματος, αλλά στις θερμοκρασίες του εργαστηρίου δρα ως εύτηκτο, και οι κεραμίστες το αντιμετωπίζουν ως εύτηκτο. Είναι κύριο εύτηκτο στη χαμηλή και στη μέση θερμοκρασία: όσο χαμηλότερο το ψήσιμο, τόσο περισσότερο βόριο χρειάζεται ένα υάλωμα. Στον κώνο 10 συνήθως δεν χρειάζεται. (Οι κώνοι, ο τρόπος με τον οποίο οι κεραμίστες ονομάζουν ένα ψήσιμο, εξηγούνται παρακάτω.)

> [!NOTE]
> Ένας τρόπος να το θυμάστε: το πυριτικό είναι το γυαλί, τα εύτηκτα το αφήνουν να λιώσει σε θερμοκρασία που φτάνει το καμίνι σας, και η αλουμίνα το κάνει πιο παχύρρευστο, ώστε να μένει εκεί όπου το βάλατε.

## Πηλός, επιστρώσεις και τα δύο ψησίματα {#clay-and-firings}

### Πηλοί

Η **κεραμική μάζα**{{en: clay body}} είναι ο πηλός από τον οποίο είναι φτιαγμένο ένα κομμάτι. Υπάρχουν τρία κύρια είδη.

- **Πηλός χαμηλής θερμοκρασίας**{{en: earthenware}}: μάζα που ψήνεται σε χαμηλή θερμοκρασία, περίπου στους κώνους 06–02, πορώδης στους χαμηλούς κώνους και πιο πυκνή όσο ψήνεται ψηλότερα. Συχνά κόκκινος ή μπεζ, χρειάζεται υάλωμα{{en: glaze}} για να κρατά νερό.
- **Stoneware**: μάζα μέσης έως υψηλής θερμοκρασίας, περίπου στους κώνους 5–10, που γίνεται υαλοποιημένη ή σχεδόν υαλοποιημένη.
- **Πορσελάνη**: λευκή μάζα πλούσια σε καολίνη{{en: kaolin}}, συχνά ημιδιαφανής. Η περισσότερη πορσελάνη είναι υψηλής θερμοκρασίας, αλλά υπάρχουν και πορσελάνες για τον κώνο 6.

**Υαλοποιημένο** σημαίνει υαλώδες και μη πορώδες, και **υαλοποίηση** είναι η μετατροπή μιας μάζας σε τέτοια καθώς ψήνεται. Οι Βρετανοί κεραμίστες συχνά βάζουν το όριο αλλιώς, με βάση τη θερμοκρασία: το stoneware ψήνεται πάνω από τους {{2192 °F; 1200 °C}}, ο πηλός χαμηλής θερμοκρασίας κάτω από αυτούς. Η μέση θερμοκρασία, κώνοι 5–6, πέφτει ακριβώς γύρω από αυτό το όριο, λίγο από κάτω και λίγο από πάνω.

### Επιστρώσεις και στέγνωμα

Ο **υγρός πηλός** είναι πηλός σε αιώρηση μέσα σε νερό, για χύτευση, για κόλλημα ή για διακόσμηση. Ο **μπαντανάς** είναι επίστρωση σαν υγρός πηλός, συχνά χρωματιστή, με περισσότερα υλικά που δεν είναι πηλός. Το **πυρόχρωμα** είναι διακόσμηση με χρωματιστό υγρό πηλό ή με οξείδια, που συνήθως σκεπάζεται με διάφανο υάλωμα.

Τα κεραμικά που δεν έχουν ψηθεί λέγονται **ωμά**{{en: greenware}} (οι πηγές διαφωνούν για το αν ο όρος καλύπτει όλα τα άψητα κεραμικά ή μόνο τα στεγνά). Καθώς στεγνώνουν, φτάνουν **στο στάδιο του δέρματος**: σκληρά αλλά ακόμα λίγο υγρά, το στάδιο για το ξύσιμο (τορνίρισμα) και τα χερούλια. Μετά γίνονται **τελείως στεγνά**, χωρίς ελεύθερο νερό, πολύ εύθραυστα και έτοιμα για ψήσιμο.

### Τα δύο ψησίματα

Το πρώτο, χαμηλότερο ψήσιμο είναι το **μπισκουί**{{en: bisque}} (στη Βρετανία **biscuit**), συνήθως στους κώνους 08–04 (συχνότερα 06–04), περίπου στους {{1728–1945 °F; 942–1063 °C}}. Αφήνει τα κομμάτια γερά αλλά πορώδη. Το Digitalfire, ένας ιστότοπος αναφοράς για τα υαλώματα, προτείνει γενικά πορώδες πάνω από 15%, ώστε το μπισκουί να τραβά νερό από το υάλωμα την ώρα που το περνάτε. Το χαμηλό μπισκουί (κώνοι 08–06) είναι πιο πορώδες. Το ψηλό μπισκουί (συχνά κώνος 04) είναι πιο γερό, αλλά δέχεται το υάλωμα πιο δύσκολα.

Table: Πώς το μπισκουί επηρεάζει το πέρασμα του υαλώματος (Digitalfire)
Label: Πώς το μπισκουί επηρεάζει το πέρασμα του υαλώματος

| Μπισκουί                                                                     | Τι συμβαίνει                                                                                       |
| ---------------------------------------------------------------------------- | -------------------------------------------------------------------------------------------------- |
| Υποψημένο, πολύ απορροφητικό                                                 | Το υάλωμα πιάνει πολύ χοντρή στρώση, μετά ραγίζει και τραβάει{{en: crawling}}                      |
| Υπερψημένο, πυκνό                                                            | Η βύθιση και το στέγνωμα διαρκούν περισσότερο                                                      |
| Ψημένο πιο ψηλά ή με μεγαλύτερη παραμονή{{en: hold}} στην τελική θερμοκρασία | Περισσότερα αέρια καίγονται τώρα, οπότε λιγότερα περνούν αργότερα σαν φυσαλίδες μέσα από το υάλωμα |

Η Potclays, προμηθευτής στη Βρετανία, περιγράφει ψήσιμο μπισκουί γύρω στους {{1000 °C; 1832 °F}}, δηλαδή περίπου στον κώνο 06. Συνδυάζοντας αυτές τις πηγές, προτείνουμε κώνους 06–04 για ένα πρώτο μπισκουί: {{1828–1945 °F; 998–1063 °C}} με τον μέτριο ρυθμό ανόδου της Orton.

Το **ψήσιμο του υαλώματος**{{en: glaze firing}} (οι Βρετανοί κεραμίστες μπορεί να το λένε **glost** firing) λιώνει το υάλωμα και, στο stoneware, ωριμάζει και τον πηλό. Στο **μονόπυρο ψήσιμο**{{en: once-firing}} περνάτε υάλωμα σε ωμά κομμάτια και τα ψήνετε μία μόνο φορά. Το Digitalfire αναφέρει μια περίπτωση από την παραγωγή όπου, σε ωμά κεραμικά υαλωμένα για ένα ψήσιμο, το υάλωμα τραβούσε στα χείλη, μέχρι που ένα ψήσιμο μπισκουί έλυσε το πρόβλημα, οπότε ξεκινήστε με δύο ψησίματα. Ο οδηγός [Ψήσιμο σε ένα απλό καμίνι](/guides/firing) δίνει προγράμματα ψησίματος και για τα δύο.

## Κώνοι και θερμικό έργο {#cones}

Οι κεραμίστες ονομάζουν ένα ψήσιμο με βάση έναν **κώνο**{{en: cone}}: μια λεπτή κεραμική πυραμίδα που λυγίζει όταν έχει δεχτεί ορισμένη ποσότητα θερμότητας. Η Orton, που τους κατασκευάζει, αποκαλεί τους κώνους δείκτες χρόνου και θερμοκρασίας (θερμικού έργου): δείχνουν τη συνδυασμένη επίδραση του χρόνου και της θερμοκρασίας, όχι μόνο τη θερμοκρασία.

Ο λόγος είναι το **θερμικό έργο**{{en: heatwork}}: το υάλωμα{{en: glaze}}, ο πηλός και ο κώνος αντιδρούν όχι μόνο στο πόσο ζεστά είναι, αλλά και στο πόση ώρα μένουν ζεστά. Σε ένα αργό ψήσιμο ο κώνος λυγίζει σε χαμηλότερη θερμοκρασία, σε ένα γρήγορο σε υψηλότερη. Στον πίνακα της Orton, ο κώνος 6 λυγίζει στους {{2165 °F; 1185 °C}} όταν το ψήσιμο τελειώνει ανεβαίνοντας {{27 °F; 15 °C}} την ώρα, στους {{2232 °F; 1222 °C}} με {{108 °F; 60 °C}} την ώρα και στους {{2269 °F; 1243 °C}} με {{270 °F; 150 °C}} την ώρα, με τον ρυθμό να μετριέται στους τελευταίους {{180 °F; 100 °C}}. Ένας κώνος έχει λυγίσει όσο πρέπει όταν η κορυφή του έχει γείρει κατά 90°. Οι κεραμίστες συχνά το λένε «θέση των 5».

Οι αριθμοί των κώνων πηγαίνουν από 022 έως 42. Το μηδέν μπροστά από τον αριθμό δείχνει τη σειρά των χαμηλότερων θερμοκρασιών, όπου μεγαλύτερος αριθμός σημαίνει χαμηλότερη θερμοκρασία: ο κώνος 06 λυγίζει σε χαμηλότερη θερμοκρασία από τον κώνο 04, και ο κώνος 01 σε χαμηλότερη από τον κώνο 1.

Table: Περιοχές ψησίματος: αυτοστηριζόμενοι κώνοι Orton με {{108 °F; 60 °C}} την ώρα
Label: Περιοχές ψησίματος

| Περιοχή            | Κώνοι |        °F |        °C | Χρήση                                                               |
| ------------------ | ----- | --------: | --------: | ------------------------------------------------------------------- |
| Χαμηλή θερμοκρασία | 06–04 | 1828–1945 |  998–1063 | Υαλώματα για πηλό χαμηλής θερμοκρασίας{{en: earthenware}}, μπισκουί |
| Μέση θερμοκρασία   | 5–6   | 2167–2232 | 1186–1222 | Stoneware και πορσελάνη                                             |
| Υψηλή θερμοκρασία  | 9–10  | 2300–2345 | 1260–1285 | Stoneware και πορσελάνη                                             |

> [!NOTE]
> Να ονομάζετε και να προγραμματίζετε τα ψησίματά σας με βάση τον κώνο, και να θεωρείτε τις θερμοκρασίες κατά προσέγγιση. Ένας **κώνος-μάρτυρας**{{en: witness cone}} στην πυρόπλακα, ανάμεσα στα κομμάτια, ή μια **τριάδα κώνων**{{en: cone pack}} (κώνος-οδηγός, κώνος-στόχος και κώνος-φύλακας) δείχνει το θερμικό έργο που πραγματικά δέχτηκαν τα κομμάτια σας.

Οι δημοσιευμένες θερμοκρασίες διαφέρουν. Το Glazy δίνει για την υψηλή θερμοκρασία, κώνους 9–11, περίπου {{2336–2390 °F; 1280–1310 °C}}, τιμές που ταιριάζουν με τη στήλη του γρήγορου ρυθμού στον πίνακα της Orton, και το Digitalfire δίνει για τον κώνο 6 περίπου {{2200 °F; 1204 °C}}. Η συμβουλή μας: χρησιμοποιήστε τις τιμές της Orton για τον μέτριο ρυθμό, όπως κάνει αυτός ο οδηγός, προγραμματίστε με βάση τον κώνο και αφήστε έναν κώνο-μάρτυρα να δώσει την τελική απάντηση.

Εκτός Βόρειας Αμερικής, οι προμηθευτές συχνά δίνουν τη θερμοκρασία σε °C αντί για κώνο. Ο Hermann Seger ανέπτυξε τον σύγχρονο κώνο, που χρησιμοποιήθηκε πρώτη φορά στο Βερολίνο το 1886, και η Βρετανία έχει τους δικούς της κώνους Staffordshire. Δεν θα πρέπει να θεωρείτε ότι οι αριθμοί τους αντιστοιχούν σε εκείνους των κώνων Orton, και δεν βρήκαμε πίνακα για τη μετατροπή τους. Ο οδηγός [Ψήσιμο σε ένα απλό καμίνι](/guides/firing) εξετάζει τους κώνους πιο αναλυτικά.

## Από τη συνταγή στον μοριακό τύπο Seger {#unity-formula}

Μια **συνταγή**{{en: batch recipe}} δίνει τις πρώτες ύλες κατά βάρος, συνήθως σε τέτοια αναλογία ώστε η βάση να έχει άθροισμα 100. Τα **πρόσθετα** (χρωστικές{{en: colorants}}, καλυπτικά, και αντικαθιζητικά που κρατούν το υάλωμα σε αιώρηση) μπαίνουν επιπλέον του 100, συνήθως ως ποσοστό της βάσης. Για να δουν τι είναι στην ουσία το υάλωμα{{en: glaze}}, οι κεραμίστες μετατρέπουν τη συνταγή σε **μοριακό τύπο Seger**{{en: unity molecular formula}} (**UMF**, ή **φόρμουλα Seger**, από τον Hermann Seger, που πρώτος χρησιμοποίησε τη διάταξή του σε τρεις στήλες).

Table: Από τη συνταγή στον μοριακό τύπο Seger: το λυμένο παράδειγμα του Glazy
Label: Από τη συνταγή στον μοριακό τύπο Seger

| Βήμα                | Τι γίνεται                                                                                                                                                 | Στο παράδειγμα                                                                                                                                         |
| ------------------- | ---------------------------------------------------------------------------------------------------------------------------------------------------------- | ------------------------------------------------------------------------------------------------------------------------------------------------------ |
| 1. Συνταγή          | Πρώτες ύλες κατά βάρος, με άθροισμα 100                                                                                                                    | Άστριος{{en: feldspar}} 40%, ανάμεσα σε άλλα                                                                                                           |
| 2. Ανάλυση οξειδίων | Όπως σε μια ετικέτα διατροφικής αξίας: τα οξείδια κάθε υλικού αθροίζονται ως ποσοστά κατά βάρος, και τα αέρια αφαιρούνται                                  | Ο άστριος έχει 64,8% πυριτικό{{en: silica}}, άρα το 40% άστριου φέρνει 25,9% SiO₂. Το ψημένο υάλωμα είναι 67,4% SiO₂, 12,6% Al₂O₃, 7,5% K₂O, 12,5% CaO |
| 3. Γραμμομόρια      | Τα βάρη γίνονται **γραμμομόρια** (moles), δηλαδή αριθμοί μορίων, επειδή «τα γραμμάρια μπορεί να παραπλανούν, γιατί κάποια οξείδια είναι βαρύτερα από άλλα» | 60,1 g SiO₂ είναι ένα γραμμομόριο, άρα 67,4 g είναι περίπου 1,12 γραμμομόρια                                                                           |
| 4. Στη μονάδα       | Όλα διαιρούνται με το άθροισμα των ευτήκτων{{en: fluxes}}, ώστε τα εύτηκτα να έχουν άθροισμα 1                                                             | Τα εύτηκτα έχουν άθροισμα 0,303. Με τη διαίρεση προκύπτουν K₂O 0,26, CaO 0,74, Al₂O₃ 0,41, SiO₂ 3,70                                                   |

Η [σελίδα συνταγής](/recipe) του Glazecalc κάνει και τα τέσσερα βήματα καθώς πληκτρολογείτε, και δείχνει το αποτέλεσμα σε τρεις στήλες: τα εύτηκτα (R₂O και RO), με άθροισμα 1, τους σταθεροποιητές{{en: stabilizers}} (R₂O₃: αλουμίνα, όπου συχνά μπαίνει και το βόριο) και τους δημιουργούς πλέγματος{{en: glass formers}} (RO₂: πυριτικό). «Η μετατροπή στη μονάδα είναι απλώς ένα εργαλείο κλίμακας», λέει το Glazy: δύο συνταγές από διαφορετικά υλικά αλλά με τον ίδιο μοριακό τύπο Seger «συμπεριφέρονται σχεδόν πανομοιότυπα μετά το ψήσιμο». Άρα το 1 είναι ένα κοινό μέτρο σύγκρισης, όχι ποσότητα που ζυγίζετε. Το Digitalfire προσθέτει ότι η μέθοδος «δεν λειτουργεί τόσο καλά σε χαμηλότερες θερμοκρασίες», όπου το βόριο δεν είναι απλό εύτηκτο, και ότι οι μοριακοί τύποι Seger είναι «συγκριτικοί και διαβάζονται καλύτερα μέσα στο πλαίσιό τους». Η **Σύγκριση** βάζει δίπλα δίπλα τους τύπους δύο συνταγών, οξείδιο προς οξείδιο.

### Η αναλογία πυριτικού προς αλουμίνα

Ο πιο χρήσιμος μεμονωμένος αριθμός είναι η **αναλογία πυριτικού προς αλουμίνα**{{en: silica to alumina ratio}}: το πυριτικό διαιρεμένο με την αλουμίνα. Στο παράδειγμα, 3,70 ÷ 0,41 κάνει περίπου 9.

Table: Τι υποδηλώνει η αναλογία πυριτικού προς αλουμίνα (Glazy)
Label: Αναλογία πυριτικού προς αλουμίνα

|  Αναλογία | Η ερμηνεία του Glazy                                      |
| --------: | --------------------------------------------------------- |
| Περίπου 9 | Υποδηλώνει γυαλιστερό υάλωμα, αν υπάρχει αρκετή θερμότητα |
|       5–7 | Τυπική για πολλά σταθερά υαλώματα stoneware               |
|       3–5 | Μπορεί να είναι ματ ή υποψημένο                           |

Το Glazy δεν λέει για ποιον κώνο ισχύουν αυτές οι τιμές. Διαβάστε τις ως χονδρικό οδηγό για υαλώματα stoneware, περίπου στους κώνους 6–10. Το Digitalfire λέει ότι μια αναλογία πάνω από περίπου 8 είναι πιθανότατα γυαλιστερή, αλλά ένα υάλωμα με βόριο μπορεί να είναι γυαλιστερό στο 8 ή και χαμηλότερα, και ένα υάλωμα χαμηλής θερμοκρασίας ακόμα και στο 6. Μια αναλογία 5–7 δεν προβλέπει από μόνη της ούτε γυαλιστερό ούτε ματ αποτέλεσμα: τα εύτηκτα, το βόριο και ο κώνος μετακινούν όλα το όριο. Το Glazy δίνει ως τυπική αναλογία ευτήκτων για σταθερά υαλώματα 0,2 R₂O με 0,8 RO, έως 0,3 R₂O με 0,7 RO. Περισσότερα αλκάλια κάνουν το λιωμένο υάλωμα πιο λεπτόρρευστο και αυξάνουν τη διαστολή{{en: expansion}} του, άρα και τον κίνδυνο κρακελαρίσματος{{en: crazing}}.

### Απώλεια πύρωσης

Η **απώλεια πύρωσης**{{en: loss on ignition}} (**LOI**) είναι το βάρος που χάνει ένα υλικό στο καμίνι, καθώς νερό, διοξείδιο του άνθρακα, οργανικές ουσίες ή θείο φεύγουν ως αέρια. Ένα ψημένο υάλωμα δεν έχει καθόλου, οπότε ο μοριακός τύπος Seger δεν τη λαμβάνει υπόψη.

Table: Τυπική απώλεια πύρωσης (Digitalfire)
Label: Απώλεια πύρωσης

| Υλικό                                        | Τυπική LOI                                                                                     |
| -------------------------------------------- | ---------------------------------------------------------------------------------------------- |
| Ανθρακικό ασβέστιο{{en: whiting}}, δολομίτης | Πάνω από 40%, κυρίως διοξείδιο του άνθρακα: 100 g ανθρακικού ασβεστίου αποβάλλουν περίπου 44 g |
| Ανθρακικό λίθιο                              | Περίπου 60%                                                                                    |
| Ανθρακικό βάριο, Gerstley Borate             | Πάνω από 20%                                                                                   |
| Καολίνης                                     | Περίπου 12–14%, κυρίως νερό δεσμευμένο στους κρυστάλλους του                                   |
| Άστριοι                                      | Κάτω από 1%                                                                                    |

Τα αέρια που φεύγουν αφού το υάλωμα έχει αρχίσει να λιώνει πρέπει να περάσουν μέσα από αυτό σαν φυσαλίδες και προκαλούν, κατά το Digitalfire, «φυσαλίδες, φουσκάλες, τρυπίτσες, τράβηγμα». Σε μια δοκιμή του Digitalfire, το ταλκ συνέχιζε να βγάζει αέρια μέχρι τους {{1650 °F; 899 °C}} περίπου. Βοηθούν οι φρίτες{{en: frits}}, τα **πυρωμένα** υλικά (ψημένα από πριν, ώστε να έχουν φύγει τα αέριά τους) και οι αλλαγές στο ψήσιμο.

Τα παλαιότερα βιβλία κάνουν αυτούς τους υπολογισμούς με το χέρι, με το **μοριακό βάρος** (το βάρος ενός γραμμομορίου ενός υλικού ή οξειδίου) και το **ισοδύναμο βάρος** (το βάρος ενός υλικού που δίνει ένα γραμμομόριο ενός οξειδίου). Με τους δικούς μας υπολογισμούς, περίπου 100 g ανθρακικού ασβεστίου δίνουν ένα γραμμομόριο, 56 g, οξειδίου του ασβεστίου. Ένα πρόγραμμα υπολογισμού κάνει και τα δύο.

## Όρια και το διάγραμμα Stull {#stull-chart}

Το **διάγραμμα Stull**{{en: Stull chart}} είναι ένας χάρτης των υαλωμάτων. Έχει δύο άξονες, και τους δύο από τον μοριακό τύπο Seger (UMF): το πυριτικό (SiO₂) οριζόντια, στο κάτω μέρος, και την αλουμίνα (Al₂O₃) κατακόρυφα, στο πλάι. Κάθε υάλωμα είναι ένα σημείο. Ο χάρτης χωρίζεται σε περιοχές, όπως ματ, γυαλιστερό, υποψημένο και κρακελαρισμένο. Η [σελίδα συνταγής](/recipe) του Glazecalc σχεδιάζει πάνω του το υάλωμά σας.

::stull-chart

Ο R. T. Stull έφτιαξε το διάγραμμα από δοκιμές που δημοσίευσε το 1912. Τις έψησε περίπου στον κώνο 11, και όλες οι δοκιμές είχαν τα ίδια εύτηκτα: 0,3 κάλιο (K₂O) και 0,7 οξείδιο του ασβεστίου (CaO). Άλλαζαν μόνο το πυριτικό και η αλουμίνα. Άρα το διάγραμμα ισχύει για εκείνα τα υαλώματα σε εκείνη τη θερμοκρασία.

Το δικό σας υάλωμα είναι πιθανότατα διαφορετικό. Το βόριο, άλλα εύτηκτα και οι χαμηλότεροι κώνοι μετακινούν όλα τις περιοχές. Το 2025, ένα άρθρο του Ceramics Monthly δοκίμασε ένα υάλωμα για τον κώνο 6 με βορικά ως εύτηκτα και με πολύ σίδηρο. Το διάγραμμα το τοποθέτησε στο κρακελαρισμένο, στο ματ και στο υποψημένο. Στην πραγματικότητα είχε λιώσει πλήρως, ήταν σατινέ και δεν είχε κρακελάρει. Οι συγγραφείς λένε ότι τα υαλώματα με βορικά δεν τοποθετούνται σωστά στο διάγραμμα. Επομένως, χρησιμοποιήστε τις περιοχές ως οδηγό, όχι ως πρόβλεψη.

Η **κρακελαρισμένη** περιοχή είναι εκεί όπου κρακελάρισαν οι δοκιμές του ίδιου του Stull, στον δικό του πηλό. Δεν σας λέει πόσο ταιριάζει το υάλωμά σας στη μάζα{{en: clay body}} του πηλού σας. Το κρακελάρισμα εξαρτάται από τη θερμική διαστολή{{en: thermal expansion}} και του υαλώματος και του πηλού. Η τιμή διαστολής του Glazecalc σας βοηθά να συγκρίνετε υαλώματα, και αποφασίζει μια πραγματική δοκιμή: η δοκιμή του παγωμένου νερού στην ενότητα [Συμβατότητα υαλώματος και μάζας, και ελαττώματα](/guides/glazing-basics#fit-and-defects).

Οι **τύποι ορίων**{{en: limit formulas}} είναι ένα διαφορετικό εργαλείο για το ίδιο ερώτημα: εύρη πυριτικού, αλουμίνας και ευτήκτων για σταθερά υαλώματα σε έναν κώνο. Η ενότητα [Ασφάλεια στην επαφή με τρόφιμα](/guides/glazing-basics#food-safety) τους εξηγεί, και εξηγεί γιατί από μόνοι τους δεν αποδεικνύουν τίποτα.

## Φρίτες και πρώτες ύλες {#materials}

### Φρίτες

Η **φρίτα**{{en: frit}} είναι γυαλί φτιαγμένο σε εργοστάσιο: ορυκτά που λιώνουν, κρυώνουν απότομα μέσα σε νερό και αλέθονται. Το φριτάρισμα κάνει αδιάλυτα τα διαλυτά υλικά, όπως τον βόρακα, κλειδώνει τοξικά οξείδια, όπως του μολύβδου και του βαρίου, μέσα σε σταθερό γυαλί, δίνει υλικό πιο σταθερής σύστασης από τα ωμά ορυκτά και διώχνει τα αέρια, οπότε τα φριταρισμένα υαλώματα{{en: glazes}} έχουν «πολύ λιγότερα ελαττώματα» (Digitalfire). Οι φρίτες λιώνουν επίσης νωρίς: μια φρίτα νατρίου{{en: soda frit}} δρα ήδη στον κώνο{{en: cone}} 06, ενώ ο άστριος{{en: feldspar}} «μόλις αρχίζει να μαλακώνει στον κώνο 6». Κοστίζουν περισσότερο, χρειάζονται πηλό για να μένουν σε αιώρηση (το παράδειγμα του Digitalfire είναι 85% φρίτα με 15% πηλό) και είναι «θεωρητικά αδιάλυτες, αλλά στην πράξη δεν είναι».

Οι φρίτες της Βόρειας Αμερικής αναφέρονται με τον κατασκευαστή και έναν αριθμό: η Ferro Frit 3134 (η Ferro λέγεται πλέον Vibrantz) είναι από τις πιο διαδεδομένες φρίτες στη Βόρεια Αμερική. Οι βρετανικές συνταγές αναφέρουν πιο συχνά γενικούς τύπους φρίτας, όπως η τυπική φρίτα βόρακα.

### Οι συνηθισμένες πρώτες ύλες

Table: Συνηθισμένα υλικά υαλωμάτων και τι δίνουν
Label: Συνηθισμένα υλικά υαλωμάτων

| Υλικό (άλλες ονομασίες)                                                                                        | Δίνει                  | Σημειώσεις                                                                                                                                                                                                                        |
| -------------------------------------------------------------------------------------------------------------- | ---------------------- | --------------------------------------------------------------------------------------------------------------------------------------------------------------------------------------------------------------------------------- |
| Πυριτικό{{en: silica}} (πυριτόλιθος{{en: flint}}, χαλαζίας)                                                    | SiO₂                   | Στα υαλώματα χρησιμοποιήστε 325 mesh, πολύ λεπτό άλεσμα                                                                                                                                                                           |
| Καολίνης{{en: kaolin}} (Βρετανία: China Clay)                                                                  | Al₂O₃, SiO₂            | Η κύρια πηγή αλουμίνας. Βοηθά επίσης να μην καθιζάνει το υάλωμα                                                                                                                                                                   |
| Ball clay                                                                                                      | Al₂O₃, SiO₂            | Πιο πλαστικός από τον καολίνη, με περισσότερο σίδηρο και οργανικές ουσίες                                                                                                                                                         |
| Άστριος καλίου{{en: potash feldspar}}, άστριος νατρίου{{en: soda feldspar}}, νεφελίνα{{en: nepheline syenite}} | K₂O, Na₂O, Al₂O₃, SiO₂ | Εύτηκτα{{en: fluxes}} που φέρνουν τη δική τους αλουμίνα και το δικό τους πυριτικό. Η νεφελίνα είναι ισχυρό εύτηκτο για χαμηλή και μέση θερμοκρασία. Σε μια παλιά συνταγή, σκέτο «άστριος» μπορεί να σημαίνει οποιοδήποτε από αυτά |
| Ανθρακικό ασβέστιο{{en: whiting}}                                                                              | CaO                    | Το κύριο εύτηκτο ασβεστίου. Βγάζει διοξείδιο του άνθρακα                                                                                                                                                                          |
| Βολαστονίτης                                                                                                   | CaO, SiO₂              | Ασβέστιο χωρίς το διοξείδιο του άνθρακα                                                                                                                                                                                           |
| Δολομίτης, ταλκ                                                                                                | MgO, με CaO ή SiO₂     | Μεταξένιες ματ επιφάνειες. Χαμηλότερη διαστολή{{en: expansion}}                                                                                                                                                                   |
| Οξείδιο του ψευδαργύρου                                                                                        | ZnO                    | Γυαλάδα και κρύσταλλοι. Η υπερβολική ποσότητα μπορεί να προκαλέσει τράβηγμα{{en: crawling}}                                                                                                                                       |
| Φρίτες βορίου, Gerstley Borate, κολεμανίτης                                                                    | B₂O₃                   | Απαραίτητα από τον κώνο 06 έως τον κώνο 6. Οι φρίτες είναι «πιο σταθερές και λιγότερο διαλυτές από τα ωμά βορικά»                                                                                                                 |
| Ανθρακικό λίθιο                                                                                                | Li₂O                   | Εύτηκτο χαμηλής διαστολής. Ακριβό, οπότε χρησιμοποιείται με φειδώ                                                                                                                                                                 |
| Ανθρακικό στρόντιο                                                                                             | SrO                    | Το λιγότερο τοξικό υποκατάστατο του βαρίου                                                                                                                                                                                        |
| Ανθρακικό βάριο                                                                                                | BaO                    | Τοξικό σε ωμή μορφή. Τα υαλώματα με πολύ βάριο μπορεί να απελευθερώνουν μέταλλα{{en: leach}}                                                                                                                                      |
| Μπεντονίτης                                                                                                    | Αιώρηση                | Πολύ λεπτόκοκκος πηλός, συνήθως 1–2%, για να μην καθιζάνει το υάλωμα. Πάνω από 3% μπορεί να κάνει το υάλωμα να ραγίσει καθώς στεγνώνει                                                                                            |

> [!WARNING]
> Τα υλικά των υαλωμάτων είναι λεπτές σκόνες. Η σκόνη πυριτικού βλάπτει τους πνεύμονες χωρίς να δίνει συμπτώματα στην αρχή, και ορισμένα υλικά, όπως το ανθρακικό βάριο και το ανθρακικό λίθιο, είναι δηλητηριώδη αν τα καταπιείτε. Να χειρίζεστε τις σκόνες απαλά, να κάνετε υγρό καθαρισμό και να φοράτε μάσκα προστασίας της αναπνοής που σας εφαρμόζει σωστά όταν δουλεύετε με ξηρά υλικά. Οι οδηγοί [Ασφαλής ανάμειξη και εξαερισμός](/guides/safe-mixing) και [Μη δηλητηριάσετε την οικογένειά σας](/guides/home-safety) εξηγούν πώς.

### Τοπικές ονομασίες

- Ο **καολίνης** λέγεται στη Βρετανία **China Clay**. Στην Αυστραλία, το Eckalite είναι μία μάρκα καολίνη.
- Το **flint** (πυριτόλιθος) είναι παλαιότερη βρετανική ονομασία για το πυριτικό. Οι Βρετανοί προμηθευτές πουλούν ακόμα τον **πυρωμένο πυριτόλιθο** (calcined flint) ως ξεχωριστό προϊόν, οπότε το «flint» σε μια βρετανική συνταγή πιθανότατα σημαίνει πυρωμένο πυριτόλιθο, ενώ σε μια αμερικανική πιθανότατα χαλαζία σε σκόνη. Και τα δύο πωλούνται ως πηγές πυριτικού. Ελέγξτε την ανάλυση.
- Το **China stone** και το **Cornish Stone** (Cornwall stone) είναι το ίδιο υλικό, συγγενικό με τον άστριο.
- Το **whiting** είναι το ανθρακικό ασβέστιο, αλεσμένη κιμωλία ή ασβεστόλιθος.

> [!NOTE]
> Κρίνετε ένα υλικό από τα οξείδια που δίνει, όχι από το όνομά του. Έτσι δουλεύει και το Glazecalc: μπορείτε να εισαγάγετε την ανάλυση του προμηθευτή σας στη [σελίδα Υλικά](/material), και οι λειτουργίες **Δοκιμή σύγχρονων υλικών και σύγκριση**, **Πρόταση ποσοτήτων και σύγκριση** και **Αντιστοίχιση με τα υλικά μου** αντιστοιχίζουν όλες τα οξείδια μετά το ψήσιμο, όχι τα ονόματα.

Και τα υλικά αλλάζουν. Η Γεωλογική Υπηρεσία των ΗΠΑ (US Geological Survey) αναφέρει ότι τα ορυχεία και η μονάδα που έφτιαχναν τον Custer feldspar, στη Νότια Ντακότα, ανέστειλαν τη λειτουργία τους τον Νοέμβριο του 2023. Το αρχικό ορυχείο του Gerstley Borate έκλεισε γύρω στο 1999–2000. Η Laguna πουλά ακόμα ένα προϊόν με αυτό το όνομα, και το Gillespie Borate είναι το κύριο υποκατάστατο. Οι πηγές διαφωνούν για το αν το Gillespie αντικαθιστά το Gerstley Borate λίβρα προς λίβρα (ο παραγωγός του και η Potclays λένε ναι, το Digitalfire και άλλοι όχι), οπότε συγκρίνετε τα δύο στο Glazecalc και μετά δοκιμάστε μια μικρή παρτίδα.

## Χρωστικές και καλυπτικά {#color}

Η **χρωστική**{{en: colorant}} είναι οξείδιο ή ανθρακικό άλας μετάλλου που χρωματίζει ένα υάλωμα{{en: glaze}}. Το **στέιν**{{en: stain}} είναι έτοιμη χρωστική, φτιαγμένη σε εργοστάσιο, πιο σταθερή και ομοιόμορφη από τα ωμά οξείδια. Οι χρωστικές είναι συνήθως κάτω από 5% της βάσης, πολλές κάτω από 1%, και ένα ανθρακικό είναι πιο αδύναμο από το αντίστοιχο οξείδιο, επειδή ένα μέρος του φεύγει ως αέριο. Με τους δικούς μας υπολογισμούς, 100 g ανθρακικού κοβαλτίου δίνουν περίπου 63 g οξειδίου του κοβαλτίου, και 100 g του ανθρακικού χαλκού που αγοράζουν οι κεραμίστες (βασικός ανθρακικός χαλκός) περίπου 72 g οξειδίου του χαλκού. Επομένως, χρησιμοποιήστε περίπου 1,4 έως 1,6 φορές περισσότερο ανθρακικό από ό,τι οξείδιο.

Table: Συνηθισμένες χρωστικές, ως ποσοστό της βάσης
Label: Συνηθισμένες χρωστικές

| Χρωστική           | Συνήθης αρχική ποσότητα                   | Χρώματα και σημειώσεις                                                                                                                                                                                             |
| ------------------ | ----------------------------------------- | ------------------------------------------------------------------------------------------------------------------------------------------------------------------------------------------------------------------ |
| Κοβάλτιο           | 0,1–2% (οι πηγές διαφωνούν)               | Μπλε, και πολύ ισχυρό. Γέρνει προς το μωβ όταν η βάση έχει μαγνήσιο                                                                                                                                                |
| Σίδηρος            | 0,5–10%                                   | Καφέ, μπεζ και κόκκινα σε οξειδωτικό ψήσιμο{{en: oxidation}}. Σε αναγωγικό ψήσιμο{{en: reduction}}, ½–2% δίνει celadon και 5–10% tenmoku. Είναι εύτηκτο{{en: flux}}, οπότε πολύς σίδηρος κάνει το υάλωμα να τρέχει |
| Χαλκός             | 1–3%                                      | Πράσινο ή τιρκουάζ σε οξειδωτικό ψήσιμο, κόκκινο σε αναγωγικό. Μπορεί να κάνει ένα υάλωμα να απελευθερώνει μέταλλα{{en: leach}}                                                                                    |
| Χρώμιο             | Κάτω από 0,5% έως 2% (οι πηγές διαφωνούν) | Πράσινο. Καφέ αν η βάση έχει ψευδάργυρο, ροζ με κασσίτερο                                                                                                                                                          |
| Μαγγάνιο           | 2–10%                                     | Καφέ και μωβ                                                                                                                                                                                                       |
| Ρουτίλιο           | Περίπου 2–5%                              | Διάστικτο, ποικιλόχρωμο χρώμα. Τραχιά ή ματ επιφάνεια πάνω από περίπου 5%                                                                                                                                          |
| Στέιν του εμπορίου | 2–12%                                     | 2–4% για απαλές αποχρώσεις, 5–8% για μεσαίους τόνους, 10–12% για έντονα χρώματα                                                                                                                                    |

Οι ποσότητες κοβαλτίου και χρωμίου πράγματι αμφισβητούνται. Το Glazy λέει ότι 0,1% κοβάλτιο αρκεί για ένα μπλε. Το Glendale Community College δίνει ½–2% ή ½–3% ανάλογα με την ατμόσφαιρα. Η Birdie Boone, στο Pottery Making Illustrated, λέει 3% ή λιγότερο. Για το χρώμιο, η Boone λέει κάτω από 0,5% και το Glendale 2–3%. Η ασφαλής λύση είναι να ξεκινήσετε χαμηλά και να κάνετε μια **σειρά δοκιμών**{{en: line blend}}: μια γραμμή από δοκιμαστικά πλακίδια{{en: test tiles}} όπου ένα συστατικό αυξάνεται βήμα βήμα από λίγο σε πολύ.

Το υάλωμα βάσης αλλάζει το χρώμα. Μια γυαλιστερή, διάφανη βάση δίνει το πιο λαμπερό χρώμα, ενώ οι σατινέ και οι ματ βάσεις, συνήθως με περισσότερη αλουμίνα, το απαλύνουν. Το μαγνήσιο σπρώχνει το κοβάλτιο προς το μωβ, ο ψευδάργυρος κάνει το χρώμιο καφέ, και το χρώμιο με κασσίτερο δίνει ροζ.

### Καλυπτικά

Ένα **καλυπτικό** υλικό κάνει το υάλωμα **αδιαφανές**, ώστε να κρύβει τον πηλό. Ένα **διάφανο** υάλωμα τον αφήνει να φαίνεται.

Table: Καλυπτικά

| Καλυπτικό                                      | Συνήθης ποσότητα                 | Σημειώσεις                                                                                                                                           |
| ---------------------------------------------- | -------------------------------- | ---------------------------------------------------------------------------------------------------------------------------------------------------- |
| Πυριτικό ζιρκόνιο (Zircopax, Superpax, Ultrox) | 10–15% για πλήρη κάλυψη          | Η φθηνότερη επιλογή. Οι μάρκες είναι πυριτικό ζιρκόνιο αλεσμένο σε διαφορετικό μέγεθος κόκκου, και οι πιο λεπτές ποιότητες καλύπτουν περισσότερο     |
| Οξείδιο του κασσιτέρου                         | Περίπου 5–7% (δική μας εκτίμηση) | Ακριβό. Πιο αδύναμο σε υψηλή θερμοκρασία, και το Digitalfire αναφέρει ότι 4% δεν έδωσε καθόλου κάλυψη σε ένα διάφανο υάλωμα αναγωγής για τον κώνο 10 |
| Διοξείδιο του τιτανίου                         | Περίπου 5% (δική μας εκτίμηση)   | Μεταξένια, ημιδιαφανής κάλυψη. Περίπου 5% μπορεί να κάνει την επιφάνεια ανομοιόμορφη, και πολύ περισσότερο δίνει συχνά ματ επιφάνεια με κρυστάλλους  |

## Συμβατότητα υαλώματος και μάζας, και ελαττώματα {#fit-and-defects}

Ο πηλός και το υάλωμα{{en: glaze}} διαστέλλονται όταν ζεσταίνονται και συστέλλονται όταν κρυώνουν, το καθένα κατά το δικό του ποσό: τη **θερμική διαστολή**{{en: thermal expansion}} του. Η **συμβατότητα υαλώματος και μάζας**{{en: glaze fit}} είναι το πόσο καλά ταιριάζουν τα δύο. Με καλή συμβατότητα, το υάλωμα μένει υπό ελαφριά συμπίεση από τον πηλό. Το Digitalfire λέει ότι λίγη συμπίεση κάνει τα κομμάτια πιο γερά, ενώ πολλή μπορεί να τα αποδυναμώσει, ακόμα και να τα ραγίσει.

### Κρακελάρισμα και ξεφλούδισμα

Το **κρακελάρισμα**{{en: crazing}} είναι ένα δίκτυο από λεπτές ρωγμές. Η διαστολή του υαλώματος είναι μεγαλύτερη από της μάζας{{en: body}}, οπότε στο κρύωμα συστέλλεται περισσότερο, τεντώνεται και ραγίζει, συνήθως επειδή έχει πάρα πολύ νάτριο και κάλιο (Na₂O, K₂O). Μπορεί επίσης να εμφανιστεί αργότερα, στη χρήση, μετά από επανειλημμένο απότομο κρύωμα, όπως η επαφή με κρύα υγρά. Όταν είναι επιθυμητό, όπως στο ρακού, λέγεται **κρακελέ**. Το Digitalfire λέει ότι «στο 95% των περιπτώσεων η λύση είναι να προσαρμόσετε τη θερμική διαστολή του υαλώματος». Το αργό κρύωμα απλώς καθυστερεί το κρακελάρισμα. Η δοκιμή του: ζεστάνετε το κομμάτι στους {{300 °F; 149 °C}} περίπου, βυθίστε το σε παγωμένο νερό και περάστε από πάνω με μαρκαδόρο για να φανούν οι ρωγμές.

Οι πηγές διαφωνούν για την πρώτη διόρθωση. Το Glazy προτείνει να προσθέσετε πυριτικό{{en: silica}} ή αλουμίνα. Το Digitalfire απαντά ότι το επιπλέον πυριτικό «απλώς αραιώνει το KNaO» (το νάτριο και το κάλιο). Η Linda Bloomfield προσθέτει βόριο ή μειώνει τον άστριο{{en: feldspar}}, ένα υλικό κάθε φορά. Η συμβουλή μας: στον [υπολογιστή συνταγών](/recipe), αντικαταστήστε λίγο νάτριο και κάλιο με εύτηκτα{{en: fluxes}} χαμηλότερης διαστολής (βόριο, λίθιο, μαγνήσιο, ασβέστιο), ελέγξτε την αλλαγή με τη **Σύγκριση** και επιβεβαιώστε με τη δοκιμή του παγωμένου νερού.

Το **ξεφλούδισμα**{{en: shivering}} είναι το αντίθετο: η διαστολή του υαλώματος είναι πολύ μικρότερη από της μάζας, οπότε το υάλωμα είναι υπερβολικά συμπιεσμένο και ξεφλουδίζει από τα χείλη και τις ακμές. Το Digitalfire προειδοποιεί ότι τα λέπια μπορεί να είναι κοφτερά σαν ξυράφι και θα μπορούσαν να καταποθούν, και το Glazy χαρακτηρίζει το ξεφλούδισμα «ακόμα πιο επικίνδυνο από το κρακελάρισμα στα χρηστικά κεραμικά». Η λύση είναι ένα υάλωμα με μεγαλύτερη διαστολή ή μια μάζα με μικρότερη διαστολή.

> [!WARNING]
> Μη χρησιμοποιείτε για φαγητό ή ποτό κεραμικά με κρακελάρισμα ή ξεφλούδισμα. Οι πηγές διαφωνούν για το αν τα κομμάτια με κρακελάρισμα μπορούν να καθαριστούν αρκετά καλά (μία λέει ότι αρκεί το πλυντήριο πιάτων, μια άλλη θεωρεί ελαττωματικά τα χρηστικά κεραμικά με κρακελάρισμα), οπότε εμείς επιλέγουμε την προσεκτική πλευρά.

### Γυαλιστερό και ματ

Μια **γυαλιστερή** επιφάνεια αντανακλά το φως και είναι λεία, μια **σατινέ** έχει συγκρατημένη λάμψη, και μια **ματ** είναι θαμπή. Το γυαλιστερό χρειάζεται γυαλί που έχει λιώσει πλήρως. Το ματ μπορεί να οφείλεται σε πολλή αλουμίνα (χαμηλή αναλογία πυριτικού προς αλουμίνα{{en: silica to alumina ratio}}), σε εύτηκτα όπως το ασβέστιο, το μαγνήσιο, το βάριο ή το στρόντιο, που σχηματίζουν μικροσκοπικούς κρυστάλλους καθώς κρυώνει το υάλωμα, ή σε ανεπαρκές ψήσιμο.

### Συνηθισμένα ελαττώματα

Να αλλάζετε ένα πράγμα κάθε φορά και να κρατάτε τα δοκιμαστικά σας πλακίδια{{en: test tiles}}.

Table: Συνηθισμένα ελαττώματα υαλωμάτων, οι συνήθεις αιτίες τους και οι πρώτες διορθώσεις
Label: Συνηθισμένα ελαττώματα υαλωμάτων

| Ελάττωμα                                | Πώς φαίνεται                                          | Συνήθεις αιτίες                                                                                                                                                                                                    | Πρώτες διορθώσεις                                                                                                                                                      |
