Repository: AaronFilson/glazecalc

# Glazecalc

**Free glaze chemistry for potters.** Enter a glaze recipe and see its unity molecular formula
(UMF): the fluxes, alumina and silica it becomes in the kiln, and their ratio. Keep your recipes,
materials, colorants, firing logs and notes together in one private notebook.

**[glazecalcapp.com](https://glazecalcapp.com)**: try it without an account. A free, non-commercial project by
Aaron Filson, in 57 languages, and usable from AI assistants through its MCP server.
<table>
  <tr>

## At a glance

For anyone reading the code; the [highlights](#highlights) below give the details.

- **Stack:** Angular 22 (standalone components, signals, zoneless), TypeScript on Node 24 with Express

File: client/public/i18n/guides/glazing-basics/es.md (part 1 of 2)
---
title: El esmaltado desde sus fundamentos
lead: De qué está hecho un esmalte, cómo lo convierte el horno en vidrio y qué significan todas las palabras que encontrará en una receta, en un saco o en una tabla de conos.
---

## Qué es un esmalte {#what-a-glaze-is}

Un **esmalte**{{en: glaze}} es una fina capa de vidrio fundida sobre una pieza. Glazy, la base de datos abierta de recetas de esmaltes, lo define como «una fórmula de vidrio ajustada para fundirse y adherirse a la arcilla a determinadas temperaturas». Se aplica como una capa de polvo y en el horno se funde en una capa vítrea que sella la arcilla, de modo que es menos probable que la pieza pierda líquido, se manche o se desgaste. A la temperatura máxima de la cocción, el fundido también reacciona con la arcilla y a menudo forma entre ambos una capa que fija el esmalte. Sobre la loza{{en: earthenware}}, que se cuece a menos temperatura, esa capa es fina y el esmalte queda sobre todo encima. Sobre el gres{{en: stoneware}} y la porcelana, que se cuecen a más temperatura, la capa es más gruesa y el esmalte se agarra con más fuerza a la arcilla. Aun así, el esmalte sigue siendo vidrio: no pasa a formar parte de la arcilla.

Una receta enumera materias primas, como el feldespato{{en: feldspar}}, el carbonato cálcico{{en: whiting}} y el caolín{{en: kaolin}}. En el horno, una parte de cada una se desprende como gas (agua o dióxido de carbono) y el resto se convierte en **óxidos**: compuestos de un elemento con oxígeno, como la sílice{{en: silica}} (SiO₂) o el óxido de calcio (CaO). El vidrio cocido está hecho de óxidos, por eso los ceramistas describen un esmalte por sus óxidos. Cada óxido cumple una de tres funciones.

- La **sílice** (SiO₂) es el **formador de vidrio**{{en: glass former}}: construye el vidrio. La sílice pura funde por encima de {{3100 °F; 1700 °C}}, una temperatura mucho más alta que la de un horno de cerámica, y un esmalte rico en sílice suele ser más duradero.
- Los **fundentes**{{en: fluxes}} bajan el punto de fusión hasta uno que un horno puede alcanzar. Los **álcalis**, que se escriben **R₂O**, son los óxidos de sodio, potasio y litio (Na₂O, K₂O, Li₂O); actúan desde el cono 06 hasta la media y la alta temperatura. Los **alcalinotérreos**, que se escriben **RO**, son los óxidos de calcio, magnesio, bario y estroncio (CaO, MgO, BaO, SrO), con el óxido de zinc (ZnO) agrupado junto a ellos; actúan mejor del cono 5 al cono 10. La R representa cualquier metal de la familia.
- La **alúmina** (Al₂O₃) es el **estabilizante**{{en: stabilizer}}. Hace más viscoso el fundido, para que se mantenga en las paredes verticales, y aporta dureza y durabilidad. La advertencia de Glazy: con muy poca alúmina «su esmalte puede escurrir; demasiada puede espesar el fundido hasta dejarlo mate». La alúmina procede sobre todo de la arcilla y del feldespato.

El **boro** (B₂O₃) difumina la frontera. Los químicos lo clasifican como formador de vidrio, pero a las temperaturas de un taller actúa como fundente, y los ceramistas lo tratan como tal. Es un fundente principal en baja y media temperatura: cuanto más baja es la cocción, más boro necesita un esmalte. A cono 10 no suele hacer falta. (Los conos, la forma en que los ceramistas designan una cocción, se explican más abajo.)

> [!NOTE]
> Una forma de recordarlo: la sílice es el vidrio, los fundentes le permiten fundirse a una temperatura que su horno puede alcanzar, y la alúmina lo espesa para que se quede donde usted lo puso.

## La arcilla, los recubrimientos y las dos cocciones {#clay-and-firings}

### Las pastas

La **pasta**{{en: clay body}} es la arcilla de la que está hecha una pieza. Hay tres tipos principales.

- **Loza**{{en: earthenware}}: una pasta de baja temperatura, de cono 06–02 aproximadamente, que es porosa a conos bajos y más densa cuanto más alta es la temperatura de cocción. A menudo roja o beige, necesita un esmalte{{en: glaze}} para retener el agua.
- **Gres**{{en: stoneware}}: una pasta de media a alta temperatura, de cono 5–10 aproximadamente, que vitrifica, o casi.
- **Porcelana**: una pasta blanca rica en caolín{{en: kaolin}}, a menudo translúcida. La mayor parte de la porcelana es de alta temperatura, pero también hay porcelanas de cono 6.

**Vítreo** significa parecido al vidrio y no poroso; la **vitrificación** es el proceso por el que una pasta llega a serlo durante la cocción. En el Reino Unido, los ceramistas suelen trazar la línea por la temperatura: el gres se cuece por encima de {{2192 °F; 1200 °C}} y la loza, por debajo. La media temperatura, cono 5–6, queda justo a uno y otro lado de esa línea.

### Recubrimientos y secado

La **barbotina** es arcilla en suspensión en agua, para colar, unir o decorar. Un **engobe** es un recubrimiento parecido a la barbotina, a menudo coloreado, con más materiales que no son arcilla. Un **color bajo cubierta** es una decoración de barbotina coloreada o de óxidos, normalmente cubierta con un esmalte transparente.

Las piezas sin cocer son **piezas en crudo**{{en: greenware}} (las fuentes no coinciden en si la palabra inglesa, greenware, abarca todas las piezas sin cocer o solo las secas). Al secarse llegan a la **dureza de cuero**, firmes pero algo húmedas, el momento de retornear y poner las asas; luego quedan **totalmente secas**, sin agua libre, muy frágiles y listas para cocer.

### Las dos cocciones

La primera cocción, a menor temperatura, es la **cocción de bizcocho**{{en: bisque}} (en el Reino Unido, **biscuit**), normalmente a cono 08–04 (lo más habitual, 06–04), unos {{1728–1945 °F; 942–1063 °C}}. Deja las piezas resistentes pero porosas. Digitalfire, un sitio web de referencia sobre esmaltes, aconseja en general más de un 15 % de porosidad, para que el bizcocho absorba el agua del esmalte al aplicarlo. Un bizcocho blando (cono 08–06) es más poroso; un bizcocho duro (a menudo cono 04) es más resistente, pero absorbe el esmalte con menos facilidad.

Table: Cómo cambia el esmaltado según el bizcocho (Digitalfire)
Label: Cómo cambia el esmaltado según el bizcocho

| Bizcocho                                                                           | Qué ocurre                                                                          |
| ---------------------------------------------------------------------------------- | ----------------------------------------------------------------------------------- |
| Poco cocido, muy absorbente                                                        | El esmalte se deposita demasiado grueso, y luego se agrieta y se recoge             |
| Sobrecocido, denso                                                                 | La inmersión y el secado tardan más                                                 |
| Cocido a más temperatura, o con un mantenimiento más largo a la temperatura máxima | Ahora se quema más gas, así que después pasa menos en burbujas a través del esmalte |

Potclays, un proveedor británico, describe la cocción de bizcocho a unos {{1000 °C; 1832 °F}}, aproximadamente cono 06. Leyendo estas fuentes en conjunto, le recomendamos cono 06–04 para un primer bizcocho: {{1828–1945 °F; 998–1063 °C}} a la velocidad media de Orton.

La **cocción de esmalte**{{en: glaze firing}} (los ceramistas británicos pueden llamarla **glost** firing) funde el esmalte y, en el gres, también hace madurar la pasta. La **monococción**{{en: once-firing}} consiste en esmaltar piezas sin cocer y cocerlas una sola vez. Digitalfire cuenta un caso de producción en el que el esmalte de las piezas esmaltadas en crudo se recogía en los bordes hasta que una cocción de bizcocho lo solucionó, así que empiece con dos cocciones. [La cocción en un horno sencillo](/guides/firing) da programas de cocción para las dos.

## Conos y trabajo térmico {#cones}

Los ceramistas designan una cocción por un **cono**{{en: cone}}: una esbelta pirámide cerámica que se dobla cuando ha recibido una cantidad determinada de calor. Orton, que los fabrica, llama a los conos indicadores de tiempo y temperatura (de trabajo térmico): muestran el efecto conjunto del tiempo y la temperatura, no solo la temperatura.

El **trabajo térmico**{{en: heatwork}} es la razón: el esmalte, la arcilla y el cono responden tanto al tiempo que pasan calientes como a la temperatura. En una cocción lenta, el cono se dobla a menor temperatura; en una rápida, a mayor. Según la tabla de Orton, el cono 6 se dobla a {{2165 °F; 1185 °C}} cuando la cocción termina subiendo {{27 °F; 15 °C}} por hora, a {{2232 °F; 1222 °C}} a {{108 °F; 60 °C}} por hora y a {{2269 °F; 1243 °C}} a {{270 °F; 150 °C}} por hora, con la velocidad medida en los últimos {{180 °F; 100 °C}}. Un cono se da por caído cuando su punta se ha doblado 90°. Los ceramistas suelen llamarlo la posición de las 5 en punto.

Los números de cono van del 022 al 42. Un cero delante indica la serie de menor temperatura, en la que un número mayor es más frío: el cono 06 es más frío que el cono 04, y el cono 01, más frío que el cono 1.

Table: Intervalos de cocción: conos Orton con pie a {{108 °F; 60 °C}} por hora
Label: Intervalos de cocción

| Intervalo         | Conos |        °F |        °C | Para                         |
| ----------------- | ----- | --------: | --------: | ---------------------------- |
| Baja temperatura  | 06–04 | 1828–1945 |  998–1063 | Esmaltes para loza; bizcocho |
| Media temperatura | 5–6   | 2167–2232 | 1186–1222 | Gres y porcelana             |
| Alta temperatura  | 9–10  | 2300–2345 | 1260–1285 | Gres y porcelana             |

> [!NOTE]
> Designe y programe sus cocciones por conos, y tome las temperaturas como aproximadas. Un **cono testigo**{{en: witness cone}} en una placa entre las piezas, o un **trío de conos**{{en: cone pack}} (cono de aviso, cono de cocción y cono de control), muestra el trabajo térmico que de verdad recibieron sus piezas.

Las temperaturas publicadas varían. Glazy da para la alta temperatura, cono 9–11, unos {{2336–2390 °F; 1280–1310 °C}}, lo que coincide con la columna rápida de Orton, y Digitalfire da para el cono 6 unos {{2200 °F; 1204 °C}}. Nuestro consejo: use las cifras de velocidad media de Orton, como hace esta guía, programe por conos y deje que un cono testigo lo decida.

Fuera de Norteamérica, los proveedores suelen dar °C en lugar de un cono. Hermann Seger desarrolló el cono moderno, usado por primera vez en Berlín en 1886, y el Reino Unido ha tenido sus propios conos Staffordshire; no debe suponerse que sus números coinciden con los de Orton, y no hemos encontrado ninguna tabla para convertirlos. [La cocción en un horno sencillo](/guides/firing) trata los conos con más detalle.

## De la receta a la fórmula Seger {#unity-formula}

Una **receta**{{en: batch recipe}} enumera las materias primas en peso, normalmente ajustada para que la base sume 100. Los **aditivos** (colorantes{{en: colorants}}, opacificantes y suspensivos) se añaden por encima de ese 100, normalmente como porcentaje sobre la base. Para ver qué es el esmalte{{en: glaze}}, los ceramistas convierten la receta en la **fórmula Seger**{{en: unity molecular formula}} (**UMF**), o fórmula molecular unitaria, llamada así por Hermann Seger, que fue el primero en usar su disposición en tres columnas.

Table: De la receta a la fórmula Seger: el ejemplo resuelto de Glazy
Label: De la receta a la fórmula Seger

| Paso                  | Qué ocurre                                                                                                                                          | En el ejemplo                                                                                                                                                                                      |
| --------------------- | --------------------------------------------------------------------------------------------------------------------------------------------------- | -------------------------------------------------------------------------------------------------------------------------------------------------------------------------------------------------- |
| 1. Receta             | Materias primas en peso, ajustadas a 100                                                                                                            | Feldespato{{en: feldspar}} 40 %, entre otros                                                                                                                                                       |
| 2. Análisis de óxidos | Como una etiqueta nutricional: se suman los óxidos de cada material en porcentaje en peso y se descartan los gases                                  | El feldespato tiene un 64,8 % de sílice{{en: silica}}, así que su 40 % aporta un 25,9 % de SiO₂. El esmalte cocido tiene un 67,4 % de SiO₂, un 12,6 % de Al₂O₃, un 7,5 % de K₂O y un 12,5 % de CaO |
| 3. Moles              | Los pesos se convierten en **moles**, recuentos de moléculas, porque «los gramos pueden inducir a error, ya que algunos óxidos pesan más que otros» | 60,1 g de SiO₂ son un mol, así que 67,4 g son unos 1,12 moles                                                                                                                                      |
| 4. Unidad             | Todo se divide por el total de los fundentes{{en: fluxes}}, para que los fundentes sumen 1                                                          | Los fundentes suman 0,303; al dividir se obtiene K₂O 0,26, CaO 0,74, Al₂O₃ 0,41, SiO₂ 3,70                                                                                                         |

La [página de recetas](/recipe) de Glazecalc hace los cuatro pasos mientras usted escribe y muestra el resultado en tres columnas: los fundentes (R₂O y RO), que suman 1; los estabilizantes{{en: stabilizers}} (R₂O₃: la alúmina, y a menudo también el boro); y los formadores de vidrio{{en: glass formers}} (RO₂: la sílice). «La unificación no es más que una herramienta de escala», dice Glazy: dos recetas hechas con materiales distintos pero con la misma fórmula Seger «se comportan de forma casi idéntica una vez cocidas». Así que el 1 es una vara de medir común, no una cantidad que se pesa. Digitalfire añade que el método «no funciona tan bien a temperaturas más bajas», donde el boro no es un simple fundente, y que las fórmulas Seger son «comparativas y se entienden mejor en su contexto». **Comparar** pone frente a frente las fórmulas de dos recetas, óxido por óxido.

### La relación sílice/alúmina

El número más útil por sí solo es la **relación sílice/alúmina**{{en: silica to alumina ratio}}: la sílice dividida por la alúmina. En el ejemplo, 3,70 ÷ 0,41 da aproximadamente 9.

Table: Lo que sugiere la relación sílice/alúmina (Glazy)
Label: Relación sílice/alúmina

| Relación | Interpretación de Glazy                                  |
| -------: | -------------------------------------------------------- |
|   Unos 9 | Sugiere un fundido brillante, si recibe suficiente calor |
|      5–7 | Típica de muchos esmaltes de gres estables               |
|      3–5 | Puede ser mate o estar poco cocido                       |

Glazy no dice para qué cono son estas cifras. Tómelas como una guía aproximada para esmaltes de gres, de cono 6–10 más o menos. Digitalfire dice que una relación por encima de 8 aproximadamente probablemente dé brillo, pero un esmalte con boro puede ser brillante a 8 o menos, y uno de baja temperatura, incluso a 6. Una relación de 5–7 no predice por sí sola ni brillo ni mate: los fundentes, el boro y el cono desplazan la frontera. Glazy da como equilibrio de fundentes típico de los esmaltes estables 0,2 de R₂O con 0,8 de RO, hasta 0,3 de R₂O con 0,7 de RO. Más álcali hace el fundido más fluido y aumenta su dilatación{{en: expansion}} y, con ella, el riesgo de cuarteado{{en: crazing}}.

### Pérdida al fuego

La **pérdida al fuego**{{en: loss on ignition, LOI}} (**PF**) es el peso que pierde un material en el horno cuando el agua, el dióxido de carbono, la materia orgánica o el azufre se desprenden como gas. Un esmalte cocido no tiene ninguna, así que la fórmula Seger no la incluye.

Table: Pérdida al fuego típica (Digitalfire)
Label: Pérdida al fuego

| Material                                   | PF típica                                                                                    |
| ------------------------------------------ | -------------------------------------------------------------------------------------------- |
| Carbonato cálcico{{en: whiting}}, dolomita | Más del 40 %, sobre todo dióxido de carbono: 100 g de carbonato cálcico desprenden unos 44 g |
| Carbonato de litio                         | Alrededor del 60 %                                                                           |
| Carbonato de bario, Gerstley Borate        | Más del 20 %                                                                                 |
| Caolín                                     | Alrededor del 12–14 %, sobre todo agua ligada en sus cristales                               |
| Feldespatos                                | Menos del 1 %                                                                                |

El gas que sale después de que el esmalte empiece a fundirse tiene que atravesarlo en burbujas y causa, en palabras de Digitalfire, «burbujas, ampollas, pinchados, recogido». En una prueba de Digitalfire, el talco siguió desprendiendo gas hasta unos {{1650 °F; 899 °C}}. Las fritas{{en: frits}}, los materiales **calcinados** (calentados previamente para expulsar sus gases) y los cambios en la cocción ayudan.

Los libros antiguos hacen estas cuentas a mano, con el **peso molecular** (el peso de un mol de un material o de un óxido) y el **peso equivalente** (el peso de un material que aporta un mol de un óxido). Según nuestros cálculos, unos 100 g de carbonato cálcico aportan un mol, 56 g, de óxido de calcio. Una calculadora se ocupa de las dos cosas.

## Los límites y el gráfico de Stull {#stull-chart}

Un **gráfico de Stull**{{en: Stull chart}} es un mapa de esmaltes. Tiene dos ejes, ambos de la fórmula Seger: la sílice (SiO₂) en la parte de abajo y la alúmina (Al₂O₃) en el lateral. Cada esmalte es un punto. El mapa se divide en regiones, como mate, brillante, poco cocido y cuarteado. La [página de recetas](/recipe) de Glazecalc dibuja en él su esmalte.

::stull-chart

R. T. Stull hizo el gráfico a partir de pruebas que publicó en 1912. Las coció a cono 11 aproximadamente, y todas las pruebas tenían los mismos fundentes: 0,3 de potasio (K₂O) y 0,7 de óxido de calcio (CaO). Solo cambiaban la sílice y la alúmina. Así que el gráfico vale para esos esmaltes a esa temperatura.

Su esmalte probablemente es distinto. El boro, otros fundentes y los conos más bajos desplazan las regiones. En 2025, un artículo de Ceramics Monthly probó un esmalte de cono 6 con boratos como fundente y con mucho hierro. El gráfico lo situaba como cuarteado, mate y poco cocido. En realidad estaba totalmente fundido, era satinado y no se cuarteaba. Los autores dicen que los esmaltes con boratos no se representan bien en el gráfico. Así que use las regiones como una guía, no como una predicción.

La región **cuarteada** es donde se cuartearon las propias pruebas de Stull, sobre su arcilla. No le dice cómo se acopla su esmalte a su pasta. El cuarteado depende de la dilatación térmica del esmalte y de la arcilla. La cifra de dilatación de Glazecalc le ayuda a comparar esmaltes, y una prueba real es la que decide: la prueba del agua con hielo de [Acoplamiento esmalte-pasta y defectos](/guides/glazing-basics#fit-and-defects).

Las **fórmulas límite**{{en: limit formulas}} son otra herramienta para la misma pregunta: intervalos de sílice, alúmina y fundentes para esmaltes estables a un cono. [Seguridad alimentaria](/guides/glazing-basics#food-safety) las explica, y explica por qué por sí solas no demuestran nada.

## Fritas y materias primas {#materials}

### Las fritas

Una **frita**{{en: frit}} es vidrio hecho en fábrica: minerales fundidos, enfriados bruscamente en agua y molidos. El fritado vuelve insolubles materiales solubles como el bórax, encierra óxidos tóxicos como los de plomo y bario en un vidrio estable, da un material más regular que los minerales en bruto y expulsa los gases, de modo que los esmaltes{{en: glazes}} fritados quedan «mucho más libres de defectos» (Digitalfire). Las fritas también funden pronto: una frita de sodio actúa ya a cono 06, mientras que el feldespato{{en: feldspar}} «apenas empieza a reblandecerse a cono 6». Cuestan más, necesitan arcilla para mantenerse en suspensión (el ejemplo de Digitalfire es un 85 % de frita con un 15 % de arcilla) y son «teóricamente insolubles, pero en la práctica no lo son».

Las fritas norteamericanas se identifican por fabricante y número: la Ferro Frit 3134 (Ferro se llama ahora Vibrantz) es una de las fritas más usadas en Norteamérica. Las recetas del Reino Unido nombran más a menudo fritas genéricas, como la frita de bórax estándar.

### Las materias primas habituales

Table: Materiales habituales para esmaltes y lo que aportan
Label: Materiales habituales para esmaltes

| Material (otros nombres)                                                                                                      | Aporta                 | Notas                                                                                                                                                                                         |
| ----------------------------------------------------------------------------------------------------------------------------- | ---------------------- | --------------------------------------------------------------------------------------------------------------------------------------------------------------------------------------------- |
| Sílice{{en: silica}} (sílex{{en: flint}}, cuarzo)                                                                             | SiO₂                   | Use en los esmaltes la de 325 mallas, una molienda muy fina                                                                                                                                   |
| Caolín{{en: kaolin}} (en el Reino Unido, china clay)                                                                          | Al₂O₃, SiO₂            | La principal fuente de alúmina; también ayuda a que el esmalte no sedimente                                                                                                                   |
| Ball clay                                                                                                                     | Al₂O₃, SiO₂            | Más plástica que el caolín, con más hierro y materia orgánica                                                                                                                                 |
| Feldespato potásico{{en: potash feldspar}}, feldespato sódico{{en: soda feldspar}}, nefelina sienita{{en: nepheline syenite}} | K₂O, Na₂O, Al₂O₃, SiO₂ | Fundentes con su propia alúmina y sílice. La nefelina sienita es un fundente enérgico en baja y media temperatura. El simple «feldespato» de una receta antigua puede ser cualquiera de ellos |
| Carbonato cálcico{{en: whiting}} (carbonato de calcio)                                                                        | CaO                    | El principal fundente de calcio; desprende dióxido de carbono                                                                                                                                 |
| Wollastonita                                                                                                                  | CaO, SiO₂              | Calcio sin el dióxido de carbono                                                                                                                                                              |
| Dolomita, talco                                                                                                               | MgO, con CaO o SiO₂    | Superficies mates y sedosas; menor dilatación                                                                                                                                                 |
| Óxido de zinc                                                                                                                 | ZnO                    | Brillo y cristales; en exceso puede provocar recogido{{en: crawling}}                                                                                                                         |
| Fritas de boro, Gerstley Borate, colemanita                                                                                   | B₂O₃                   | Imprescindibles del cono 06 al cono 6; las fritas son «más regulares y menos solubles que los boratos naturales»                                                                              |
| Carbonato de litio                                                                                                            | Li₂O                   | Fundente de baja dilatación; caro, así que se usa con moderación                                                                                                                              |
| Carbonato de estroncio                                                                                                        | SrO                    | El sustituto menos tóxico del bario                                                                                                                                                           |
| Carbonato de bario                                                                                                            | BaO                    | Tóxico sin fritar; los esmaltes con mucho bario pueden ceder metales{{en: leach}}                                                                                                             |
| Bentonita                                                                                                                     | Suspensión             | Una arcilla muy fina, normalmente al 1–2 %, para evitar que el esmalte sedimente. Más de un 3 % puede agrietar el esmalte al secarse                                                          |

> [!WARNING]
> Los materiales para esmaltes son polvos finos. El polvo de sílice daña los pulmones sin dar síntomas al principio, y algunos materiales, como el carbonato de bario y el carbonato de litio, son venenosos si se tragan. Manipule los polvos con cuidado, limpie en húmedo y lleve un equipo de protección respiratoria bien ajustado cuando trabaje en seco. [Preparación segura y ventilación](/guides/safe-mixing) y [No envenene a su familia](/guides/home-safety) explican cómo.

### Nombres según la región

- El **caolín** se llama **china clay** en el Reino Unido. En Australia, Eckalite es una marca de caolín.
- **Flint** (sílex) es un nombre británico antiguo de la sílice. Los proveedores del Reino Unido aún venden el **sílex calcinado** (calcined flint) como un producto aparte, así que «flint» en una receta británica probablemente significa sílex calcinado, y en una estadounidense, probablemente cuarzo molido. Ambos se venden como fuentes de sílice; compruebe el análisis.
- La **china stone** y la **Cornish stone** (Cornwall stone, piedra de Cornualles) son el mismo material, emparentado con el feldespato.
- El **whiting**, en inglés, es el carbonato cálcico: creta o caliza molida.

> [!NOTE]
> Juzgue un material por los óxidos que aporta, no por su nombre. Glazecalc funciona así: puede introducir el análisis de su proveedor en la [página Materiales](/material), y **Probar materiales actuales y comparar**, **Sugerir cantidades y comparar** y **Rehacer con lo que tengo** comparan los óxidos cocidos, no los nombres.

Los materiales también cambian. El Servicio Geológico de EE. UU. (USGS) informa de que las minas y la planta que producían el feldespato Custer, en Dakota del Sur, suspendieron su actividad en noviembre de 2023. La mina original de Gerstley Borate cerró hacia 1999–2000; Laguna sigue vendiendo un producto con ese nombre, y el Gillespie Borate es el principal sustituto. Las fuentes no coinciden en si el Gillespie sustituye al Gerstley Borate en la misma cantidad (su fabricante y Potclays dicen que sí; Digitalfire y otros, que no), así que compare los dos en Glazecalc y luego pruebe una tanda pequeña.

## Colorantes y opacificantes {#color}

Un **colorante**{{en: colorant}} es un óxido o carbonato metálico que colorea un esmalte{{en: glaze}}; un **pigmento**{{en: stain}} es un colorante fabricado industrialmente, más estable y regular que los óxidos sin procesar. Los colorantes suelen ser menos del 5 % de la base, muchos menos del 1 %, y un carbonato es más débil que el óxido correspondiente, porque una parte se desprende como gas. Según nuestros cálculos, 100 g de carbonato de cobalto dan unos 63 g de óxido de cobalto, y 100 g del carbonato de cobre que compran los ceramistas (carbonato básico de cobre), unos 72 g de óxido de cobre. Así que use entre 1,4 y 1,6 veces más carbonato que óxido, aproximadamente.

Table: Colorantes habituales, en porcentaje sobre la base
Label: Colorantes habituales

| Colorante             | Cantidad inicial habitual                            | Colores y notas                                                                                                                                                                                           |
| --------------------- | ---------------------------------------------------- | --------------------------------------------------------------------------------------------------------------------------------------------------------------------------------------------------------- |
| Cobalto               | 0,1–2 % (las fuentes no coinciden)                   | Azul, y muy potente; tira a morado cuando la base tiene magnesio                                                                                                                                          |
| Hierro                | 0,5–10 %                                             | Marrones, tostados y rojos en oxidación{{en: oxidation}}; en reducción{{en: reduction}}, ½–2 % da celadón y 5–10 %, tenmoku. Es un fundente{{en: flux}}, así que mucho hierro hace que el esmalte escurra |
| Cobre                 | 1–3 %                                                | Verde o turquesa en oxidación, rojo en reducción. Puede hacer que el esmalte ceda metales{{en: leach}}                                                                                                    |
| Cromo                 | De menos del 0,5 % al 2 % (las fuentes no coinciden) | Verde; marrón si la base tiene zinc, rosa con estaño                                                                                                                                                      |
| Manganeso             | 2–10 %                                               | Marrones y morados                                                                                                                                                                                        |
| Rutilo                | Unos 2–5 %                                           | Color moteado y jaspeado; rugoso o mate por encima de un 5 % aproximadamente                                                                                                                              |
| Pigmentos comerciales | 2–12 %                                               | 2–4 % para matices claros, 5–8 % para tonos medios, 10–12 % para colores intensos                                                                                                                         |

Sobre las cantidades de cobalto y cromo hay un desacuerdo real. Glazy dice que un 0,1 % de cobalto basta para un azul; el Glendale Community College da ½–2 % o ½–3 % según la atmósfera; Birdie Boone, en Pottery Making Illustrated, dice un 3 % o menos. Para el cromo, Boone dice menos del 0,5 % y Glendale, 2–3 %. Lo más seguro es empezar con poco y hacer una **mezcla lineal**{{en: line blend}}: una fila de probetas{{en: test tiles}} en la que un ingrediente aumenta por pasos de poco a mucho.

El esmalte base cambia el color. Una base brillante y transparente da el color más vivo; las bases satinadas y mates, que suelen tener más alúmina, lo apagan. El magnesio lleva el cobalto hacia el morado, el zinc vuelve marrón el cromo y el cromo con estaño da rosa.

### Opacificantes

Un **opacificante** hace que un esmalte sea **opaco** y oculte la arcilla; un esmalte **transparente** la deja ver.

Table: Opacificantes

| Opacificante                                      | Cantidad habitual               | Notas                                                                                                                                               |
| ------------------------------------------------- | ------------------------------- | --------------------------------------------------------------------------------------------------------------------------------------------------- |
| Silicato de zirconio (Zircopax, Superpax, Ultrox) | 10–15 % para una opacidad total | La opción más barata; las marcas son silicato de zirconio molido a distintos tamaños, y las calidades más finas opacifican más                      |
| Óxido de estaño                                   | Unos 5–7 % (estimación nuestra) | Caro; más débil en alta temperatura, y Digitalfire informa de que un 4 % no dio ninguna opacidad en un esmalte transparente de cono 10 en reducción |
| Dióxido de titanio                                | Un 5 % (estimación nuestra)     | Opacidad sedosa y translúcida; alrededor de un 5 % puede hacer variar la superficie, y bastante más suele dar una superficie mate con cristales     |

## Acoplamiento esmalte-pasta y defectos {#fit-and-defects}

La arcilla y el esmalte se dilatan al calentarse y se contraen al enfriarse, cada uno en su propia medida: su **dilatación térmica**{{en: thermal expansion}}. El **acoplamiento esmalte-pasta**{{en: glaze fit}} es lo bien que coinciden ambos. Un buen acoplamiento deja el esmalte ligeramente comprimido por la arcilla; Digitalfire dice que un poco de compresión refuerza las piezas, mientras que demasiada puede debilitarlas e incluso agrietarlas.

### Cuarteado y desconchado

El **cuarteado**{{en: crazing}} es una red de grietas finas. La dilatación del esmalte es mayor que la de la pasta{{en: body}}, así que al enfriarse se contrae más, queda estirado y se agrieta, normalmente por exceso de sodio y potasio (Na₂O, K₂O). También puede aparecer más tarde, con el uso, tras repetidos enfriamientos bruscos, como el contacto con líquidos fríos. Cuando se busca a propósito, como en el raku, se llama **craquelado**. Digitalfire dice que «el 95 % de las veces la solución es ajustar la dilatación térmica del esmalte»; el enfriamiento lento solo retrasa el cuarteado. Su prueba: caliente la pieza a unos {{300 °F; 149 °C}}, sumérjala en agua con hielo y frote un rotulador por encima para que se vean las grietas.

Las fuentes difieren sobre el primer remedio. Glazy propone añadir sílice o alúmina; Digitalfire responde que la sílice adicional «solo diluye el KNaO» (el sodio y el potasio); Linda Bloomfield opta por añadir boro o reducir el feldespato, un material cada vez. Nuestro consejo: en la [calculadora de recetas](/recipe), cambie parte del sodio y el potasio por fundentes de menor dilatación (boro, litio, magnesio, calcio), compruebe el cambio con **Comparar** y confírmelo con la prueba del agua con hielo.

El **desconchado**{{en: shivering}} es lo contrario: la dilatación del esmalte es mucho menor que la de la pasta, así que queda con exceso de compresión y salta en escamas de los bordes y las aristas. Digitalfire advierte que las escamas pueden ser cortantes como una cuchilla y podrían tragarse, y Glazy califica el desconchado de «aún más peligroso que el cuarteado en la cerámica funcional». La solución es un esmalte de mayor dilatación o una pasta de menor dilatación.

> [!WARNING]
> No use piezas cuarteadas ni desconchadas para comida ni bebida. Las fuentes no coinciden en si las piezas cuarteadas pueden limpiarse lo bastante bien (una dice que basta con el lavavajillas; otra considera defectuosa la cerámica funcional cuarteada), así que optamos por la prudencia.

### Brillante y mate

Una superficie **brillante** es reflectante y lisa, una **satinada** tiene un brillo apagado y una **mate** no tiene brillo. El brillo necesita un vidrio totalmente fundido. El mate puede deberse a mucha alúmina (una relación sílice/alúmina{{en: silica to alumina ratio}} baja), a fundentes como el calcio, el magnesio, el bario o el estroncio, que forman cristales diminutos al enfriarse el esmalte, o a una cocción insuficiente.

### Defectos frecuentes

Cambie una sola cosa cada vez y guarde sus probetas{{en: test tiles}}.

Table: Defectos frecuentes del esmalte, sus causas habituales y los primeros remedios
Label: Defectos frecuentes del esmalte

| Defecto                                                | Aspecto                                                              | Causas frecuentes                                                                                                                                                                                                      | Primeros remedios                                                                                                  |
| ------------------------------------------------------ | -------------------------------------------------------------------- | ---------------------------------------------------------------------------------------------------------------------------------------------------------------------------------------------------------------------- | ------------------------------------------------------------------------------------------------------------------ |
| Recogido{{en: crawling}}                               | El esmalte se retira formando gotas y deja la arcilla al descubierto | Bizcocho con polvo o grasa; una capa gruesa y rica en arcilla que se agrietó al secarse; zinc, silicato de zirconio o estaño                                                                                           | Limpie el bizcocho; dé una capa más fina; calcine parte de la arcilla; añada un aglutinante como la CMC            |
| Pinchado{{en: pinholing}}                              | Agujeritos o poros                                                   | Gas de la pasta o del esmalte que dejó huecos sin cerrar; un esmalte poco cocido o demasiado viscoso                                                                                                                   | Mantenga la temperatura máxima durante una media hora; dé una capa más fina; menos zinc o rutilo                   |
| Ampollas                                               | Cráteres de bordes afilados                                          | Normalmente, sobrecocción; capas muy gruesas; fundentes volátiles por encima de unos {{2192 °F; 1200 °C}}                                                                                                              | Cueza a menor temperatura; dé una capa más fina. Los bordes afilados hacen que la cerámica funcional no sea segura |
