Repository: AaronFilson/glazecalc

# Glazecalc

**Free glaze chemistry for potters.** Enter a glaze recipe and see its unity molecular formula
(UMF): the fluxes, alumina and silica it becomes in the kiln, and their ratio. Keep your recipes,
materials, colorants, firing logs and notes together in one private notebook.

**[glazecalcapp.com](https://glazecalcapp.com)**: try it without an account. A free, non-commercial project by
Aaron Filson, in 57 languages, and usable from AI assistants through its MCP server.
<table>
  <tr>

## At a glance

For anyone reading the code; the [highlights](#highlights) below give the details.

- **Stack:** Angular 22 (standalone components, signals, zoneless), TypeScript on Node 24 with Express

File: client/public/i18n/guides/glazing-basics/et.md (part 1 of 2)
---
title: Glasuurimise alused
lead: Millest glasuur koosneb, kuidas ahi selle klaasiks muudab ja mida tähendavad kõik sõnad, mida retseptis, toorainekotil või koonuste tabelis kohtate.
---

## Mis on glasuur {#what-a-glaze-is}

**Glasuur**{{en: glaze}} on õhuke klaasikiht, mis on esemega kokku sulanud. Avatud glasuuriretseptide andmebaas Glazy nimetab seda „klaasi koostiseks, mis on häälestatud sulama ja kindlatel temperatuuridel savi külge sulanduma“. See kantakse peale pulbrikihina ja sulab ahjus klaasjaks kihiks, mis sulgeb savi, nii et ese laseb väiksema tõenäosusega läbi vett, määrdub või kulub. Põletuse tipus reageerib sulatis ka saviga, moodustades sageli nende vahele kihi, mis seob glasuuri kindlalt külge. Madalkuumuskeraamikal, mida põletatakse jahedamalt, on see kiht õhuke ja glasuur jääb enamasti pinnale. Kivikeraamikal ja portselanil, mida põletatakse kuumemalt, on kiht paksem ja glasuur haarab savist tugevamini kinni. Glasuur jääb siiski klaasiks: sellest ei saa savi osa.

Retseptis on loetletud toorained, näiteks põldpagu, kriit ja kaoliin. Ahjus lahkub osa igast toorainest gaasina (vesi või süsinikdioksiid) ja ülejäänust saavad **oksiidid**{{en: oxides}}: elemendi ja hapniku ühendid, näiteks ränidioksiid (SiO₂) või kaltsiumoksiid (CaO). Põletatud klaas koosneb oksiididest, seepärast kirjeldavad keraamikud glasuuri nende järgi. Iga oksiid täidab ühte kolmest ülesandest.

- **Ränidioksiid**{{en: silica}} (SiO₂) on **klaasimoodustaja**{{en: glass former}}: see ehitab klaasi. Puhas ränidioksiid sulab üle {{3100 °F; 1700 °C}}, palju kuumemal kui keraamikaahi, ja palju ränidioksiidi sisaldav glasuur on üldiselt vastupidavam.
- **Sulandajad**{{en: fluxes}} alandavad sulamistemperatuuri tasemeni, milleni ahi jõuab. **Leelised**{{en: alkalis}}, tähisega **R₂O**, on naatriumi, kaaliumi ja liitiumi oksiidid (Na₂O, K₂O, Li₂O); need toimivad alates koonusest 06 kuni kesk- ja kõrgkuumuseni. **Leelismuldmetallid**{{en: alkaline earths}}, tähisega **RO**, on kaltsiumi, magneesiumi, baariumi ja strontsiumi oksiidid (CaO, MgO, BaO, SrO), millega koos arvestatakse ka tsinkoksiidi (ZnO); need toimivad kõige paremini koonusest 5 kuni koonuseni 10. R tähistab rühma mis tahes metalli.
- **Alumiiniumoksiid**{{en: alumina}} (Al₂O₃) on **stabilisaator**{{en: stabilizer}}. See muudab sulatise jäigemaks, et see püsiks püstistel seintel, ning lisab kõvadust ja vastupidavust. Glazy hoiatab: kui alumiiniumoksiidi on liiga vähe, „võib glasuur voolata; liiga palju võib muuta sulatise jäigaks ja matiks“. Alumiiniumoksiid tuleb peamiselt savist ja põldpaost.

**Boor**{{en: boron}} (B₂O₃) hägustab piiri. Keemikud liigitavad selle klaasimoodustajaks, kuid töökoja temperatuuridel toimib see sulandajana ja keraamikud käsitlevad seda sulandajana. See on madal- ja keskkuumuses peamine sulandaja: mida jahedam põletus, seda rohkem boori glasuur vajab. Koonuse 10 juures pole seda tavaliselt vaja. (Koonuseid, millega keraamikud põletust nimetavad, selgitatakse allpool.)

> [!NOTE]
> Üks viis seda meeles pidada: ränidioksiid on klaas, sulandajad lasevad sel sulada temperatuuril, milleni teie ahi jõuab, ja alumiiniumoksiid teeb selle paksemaks, et see jääks sinna, kuhu selle panite.

## Savi, katted ja kaks põletust {#clay-and-firings}

### Savimassid

**Savimass**{{en: clay body}} on savi, millest ese on tehtud. Põhiliike on kolm.

- **Madalkuumuskeraamika**{{en: earthenware}}: madalkuumusmass, umbes koonused 06–02, mis on madalatel koonustel poorne ja kuumemalt põletades tihedam. See on sageli punane või helepruun ja vajab vee hoidmiseks glasuuri.
- **Kivikeraamika**{{en: stoneware}}: kesk- kuni kõrgkuumusmass, umbes koonused 5–10, mis paakub täielikult või peaaegu täielikult.
- **Portselan**: valge, kaoliinirikas mass, sageli läbikumav. Enamik portselani on kõrgkuumusmass, kuid on ka koonuse 6 portselane.

**Paakunud**{{en: vitreous}} tähendab klaasjat ja mittepoorset; **paakumine**{{en: vitrification}} on see, kui mass põletamisel selliseks muutub. Briti keraamikud tõmbavad piiri sageli hoopis temperatuuri järgi: kivikeraamikat põletatakse üle {{2192 °F; 1200 °C}}, madalkuumuskeraamikat alla selle. Keskkuumus, koonused 5–6, jääb selle piiri vahetusse lähedusse mõlemale poole.

### Katted ja kuivamine

**Savilobri**{{en: slip}} on vees hõljuv savi valamiseks, liitmiseks või kaunistamiseks. **Angoob**{{en: engobe}} on lobrilaadne kate, sageli värviline, milles on rohkem mittesavist tooraineid. **Glasuurialune värv**{{en: underglaze}} on värviline lobri või oksiidkaunistus, mis kaetakse tavaliselt läbipaistva glasuuriga.

**Põletamata ese**{{en: greenware}} on ese enne põletust (allikad on eri meelt, kas inglise sõna greenware hõlmab kõiki põletamata esemeid või ainult kuivi). Kuivades muutub see **nahkkõvaks**{{en: leather-hard}}, jäigaks, kuid veel veidi niiskeks, mis on treimise ja sangade kinnitamise aeg; seejärel **täiesti kuivaks**{{en: bone dry}}, kui vaba vett pole enam järel, väga hapraks ja põletamiseks valmis.

### Kaks põletust

Esimene, madalam põletus on **eelpõletus**{{en: bisque}} (Ühendkuningriigis biscuit), tavaliselt koonused 08–04 (kõige sagedamini 06–04), umbes {{1728–1945 °F; 942–1063 °C}}. See jätab esemed tugevaks, kuid poorseks. Glasuuride teabesait Digitalfire soovitab üldiselt üle 15% poorsust, et eelpõletatud ese tõmbaks glasuurist pealekandmisel vett välja. Madal eelpõletus (koonused 08–06) on poorsem; kõrge eelpõletus (sageli koonus 04) on tugevam, kuid võtab glasuuri vähem hõlpsalt vastu.

Table: Kuidas eelpõletus glasuurimist muudab (Digitalfire)
Label: Kuidas eelpõletus glasuurimist muudab

| Eelpõletus                                         | Mis juhtub                                                                    |
| -------------------------------------------------- | ----------------------------------------------------------------------------- |
| Alapõletatud, väga imav                            | Glasuur jääb liiga paks, seejärel praguneb ja tõmbub kokku                    |
| Ülepõletatud, tihe                                 | Kastmine ja kuivamine võtavad kauem aega                                      |
| Kuumemalt põletatud või kauem tipus hoitud         | Rohkem gaasi põleb välja nüüd, nii et hiljem mullitab glasuurist läbi vähem   |

Ühendkuningriigi tarnija Potclays kirjeldab eelpõletust umbes {{1000 °C; 1832 °F}} juures, umbes koonuseni 06. Neid allikaid koos lugedes soovitab see juhend esimeseks eelpõletuseks koonuseid 06–04: Ortoni keskmise kiiruse juures {{1828–1945 °F; 998–1063 °C}}.

**Glasuuripõletus**{{en: glaze firing}} (Briti keraamikud võivad öelda glost firing) sulatab glasuuri ja kivikeraamika puhul paagutab ka savimassi. **Ühekordse põletuse**{{en: once-firing}} puhul glasuuritakse põletamata ese ja põletatakse ainult üks kord. Digitalfire kirjeldab ühte tootmisjuhtumit, kus toorele savile glasuuritud esemete servadel glasuur tõmbus kokku, kuni eelpõletus selle ära parandas, seega alustage kahe põletusega. Juhend [Põletamine lihtsas keraamikaahjus](/guides/firing) annab programmid mõlema jaoks.

## Koonused ja kuumustöö {#cones}

Keraamikud nimetavad põletust **koonuse**{{en: cone}} järgi: sihvaka keraamilise püramiidi järgi, mis paindub, kui on saanud kindla koguse kuumust. Neid valmistav Orton nimetab koonuseid aja ja temperatuuri (kuumustöö) indikaatoriteks: need näitavad aja ja temperatuuri koosmõju, mitte ainult temperatuuri.

Põhjus on **kuumustöö**{{en: heatwork}}: glasuur, savi ja koonus reageerivad nii sellele, kui kaua need on kuumad, kui ka sellele, kui kuumad. Aeglane põletus painutab koonuse madalamal temperatuuril, kiire kõrgemal. Ortoni tabeli järgi paindub koonus 6 temperatuuril {{2165 °F; 1185 °C}}, kui põletuse lõpus tõuseb temperatuur {{27 °F; 15 °C}} tunnis, temperatuuril {{2232 °F; 1222 °C}} kiirusel {{108 °F; 60 °C}} tunnis ja temperatuuril {{2269 °F; 1243 °C}} kiirusel {{270 °F; 150 °C}} tunnis, kusjuures kiirust arvestatakse viimase {{180 °F; 100 °C}} jooksul. Koonus on valmis, kui selle tipp on paindunud 90°. Keraamikud nimetavad seda sageli kella 5 asendiks.

Koonuste numbrid ulatuvad 022-st 42-ni. Ees olev null tähistab jahedamat seeriat, kus suurem number on jahedam: koonus 06 on jahedam kui koonus 04 ja koonus 01 jahedam kui koonus 1.

Table: Põletusvahemikud: Ortoni isetoetuvad koonused kiirusel {{108 °F; 60 °C}} tunnis
Label: Põletusvahemikud

| Vahemik     | Koonused |          °F |        °C | Kasutus                                       |
| ----------- | -------- | ----------: | --------: | --------------------------------------------- |
| Madalkuumus | 06–04    | 1828–1945   |  998–1063 | Madalkuumuskeraamika glasuurid; eelpõletus    |
| Keskkuumus  | 5–6      | 2167–2232   | 1186–1222 | Kivikeraamika ja portselan                    |
| Kõrgkuumus  | 9–10     | 2300–2345   | 1260–1285 | Kivikeraamika ja portselan                    |

> [!NOTE]
> Nimetage ja programmeerige oma põletused koonuse järgi ning pidage temperatuure ligikaudseteks. **Kontrollkoonus**{{en: witness cone}} ahjuplaadil esemete kõrval või kolmest koonusest **koonusekomplekt**{{en: cone pack}} (hoiatus-, siht- ja valvekoonus) näitab, kui palju kuumustööd teie esemed tegelikult said.

Avaldatud temperatuurid erinevad. Glazy annab kõrgkuumuseks, koonused 9–11, umbes {{2336–2390 °F; 1280–1310 °C}}, mis vastab Ortoni kiire kuumutuse veerule, ja Digitalfire annab koonuse 6 jaoks umbes {{2200 °F; 1204 °C}}. Selle juhendi soovitus: kasutage Ortoni keskmise kiiruse arve, nagu see juhend teeb, programmeerige koonuse järgi ja laske kontrollkoonusel otsustada.

Väljaspool Põhja-Ameerikat annavad tarnijad sageli koonuse asemel °C. Hermann Seger arendas välja tänapäevase koonuse, mida kasutati esimest korda Berliinis 1886. aastal, ja Ühendkuningriigis on olnud oma Staffordshire’i koonused; ei peaks eeldama, et nende numbrid vastavad Ortoni omadele, ja teisendustabelit ei leitud. Juhend [Põletamine lihtsas keraamikaahjus](/guides/firing) käsitleb koonuseid põhjalikumalt.

## Retseptist Segeri valemini {#unity-formula}

**Retsept**{{en: batch recipe}} loetleb toorained massi järgi, tavaliselt nii, et põhitoorainete summa on 100. **Lisaained**{{en: additives}} (värvained, hägustajad ja settimisvastased ained) lisatakse 100-le lisaks, tavaliselt protsendina põhiglasuurist. Et näha, milline glasuur on, teisendavad keraamikud retsepti **Segeri valemiks**{{en: unity molecular formula}} (**UMF**, Hermann Segeri järgi, kes kasutas esimesena selle kolme veeruga paigutust).

Table: Retseptist Segeri valemini: Glazy lahendatud näide
Label: Retseptist Segeri valemini

| Samm                 | Mis juhtub                                                                                                                                       | Näites                                                                                                                                 |
| -------------------- | ------------------------------------------------------------------------------------------------------------------------------------------------ | -------------------------------------------------------------------------------------------------------------------------------------- |
| 1. Retsept           | Toorained massi järgi, viidud summani 100                                                                                                        | Muu hulgas põldpagu 40%                                                                                                                |
| 2. Oksiidanalüüs     | Nagu toitumisalane märgis: iga tooraine oksiidid liidetakse massiprotsentidena ja gaasid jäetakse välja                                          | Põldpaos on 64,8% ränidioksiidi, seega annavad selle 40% 25,9% SiO₂. Põletatud glasuuris on 67,4% SiO₂, 12,6% Al₂O₃, 7,5% K₂O, 12,5% CaO |
| 3. Moolid            | Massid muudetakse **moolideks**{{en: moles}}, molekulide arvudeks, sest „Grammid võivad eksitada, kuna mõned oksiidid on teistest raskemad“       | 60,1 g SiO₂ on üks mool, seega 67,4 g on umbes 1,12 mooli                                                                              |
| 4. Ühele viimine     | Kõik jagatakse sulandajate summaga, nii et sulandajate summa on 1                                                                                | Sulandajate summa on 0,303; jagamine annab K₂O 0,26, CaO 0,74, Al₂O₃ 0,41, SiO₂ 3,70                                                    |

Glazecalci [retsepti leht](/recipe) teeb kõik neli sammu sisestamise ajal ja näitab tulemust kolmes veerus: sulandajad (R₂O ja RO), mille summa on 1; stabilisaatorid (R₂O₃: alumiiniumoksiid, mille juurde paigutatakse sageli ka boor); ja klaasimoodustajad (RO₂: ränidioksiid). „Ühele viimine on lihtsalt teisendusvahend,“ ütleb Glazy: kaks eri toorainetest tehtud retsepti, millel on sama Segeri valem, „käituvad pärast põletust peaaegu ühtemoodi“. Seega on 1 ühine mõõdupuu, mitte kogus, mida kaalute. Digitalfire lisab, et meetod „ei toimi madalamatel temperatuuridel nii hästi“, kus boor ei ole lihtsalt sulandaja, ja et Segeri valemid on „võrdlevad ja neid on kõige parem vaadata kontekstis“. Funktsioon **Võrdle** paneb kahe retsepti valemid oksiidhaaval kõrvuti.

### Ränidioksiidi ja alumiiniumoksiidi suhe

Kõige kasulikum üksik arv on **ränidioksiidi ja alumiiniumoksiidi suhe**{{en: silica to alumina ratio}}: ränidioksiid jagatud alumiiniumoksiidiga. Näites on 3,70 ÷ 0,41 umbes 9.

Table: Mida ränidioksiidi ja alumiiniumoksiidi suhe viitab (Glazy)
Label: Ränidioksiidi ja alumiiniumoksiidi suhe

|     Suhe | Glazy tõlgendus                                       |
| -------: | ----------------------------------------------------- |
| Umbes 9  | Viitab läikivale sulatisele, kui kuumust on piisavalt |
|      5–7 | Tüüpiline paljudele stabiilsetele kivikeraamikaglasuuridele |
|      3–5 | Võib olla matt või alapõletatud                       |

Glazy ei ütle, millise koonuse kohta need arvud on. Lugege neid kivikeraamikaglasuuride ligikaudse juhisena, umbes koonuste 6–10 jaoks. Digitalfire ütleb, et suhe üle umbes 8 on tõenäoliselt läikiv, kuid booriga glasuur võib olla läikiv 8 juures või madalamal ja madalkuumusglasuur isegi 6 juures. Suhe 5–7 ei ennusta iseenesest ei läiget ega mattsust: sulandajad, boor ja koonus nihutavad piiri. Glazy annab stabiilsete glasuuride tüüpiliseks sulandajate tasakaaluks 0,2 R₂O ja 0,8 RO kuni 0,3 R₂O ja 0,7 RO. Rohkem leeliseid muudab sulatise voolavamaks ja suurendab selle soojuspaisumist ning seega juuspragunemise ohtu.

### Hõõgumiskadu

**Hõõgumiskadu**{{en: loss on ignition}} (**LOI**) on mass, mille tooraine ahjus kaotab, kui vesi, süsinikdioksiid, orgaaniline aine või väävel lahkuvad gaasina. Põletatud glasuuris seda pole, seega jätab Segeri valem selle välja.

Table: Tüüpiline hõõgumiskadu (Digitalfire)
Label: Hõõgumiskadu

| Tooraine                               | Tüüpiline hõõgumiskadu                                                          |
| -------------------------------------- | ------------------------------------------------------------------------------- |
| Kriit (kaltsiumkarbonaat), dolomiit    | Üle 40%, peamiselt süsinikdioksiid: 100 g kaltsiumkarbonaati eraldab umbes 44 g |
| Liitiumkarbonaat                       | Umbes 60%                                                                       |
| Baariumkarbonaat, Gerstley Borate      | Üle 20%                                                                         |
| Kaoliin                                | Umbes 12–14%, peamiselt selle kristallidesse seotud vesi                        |
| Põldpaod                               | Alla 1%                                                                         |

Gaas, mis lahkub pärast glasuuri sulama hakkamist, peab sellest läbi mullitama ja põhjustab Digitalfire’i sõnul „mulle, kuppe, nõelaauke, kokkutõmbumist“. Ühes Digitalfire’i katses eraldas talk gaasi kuni umbes {{1650 °F; 899 °C}}. Aitavad fritid, **kaltsineeritud**{{en: calcined}} toorained (eelnevalt kuumutatud, et nende gaasid välja ajada) ja põletuse muutmine.

Vanemad raamatud teevad selle arvutuse käsitsi, **molaarmassi**{{en: molecular weight}} (tooraine või oksiidi ühe mooli mass) ja **ekvivalentmassi**{{en: equivalent weight}} (tooraine mass, mis annab ühe mooli oksiidi) abil. Selle juhendi arvutuse järgi annab umbes 100 g kriiti ühe mooli, 56 g, kaltsiumoksiidi. Kalkulaator teeb mõlemat.

## Piirid ja Stulli diagramm {#stull-chart}

**Stulli diagramm**{{en: Stull chart}} on glasuuride kaart. Sellel on kaks telge, mõlemad Segeri valemist: ränidioksiid (SiO₂) piki alumist serva ja alumiiniumoksiid (Al₂O₃) piki külge üles. Iga glasuur on üks punkt. Kaart on jagatud aladeks, nagu matt, läikiv, alapõletatud ja juuspragunenud. Glazecalci [retsepti leht](/recipe) joonistab teie glasuuri sellele.

::stull-chart

R. T. Stull koostas diagrammi katsete põhjal, mille ta avaldas 1912. aastal. Ta põletas need umbes koonuseni 11 ja kõigis katsetes olid samad sulandajad: 0,3 kaaliumi (K₂O) ja 0,7 kaltsiumoksiidi (CaO). Muutusid ainult ränidioksiid ja alumiiniumoksiid. Seega kehtib diagramm nende glasuuride kohta selle kuumuse juures.

Teie glasuur on tõenäoliselt teistsugune. Boor, teised sulandajad ja madalamad koonused nihutavad kõik alasid. 2025. aastal katsetati ajakirja Ceramics Monthly artiklis koonuse 6 glasuuri, mille sulandajad olid boraadid ja milles oli palju rauda. Diagramm paigutas selle juuspragunenud, mati ja alapõletatud alale. Tegelikult oli see täielikult sulanud, siidmatt ja juuspragudeta. Autorid ütlevad, et boraatidega glasuurid ei paigutu diagrammile hästi. Seega kasutage alasid juhisena, mitte ennustusena.

**Juuspragunenud**{{en: crazed}} ala on see, kus Stulli enda katsed tema savil juuspragunesid. See ei ütle teile, kuidas teie glasuur sobib teie savimassiga. Juuspragunemine sõltub nii glasuuri kui ka savi soojuspaisumisest. Glazecalci soojuspaisumise arv aitab teil glasuure võrrelda ja otsustab päris katse: jäävee katse jaotises [Glasuuri sobivus ja glasuurivead](/guides/glazing-basics#fit-and-defects).

**Piirvalemid**{{en: limit formulas}} on teine vahend sama küsimuse jaoks: ränidioksiidi, alumiiniumoksiidi ja sulandajate vahemikud stabiilsete glasuuride jaoks ühe koonuse juures. Jaotis [Toiduohutus](/guides/glazing-basics#food-safety) selgitab neid ja seda, miks need iseenesest midagi ei tõesta.

## Fritid ja toorained {#materials}

### Fritid

**Fritt**{{en: frit}} on tehases valmistatud klaas: mineraalid sulatatakse, jahutatakse järsult vees ja jahvatatakse. Frittimine muudab lahustuvad toorained, nagu booraksi, lahustumatuks, seob mürgised oksiidid, nagu plii ja baariumi, stabiilsesse klaasi, annab looduslikest mineraalidest ühtlasema tooraine ja ajab välja gaasid, nii et fritiga glasuurid on „palju veavabamad“ (Digitalfire). Fritid sulavad ka varakult: naatriumfritt on aktiivne koonuse 06 juures, samas kui põldpagu „alles hakkab koonuse 6 juures pehmenema“. Need on kallimad, vajavad hõljumas püsimiseks savi (Digitalfire’i näide on 85% fritti ja 15% savi) ning on „teoreetiliselt lahustumatud, kuid praktikas mitte“.

Põhja-Ameerika fritte nimetatakse tootja ja numbri järgi: Ferro Frit 3134 (Ferro nimi on nüüd Vibrantz) on üks Põhja-Ameerika enimkasutatud fritte. Briti retseptid nimetavad sagedamini üldnimetusega fritte, näiteks standardset booraksfritti.

### Tavalised toorained

Table: Tavalised glasuuri toorained ja mida need annavad
Label: Tavalised glasuuri toorained

| Tooraine (teised nimed)                                   | Annab                  | Märkused                                                                                                                                                               |
| --------------------------------------------------------- | ---------------------- | ---------------------------------------------------------------------------------------------------------------------------------------------------------------------- |
| Kvarts (flint, quartz)                                    | SiO₂                   | Glasuurides kasutage 325 mesh, väga peent jahvatust                                                                                                                    |
| Kaoliin (Ühendkuningriigis china clay)                    | Al₂O₃, SiO₂            | Peamine alumiiniumoksiidi allikas; aitab ka hoida glasuuri settimast                                                                                                  |
| Pallsavi                                                  | Al₂O₃, SiO₂            | Plastilisem kui kaoliin, rohkema raua ja orgaanilise ainega                                                                                                           |
| Kaaliumpõldpagu, naatriumpõldpagu, nefeliinsüeniit        | K₂O, Na₂O, Al₂O₃, SiO₂ | Sulandajad oma alumiiniumoksiidi ja ränidioksiidiga. Nefeliinsüeniit on tugev madal- ja keskkuumuse sulandaja. Vana retsepti lihtne „feldspar“ võib tähendada ükskõik millist neist |
| Kriit (kaltsiumkarbonaat)                                 | CaO                    | Peamine kaltsiumisulandaja; eraldab süsinikdioksiidi                                                                                                                  |
| Vollastoniit                                              | CaO, SiO₂              | Kaltsium ilma süsinikdioksiidita                                                                                                                                      |
| Dolomiit, talk                                            | MgO koos CaO või SiO₂-ga | Siidjad matid pinnad; madalam soojuspaisumine                                                                                                                        |
| Tsinkoksiid                                               | ZnO                    | Läige ja kristallid; liiga palju võib põhjustada kokkutõmbumist                                                                                                       |
| Boorifritid, Gerstley Borate, kolemaniit                  | B₂O₃                   | Hädavajalikud koonusest 06 kuni koonuseni 6; fritid on „ühtlasema koostisega ja vähem lahustuvad kui looduslikud boraadid“                                             |
| Liitiumkarbonaat                                          | Li₂O                   | Madala soojuspaisumisega sulandaja; kallis, seega kasutatakse säästlikult                                                                                            |
| Strontsiumkarbonaat                                       | SrO                    | Baariumi vähem mürgine asendaja                                                                                                                                       |
| Baariumkarbonaat                                          | BaO                    | Frittimata kujul mürgine; kõrge baariumisisaldusega glasuuridest võib metalle eralduda                                                                                 |
| Bentoniit                                                 | Hõljumine              | Väga peen savi, tavaliselt 1–2%, settimise takistamiseks. Üle 3% võib glasuuri kuivamisel pragunema panna                                                             |

> [!WARNING]
> Glasuuri toorained on peened pulbrid. Ränidioksiidi tolm kahjustab kopse, alguses ilma sümptomiteta, ja mõned toorained, näiteks baariumkarbonaat ja liitiumkarbonaat, on allaneelamisel mürgised. Käsitsege pulbreid ettevaatlikult, koristage märjalt ja kandke kuivalt töötades tihedalt istuvat respiraatorit. Juhendid [Ohutu segamine ja ventilatsioon](/guides/safe-mixing) ja [Ärge mürgitage oma peret](/guides/home-safety) selgitavad, kuidas.

### Piirkondlikud nimetused

- **Kaoliin** on Ühendkuningriigis **china clay**. Austraalias on Eckalite üks kaoliini kaubamärk.
- **Flint** on ränidioksiidi vanem Briti nimetus. Ühendkuningriigi tarnijad müüvad endiselt **kaltsineeritud flinti** eraldi tootena, seega tähendab „flint“ Briti retseptis tõenäoliselt kaltsineeritud flinti ja Ameerika retseptis tõenäoliselt jahvatatud kvartsi. Mõlemat müüakse ränidioksiidi allikana; kontrollige analüüsi.
- **China stone** ja **Cornish stone** (Cornwall stone) on sama tooraine, põldpaoga sugulane.
- **Kriit**{{en: whiting}} on kaltsiumkarbonaat, jahvatatud kriit või lubjakivi.

> [!NOTE]
> Hinnake toorainet selle järgi, milliseid oksiide see annab, mitte nime järgi. Glazecalc töötab nii: lehel [Toorained](/material) saate sisestada oma tarnija analüüsi ning funktsioonid **Proovi tänapäevaseid tooraineid ja võrdle**, **Paku kogused ja võrdle** ning **Koosta minu toorainetest** vastavad kõik põletatud oksiididele, mitte nimedele.

Ka toorained muutuvad. USA Geoloogiateenistus teatab, et Lõuna-Dakotas põldpagu Custer tootnud kaevandused ja tehas peatasid tegevuse 2023. aasta novembris. Algne Gerstley Borate’i kaevandus suleti umbes 1999–2000; Laguna müüb endiselt sellenimelist toodet ja Gillespie Borate on peamine asendustooraine. Allikad on eri meelt, kas Gillespie asendab Gerstley Borate’i nael naela vastu (selle tootja ja Potclays ütlevad jah, Digitalfire ja teised ei), seega võrrelge neid kaht Glazecalcis ja katsetage siis väikest segu.

## Värvained ja hägustajad {#color}

**Värvaine**{{en: colorant}} on metallioksiid või -karbonaat, mis värvib glasuuri; **pigment**{{en: stain}} on tehases valmistatud värvaine, stabiilsem ja ühtlasem kui toored oksiidid. Värvaineid on tavaliselt alla 5% põhiglasuurist, paljusid alla 1%, ja karbonaat on nõrgem kui vastav oksiid, sest osa sellest lahkub gaasina. Selle juhendi arvutuse järgi annab 100 g koobaltkarbonaati umbes 63 g koobaltoksiidi ja 100 g vaskkarbonaati, mida keraamikud ostavad (aluseline vaskkarbonaat), umbes 72 g vaskoksiidi. Seega kasutage karbonaati umbes 1,4 kuni 1,6 korda rohkem kui oksiidi.

Table: Tavalised värvained, protsendina põhiglasuurist
Label: Tavalised värvained

| Värvaine          | Tavaline algkogus                       | Värvid ja märkused                                                                                                                       |
| ----------------- | --------------------------------------- | ---------------------------------------------------------------------------------------------------------------------------------------- |
| Koobalt           | 0,1–2% (allikad on eri meelt)           | Sinine ja väga tugev; lillakam, kui põhiglasuuris on magneesiumi                                                                         |
| Raud              | 0,5–10%                                 | Oksüdeerivas põletuses pruunid, helepruunid ja punased; reduktsioonis annab ½–2% seladoni ja 5–10% tenmoku. Sulandaja, seega paneb suur kogus glasuuri voolama |
| Vask              | 1–3%                                    | Oksüdeerivas põletuses roheline või türkiis, reduktsioonis punane. See võib põhjustada metallide eraldumist glasuurist                     |
| Kroom             | Alla 0,5% kuni 2% (allikad on eri meelt) | Roheline; pruun, kui põhiglasuuris on tsinki, roosa koos tinaga                                                                         |
| Mangaan           | 2–10%                                   | Pruunid ja lillad                                                                                                                        |
| Rutiil            | Umbes 2–5%                              | Laiguline, kirju värv; üle umbes 5% kare või matt                                                                                        |
| Kaubanduslikud pigmendid | 2–12%                            | 2–4% heledate toonide, 5–8% keskmiste toonide, 10–12% tugevate värvide jaoks                                                              |

Koobalti ja kroomi kogused on tõesti vaieldavad. Glazy ütleb, et sinise jaoks piisab 0,1% koobaltist; Glendale Community College annab sõltuvalt ahju atmosfäärist ½–2% või ½–3%; Birdie Boone ütleb ajakirjas Pottery Making Illustrated 3% või vähem. Kroomi kohta ütleb Boone alla 0,5% ja Glendale 2–3%. Kindel tee on alustada väikesest kogusest ja teha **katserida**{{en: line blend}}: rida proovitükke, milles üks koostisosa muutub sammhaaval vähesest paljuni.

Põhiglasuur muudab värvi. Läikiv läbipaistev põhiglasuur annab kõige erksama värvi; siidmatid ja matid põhiglasuurid, milles on tavaliselt rohkem alumiiniumoksiidi, summutavad seda. Magneesium nihutab koobaltit lilla poole, tsink muudab kroomi pruuniks ja kroom koos tinaga annab roosa.

### Hägustajad

**Hägustaja**{{en: opacifier}} muudab glasuuri **katvaks**{{en: opaque}}, nii et savi ei paista läbi; **läbipaistev**{{en: transparent}} glasuur laseb sellel paista.

Table: Hägustajad

| Hägustaja                                       | Tavaline kogus                           | Märkused                                                                                                                         |
| ----------------------------------------------- | ---------------------------------------- | -------------------------------------------------------------------------------------------------------------------------------- |
| Tsirkoonsilikaat (Zircopax, Superpax, Ultrox)   | 10–15% täieliku katvuse jaoks            | Odavam valik; kaubamärgid on eri peenusega jahvatatud tsirkoonsilikaat ja peenemad sordid on tugevamad                          |
| Tinaoksiid                                      | Umbes 5–7% (selle juhendi hinnang)       | Kallis; kõrgkuumuses nõrgem ja Digitalfire teatab, et 4% ei andnud läbipaistvas koonuse 10 reduktsiooniglasuuris mingit katvust |
| Titaandioksiid                                  | Umbes 5% (selle juhendi hinnang)         | Siidjas, läbikumav katvus; umbes 5% võib pinda kirjuks muuta ja palju suurem kogus annab sageli kristallidega mati pinna        |

## Glasuuri sobivus ja glasuurivead {#fit-and-defects}

Nii savi kui ka glasuur paisuvad kuumenedes ja tõmbuvad jahtudes kokku, kumbki oma määral: see on nende **soojuspaisumine**{{en: thermal expansion}}. **Glasuuri sobivus**{{en: glaze fit}} on see, kui hästi need kaks vastavad. Hea sobivuse korral jääb glasuur savi poolt kerge survepinge alla; Digitalfire ütleb, et väike survepinge tugevdab eset, liiga suur aga võib seda nõrgestada ja isegi lõhestada.

### Juuspragunemine ja koorumine

**Juuspragunemine**{{en: crazing}} on peente pragude võrgustik. Glasuuri soojuspaisumine on suurem kui savimassil, nii et jahtudes tõmbub see rohkem kokku, venib ja praguneb, tavaliselt liiga suure naatriumi- ja kaaliumisisalduse (Na₂O, K₂O) tõttu. See võib ilmneda ka hiljem, kasutamise käigus, pärast korduvat järsku jahtumist, näiteks kokkupuutel külmade vedelikega. Kui seda soovitakse, nagu rakus, nimetatakse seda **krakleeks**{{en: crackle}}. Digitalfire ütleb: „95% juhtudest on lahendus glasuuri soojuspaisumise kohandamine“; kontrollitud jahutus ainult lükkab juuspragunemist edasi. Selle katse: kuumutage ese umbes {{300 °F; 149 °C}}-ni, kastke see jäävette ja hõõruge pragude nähtavaks tegemiseks üle viltpliiatsiga.

Allikad on esimese paranduse osas eri meelt. Glazy soovitab lisada ränidioksiidi või alumiiniumoksiidi; Digitalfire vastab, et lisaränidioksiid „ainult lahjendab KNaO-d“ (naatriumi ja kaaliumi); Linda Bloomfield lisab boori või vähendab põldpagu, üks tooraine korraga. Selle juhendi soovitus: asendage [retseptikalkulaatoris](/recipe) osa naatriumist ja kaaliumist madalama soojuspaisumisega sulandajatega (boor, liitium, magneesium, kaltsium), kontrollige muutust funktsiooniga **Võrdle** ja kinnitage jäävee katsega.

**Koorumine**{{en: shivering}} on vastupidine: glasuuri soojuspaisumine on palju väiksem kui savimassil, nii et see on liiga suure survepinge all ning koorub servadelt ja äärtelt maha. Digitalfire hoiatab, et killud võivad olla habemenoateravad ja neid võidakse alla neelata, ning Glazy nimetab koorumist „kasutusesemetel isegi ohtlikumaks kui juuspragunemist“. Lahendus on suurema soojuspaisumisega glasuur või väiksema soojuspaisumisega savimass.

> [!WARNING]
> Ärge kasutage juuspragunenud või kooruva glasuuriga esemeid toidu ega joogi jaoks. Allikad on eri meelt, kas juuspragunenud esemeid saab piisavalt hästi puhastada (üks ütleb, et nõudepesumasin saab hakkama; teine nimetab juuspragunenud kasutusesemeid defektseks), seega jääb see juhend ettevaatlikule poolele.

### Läikiv ja matt

**Läikiv**{{en: gloss}} pind peegeldab ja on sile, **siidmatt**{{en: satin}} pind on summutatud läikega ja **matt**{{en: matte}} pind on tuhm. Läige vajab täielikult sulanud klaasi. Mattsus võib tulla suurest alumiiniumoksiidi hulgast (madal ränidioksiidi ja alumiiniumoksiidi suhe), sulandajatest, nagu kaltsium, magneesium, baarium või strontsium, mis moodustavad glasuuri jahtudes pisikesi kristalle, või alapõletusest.

### Tavalised glasuurivead

Muutke korraga ühte asja ja hoidke oma proovitükid alles.

Table: Tavalised glasuurivead, nende tavalised põhjused ja esimesed parandused
Label: Tavalised glasuurivead

| Viga             | Kuidas välja näeb                                     | Tavalised põhjused                                                                                                                              | Esimesed parandused                                                                           |
| ---------------- | ----------------------------------------------------- | ----------------------------------------------------------------------------------------------------------------------------------------------- | --------------------------------------------------------------------------------------------- |
| Kokkutõmbumine   | Glasuur tõmbub helmesteks kokku ja jätab savi paljaks | Tolmune või rasvane eelpõletatud ese; paks, savirikas kiht, mis kuivades pragunes; tsink, tsirkoonsilikaat või tina                              | Puhastage eelpõletatud ese; kandke õhem kiht; kaltsineerige osa savist; lisage sideainet, näiteks CMC-d |
| Nõelaaugud       | Väikesed augud või süvendid                           | Savimassist või glasuurist tulnud gaas, mille jälg ei sulanud kinni; alapõletatud või jäik glasuur                                                | Hoidke tipptemperatuuril umbes pool tundi; kandke õhem kiht; vähem tsinki või rutiili          |
| Kupud            | Teravaservalised kraatrid                             | Tavaliselt ülepõletus; väga paksud kihid; lenduvad sulandajad üle umbes {{2192 °F; 1200 °C}}                                                    | Põletage madalamalt; kandke õhem kiht. Teravad servad muudavad kasutusesemed ohtlikuks         |
| Voolamine        | Glasuur voolab ahjuplaadile                           | Liiga vähe alumiiniumoksiidi; liiga paks kiht, näiteks seal, kus ülevalamised kattuvad; palju rauda                                              | Kandke õhem kiht; lisage alumiiniumoksiidi; hoidke glasuur põhjast piisavalt kõrgel            |
| Jahtumispraod    | Praod esemes jahtumisel või kuumenemisel              | Kiire jahtumine läbi kvartsi ülemineku, {{1063 °F; 573 °C}}, või kristobaliidi ülemineku, umbes {{428 °F; 220 °C}}; ebaühtlased seinad; halb sobivus | Põletage mõlemast aeglaselt läbi, nii kuumutades kui ka jahutades; ühtlased seinad             |

## Toiduohutus {#food-safety}

**Metallide eraldumine**{{en: leaching}} tähendab, et metall lahustub põletatud glasuurist toitu või jooki, ja glasuur võib näida täiuslik ning seda siiski teha. Õigusaktidega ette nähtud katsetes leotatakse põletatud eset happelahuses ja mõõdetakse sellest eralduvat pliid ja kaadmiumi.

### Pliivaba ei ole sama mis toidunõudele sobiv

USA, EL-i, Ühendkuningriigi ja Austraalia reeglid piiravad pliid ja kaadmiumi, mida põletatud ese eraldab, mitte seda, mida glasuur sisaldab. „Pliivaba“ kõrvaldab ühe ohu; see ei ole toiduohutuse hinnang. Ka teistest oksiididest eraldub metalle: Glazy hoiatab, et kõrge baariumisisaldusega glasuuridest „võib metalle eralduda ja need ei ole üldiselt toidunõudele sobivad“, Digitalfire ütleb, et vask „võib muuta glasuuri selliseks, millest metalle eraldub; katsetage seda“, ja Glazy ei soovita enam pliiglasuure kasutusesemetele.

**Toidunõuglasuur**{{en: liner glaze}} on stabiilne, tavaliselt läbipaistev või valge glasuur toiduga kokkupuutuvatele pindadele. Selle juhendi hinnangul on väiksema riskiga valik selline, milles ei ole värvainet, baariumi, pliid ega liitiumi, mis sulab täielikult, ei juuspragune ja on kulumiskindel. Väiksem risk ei ole tõend.

**Piirvalemid**{{en: limit formulas}} (Digitalfire eelistab nimetust **sihtvalemid**{{en: target formulas}}) annavad stabiilsete glasuuride tüüpilised Segeri valemi vahemikud ühe koonuse juures: Digitalfire’i koonuse 6 sihtvahemikud on alumiiniumoksiidil 0,285–0,64 ja ränidioksiidil 2,4–4,7. Need juhatavad teid usaldusväärse keemia poole, kuid ei tõesta midagi; Digitalfire väldib sõna „limit“ (piir), sest see viitab, et vahemikesse jäävad glasuurid „on kuidagi ohutud“. Glazecalci retsepti muutmise vahendid ütlevad, kui uus retsept ületab soovitatava piiri, näiteks palju boori koonuse 6 juures, ja mida glasuur tõenäoliselt teeb.

Õiguslikud piirnormid on riigiti erinevad. Tabel näitab teie elukoha omi, õigusakti enda ühikutes; võrdlemiseks valige teine riik või piirkond.

::food-limits

USA-s käsitletakse dekoratiivseid keraamilisi esemeid, mis näevad välja toidu jaoks kasutatavad, toidunõudena, kui neil ei ole kleebitavat silti ja põhja vormitud või põletatud püsivat teadet, näiteks „Not for Food Use. May Poison Food“ (ei ole toidu jaoks; võib toitu mürgitada), või toidupinda läbivat auku. EL kehtestab keraamiliste esemete plii ja kaadmiumi piirnormid direktiiviga 84/500/EMÜ ja Ühendkuningriik säilitab samad arvud oma õigusaktides. Beneluxi riikide 2024. aasta otsus kehtestab keraamilistele esemetele palju madalamad piirnormid. Madalmaad rakendasid neid alates 29. maist 2026: ligikaudu 130 kuni 150 korda vähem pliid ja ligikaudu 14 kuni 18 korda vähem kaadmiumi kui EL-i arvud. Esemeid, mis vastasid vanadele reeglitele ja mida müüdi esimest korda enne 1. detsembrit 2026, võib müüa kuni varude lõppemiseni. Katselaborid teatavad, et Luksemburg rakendab samu piirnorme alates 29. maist 2026 ja et Belgia võttis need vastu 19. juuli 2026. aasta kuningliku dekreediga; neid tekste ei ole selle juhendi jaoks ise loetud. Austraalia kehtestab piirnormid imporditud esemetele; Austraalias või Uus-Meremaal valmistatud esemete kohta ametlikku piirnormi ei leitud.

### Katsetamine

FDA ütleb, et kodused tampoontestid võivad näidata eralduvat pliid, kuid uuringud näitavad, et glasuuritud esemetel eksivad need testid sageli: need võivad näidata pliid, mida ei ole, ja jätta märkamata pliid, mis eraldub. Pidage positiivset tulemust põhjuseks eseme kasutamine lõpetada ja negatiivset tulemust millegi tõestuseks mitte. Tegelik vastus on põletatud eseme metallide eraldumise laborikatse (USA-s ASTM C738; Euroopas EN 1388 või ISO 6486).

> [!WARNING]
> „Toidunõudele sobiv“ tähendab, et see glasuur sellel savil, põletatuna selle koonuseni selles ahjus ja peale kantuna sel viisil, eraldab vähem kui õiguslikud piirnormid. Glazecalc aitab teil koostada stabiilse glasuuri ja funktsioon **Asenda plii** saab vana pliiretsepti ilma pliita uuesti koostada, kuid ükski kalkulaator ei saa eset sertifitseerida. Seda saab ainult põletatud eseme katse.

## Suhteline tihedus ja glasuuri pealekandmine {#application}

### Suhteline tihedus
