Repository: AaronFilson/glazecalc

# Glazecalc

**Free glaze chemistry for potters.** Enter a glaze recipe and see its unity molecular formula
(UMF): the fluxes, alumina and silica it becomes in the kiln, and their ratio. Keep your recipes,
materials, colorants, firing logs and notes together in one private notebook.

**[glazecalcapp.com](https://glazecalcapp.com)**: try it without an account. A free, non-commercial project by
Aaron Filson, in 57 languages, and usable from AI assistants through its MCP server.
<table>
  <tr>

## At a glance

For anyone reading the code; the [highlights](#highlights) below give the details.

- **Stack:** Angular 22 (standalone components, signals, zoneless), TypeScript on Node 24 with Express

File: client/public/i18n/guides/glazing-basics/fi.md (part 1 of 2)
---
title: Lasittamisen perusteet
lead: Mistä lasite koostuu, miten uuni muuttaa sen lasiksi, ja selitykset kaikille sanoille, joihin reseptissä, raaka-ainesäkissä tai keilataulukossa törmää.
---

## Mitä lasite on {#what-a-glaze-is}

**Lasite**{{en: glaze}} on ohut lasikerros, joka on sulanut kiinni esineeseen. Avoin lasitereseptien tietokanta Glazy kuvaa sitä ”lasikaavaksi, joka on säädetty sulamaan ja sulautumaan saveen tietyissä lämpötiloissa”. Lasite levitetään jauhekerroksena, ja uunissa se sulaa lasimaiseksi kerrokseksi, joka tiivistää saven, joten esine ei yhtä helposti vuoda, tahriinnu tai kulu. Polton huippuvaiheessa sula reagoi myös saven kanssa ja muodostaa usein niiden väliin kerroksen, joka lukitsee lasitteen paikalleen. Savitavarassa{{en: earthenware}}, joka poltetaan viileämpänä, tämä kerros on ohut ja lasite jää enimmäkseen pinnalle. Kivitavarassa{{en: stoneware}} ja posliinissa, jotka poltetaan kuumempina, kerros on paksumpi ja lasite tarttuu saveen lujemmin. Lasite pysyy kuitenkin lasina: siitä ei tule osa savea.

Reseptissä luetellaan raaka-aineita, kuten maasälpää{{en: feldspar}}, liitua{{en: whiting}} ja kaoliinia{{en: kaolin}}. Uunissa osa kustakin poistuu kaasuna (vetenä tai hiilidioksidina), ja loppu muuttuu **oksideiksi**: alkuaineen ja hapen yhdisteiksi, kuten piidioksidiksi{{en: silica}} (SiO₂) tai kalsiumoksidiksi (CaO). Poltettu lasi koostuu oksideista, joten keraamikot kuvaavat lasitteen niiden avulla. Kullakin oksidilla on yksi kolmesta tehtävästä.

- **Piidioksidi** (SiO₂) on **lasinmuodostaja**{{en: glass former}}: se rakentaa lasin. Puhdas piidioksidi sulaa vasta, kun lämpötila ylittää {{3100 °F; 1700 °C}}, eli paljon kuumemmassa kuin mihin keramiikkauuni yltää, ja runsaasti piidioksidia sisältävä lasite on yleensä kestävämpi.
- **Sulattajat**{{en: fluxes}} laskevat sulamispisteen sellaiseksi, johon uuni yltää. **Alkalit** (merkintä **R₂O**) ovat natriumin, kaliumin ja litiumin oksidit (Na₂O, K₂O, Li₂O); ne toimivat keilasta 06 ylöspäin keski- ja korkeapolttoon asti. **Maa-alkalit** (merkintä **RO**) ovat kalsiumin, magnesiumin, bariumin ja strontiumin oksidit (CaO, MgO, BaO, SrO), ja sinkkioksidi (ZnO) luetaan niiden joukkoon; ne toimivat parhaiten keilasta 5 keilaan 10. R tarkoittaa mitä tahansa ryhmän metallia.
- **Alumiinioksidi** (Al₂O₃) on **tasapainottaja**{{en: stabilizer}}. Se jäykistää sulaa, jotta sula pysyy pystysuorilla seinämillä, ja lisää kovuutta ja kestävyyttä. Glazy varoittaa: jos alumiinioksidia on liian vähän, ”lasite voi valua; liian suuri määrä voi jäykistää sulan mattapinnaksi”. Alumiinioksidi tulee enimmäkseen savesta ja maasälvästä.

**Boori** (B₂O₃) hämärtää rajaa. Kemistit luokittelevat sen lasinmuodostajaksi, mutta keramiikkapajan lämpötiloissa se toimii sulattajana, ja keraamikot käsittelevät sitä sellaisena. Se on tärkeä sulattaja matala- ja keskipoltossa: mitä viileämpi poltto, sitä enemmän booria lasite tarvitsee. Keilassa 10 sitä ei yleensä tarvita. (Keilat{{en: cones}}, joilla keraamikot nimeävät polton, selitetään alempana.)

> [!NOTE]
> Näin asian voi muistaa: piidioksidi on lasi, sulattajat saavat sen sulamaan lämpötilassa, johon oma uuni yltää, ja alumiinioksidi jäykistää sitä, jotta se pysyy siinä, mihin se on levitetty.

## Savi, pinnoitteet ja kaksi polttoa {#clay-and-firings}

### Savimassat

**Savimassa**{{en: clay body}}, lyhyesti massa, on savi, josta esine on tehty. Päälajeja on kolme.

- **Savitavara**{{en: earthenware}}: matalapolttoinen massa, noin keilat 06–02, joka on matalissa keiloissa huokoinen ja tiivistyy, kun se poltetaan kuumempana. Se on usein punaista tai kellertävää, ja se tarvitsee lasitteen pitääkseen vettä.
- **Kivitavara**{{en: stoneware}}: keski- tai korkeapolttoinen massa, noin keilat 5–10, joka sintraantuu tiiviiksi tai lähes tiiviiksi.
- **Posliini**: valkoinen, runsaasti kaoliinia sisältävä massa, usein läpikuultava. Useimmat posliinit ovat korkeapolttoisia, mutta on myös keilan 6 posliineja.

**Tiivis** (sintraantunut) tarkoittaa lasimaista, ei huokoista; **sintraantuminen** on sitä, että massa muuttuu sellaiseksi poltossa. Brittiläiset keraamikot vetävät rajan usein sen sijaan lämpötilan mukaan: kivitavara poltetaan yli lämpötilan {{2192 °F; 1200 °C}}, savitavara sen alle. Keskipoltto, keilat 5–6, sijoittuu aivan tämän rajan molemmin puolin.

### Pinnoitteet ja kuivuminen

**Saviliete** on veteen lietettyä savea valamiseen, liittämiseen tai koristeluun. **Engobe** on savilietteen kaltainen pinnoite, usein värillinen, jossa on savilietettä enemmän muita kuin saviraaka-aineita. **Alilasiteväri** on värillistä savilietettä tai oksidikoristelua, joka peitetään yleensä läpinäkyvällä lasitteella.

**Polttamaton esine**{{en: greenware}} on esine, jota ei ole vielä poltettu (lähteet ovat eri mieltä siitä, kattaako englannin greenware kaikki polttamattomat esineet vai vain kuivat). Kuivuessaan esine muuttuu ensin **nahkakuivaksi**, jäykäksi mutta hieman kosteaksi, jolloin se sorvataan ja siihen kiinnitetään korvat; sitten **täysin kuivaksi**, jolloin vapaata vettä ei ole jäljellä ja esine on hyvin hauras ja valmis poltettavaksi.

### Kaksi polttoa

Ensimmäinen, matalampi poltto on **raakapoltto**{{en: bisque}} (Isossa-Britanniassa **biscuit**), yleensä keilat 08–04 (useimmiten 06–04), noin {{1728–1945 °F; 942–1063 °C}}. Sen jälkeen esineet ovat lujia mutta huokoisia. Lasitteiden hakuteossivusto Digitalfire suosittaa yleensä yli 15 %:n huokoisuutta, jotta raakapoltettu esine imee vettä lasitteesta sitä levitettäessä. Matala raakapoltto (keilat 08–06) jättää esineen huokoisemmaksi; korkea raakapoltto (usein keila 04) jättää sen lujemmaksi, mutta se ottaa lasitetta huonommin vastaan.

Table: Miten raakapoltto vaikuttaa lasittamiseen (Digitalfire)
Label: Miten raakapoltto vaikuttaa lasittamiseen

| Raakapoltto                                                     | Mitä tapahtuu                                                                    |
| --------------------------------------------------------------- | -------------------------------------------------------------------------------- |
| Alipoltettu, imee voimakkaasti                                  | Lasitetta tarttuu liian paksu kerros, joka sitten halkeilee ja kuroutuu          |
| Ylipoltettu, tiivis                                             | Upottaminen ja kuivuminen kestävät kauemmin                                      |
| Poltettu kuumempana tai haudutettu pidempään huippulämpötilassa | Kaasua palaa pois enemmän jo nyt, joten myöhemmin lasitteen läpi kuplii vähemmän |

Brittiläinen toimittaja Potclays kuvaa raakapolton noin lämpötilaan {{1000 °C; 1832 °F}}, eli suunnilleen keilaan 06. Näitä lähteitä yhdessä tarkastellen suosittelemme ensimmäiseen raakapolttoon keiloja 06–04: {{1828–1945 °F; 998–1063 °C}} Ortonin keskinopealla nousunopeudella.

**Lasituspoltto**{{en: glaze firing}} (brittiläiset keraamikot voivat sanoa **glost** firing) sulattaa lasitteen ja kivitavarassa polttaa myös saven tiiviiksi. **Kertapoltossa**{{en: once-firing}} polttamaton esine lasitetaan ja poltetaan vain kerran. Digitalfire kertoo tuotannosta tapauksesta, jossa polttamattomina lasitettujen esineiden reunoilla lasite kuroutui, kunnes raakapoltto korjasi vian, joten aloita kahdella poltolla. Oppaassa [Polttaminen yksinkertaisessa keramiikkauunissa](/guides/firing) on polttokäyrät molempiin.

## Keilat ja lämpötyö {#cones}

Keraamikot nimeävät polton **keilan**{{en: cone}} mukaan: keila on kapea keraaminen pyramidi, joka taipuu saatuaan tietyn määrän lämpöä. Keiloja valmistava Orton kutsuu keiloja ajan ja lämpötilan (lämpötyön) osoittimiksi: ne näyttävät ajan ja lämpötilan yhteisvaikutuksen, eivät pelkkää lämpötilaa.

Syy on **lämpötyö**{{en: heatwork}}: lasite, savi ja keila reagoivat paitsi siihen, kuinka kuumia ne ovat, myös siihen, kuinka kauan ne ovat kuumia. Hitaassa poltossa keila taipuu matalammassa lämpötilassa, nopeassa korkeammassa. Ortonin taulukossa keila 6 taipuu lämpötilassa {{2165 °F; 1185 °C}}, kun nousunopeus polton lopussa on {{27 °F; 15 °C}} tunnissa, lämpötilassa {{2232 °F; 1222 °C}}, kun se on {{108 °F; 60 °C}} tunnissa, ja lämpötilassa {{2269 °F; 1243 °C}}, kun se on {{270 °F; 150 °C}} tunnissa; nousunopeus lasketaan viimeisten {{180 °F; 100 °C}} ajalta. Keila on valmis, kun sen kärki on taipunut 90°. Keraamikot kutsuvat tätä usein kello 5:n asennoksi.

Keilanumerot ovat 022–42. Alussa oleva nolla merkitsee viileämpää sarjaa, jossa suurempi numero on viileämpi: keila 06 on viileämpi kuin keila 04 ja keila 01 viileämpi kuin keila 1.

Table: Polttoalueet: itsestään seisovat Orton-keilat, nousunopeus {{108 °F; 60 °C}} tunnissa
Label: Polttoalueet

| Alue         | Keilat |        °F |        °C | Käyttö                             |
| ------------ | ------ | --------: | --------: | ---------------------------------- |
| Matalapoltto | 06–04  | 1828–1945 |  998–1063 | Savitavaran lasitteet; raakapoltto |
| Keskipoltto  | 5–6    | 2167–2232 | 1186–1222 | Kivitavara ja posliini             |
| Korkeapoltto | 9–10   | 2300–2345 | 1260–1285 | Kivitavara ja posliini             |

> [!NOTE]
> Nimeä ja ohjelmoi poltot keilan mukaan, ja pidä lämpötiloja likimääräisinä. **Tarkkailukeila**{{en: witness cone}} uunilevyllä esineiden vieressä tai kolmen keilan **keilasarja**{{en: cone pack}} (ennakkokeila, tavoitekeila ja varmistuskeila) näyttää, kuinka paljon lämpötyötä esineet todella saivat.

Julkaistut lämpötilat vaihtelevat. Glazy ilmoittaa korkeapolton, keilat 9–11, olevan noin {{2336–2390 °F; 1280–1310 °C}}, mikä vastaa Ortonin nopean nousun saraketta, ja Digitalfire ilmoittaa keilan 6 olevan noin {{2200 °F; 1204 °C}}. Suosittelemme: käytä Ortonin keskinopean nousun lukuja, kuten tämä opas tekee, ohjelmoi keilan mukaan ja anna tarkkailukeilan ratkaista.

Pohjois-Amerikan ulkopuolella toimittajat ilmoittavat usein lämpötilan celsiusasteina (°C) keilan sijaan. Hermann Seger kehitti nykyaikaisen keilan, jota käytettiin ensimmäisen kerran Berliinissä vuonna 1886, ja Isossa-Britanniassa on ollut omat Staffordshire-keilansa; niiden numeroiden ei pitäisi olettaa vastaavan Ortonin numeroita, emmekä löytäneet taulukkoa niiden muuntamiseen. Keiloista kerrotaan tarkemmin oppaassa [Polttaminen yksinkertaisessa keramiikkauunissa](/guides/firing).

## Reseptistä Segerin kaavaan {#unity-formula}

**Resepti** eli **prosenttikaava**{{en: batch recipe}} luettelee raaka-aineet painon mukaan, yleensä niin muunnettuna, että pohjalasitteen summa on 100. **Lisäaineet** (väriaineet{{en: colorants}}, opalisoivat aineet ja sakanestoaineet) tulevat 100:n lisäksi, yleensä prosentteina pohjalasitteesta. Nähdäkseen, mistä lasite oikeasti koostuu, keraamikot muuntavat reseptin **Segerin kaavaksi** (**UMF**{{en: unity molecular formula}}; kaava on nimetty Hermann Segerin mukaan, joka käytti ensimmäisenä sen kolmisarakkeista asettelua).

Table: Reseptistä Segerin kaavaan: Glazyn laskuesimerkki
Label: Reseptistä Segerin kaavaan

| Vaihe             | Mitä tapahtuu                                                                                                                                         | Esimerkissä                                                                                                                                                             |
| ----------------- | ----------------------------------------------------------------------------------------------------------------------------------------------------- | ----------------------------------------------------------------------------------------------------------------------------------------------------------------------- |
| 1. Resepti        | Raaka-aineet painon mukaan, muunnettuna summaan 100                                                                                                   | Maasälpää 40 %, muiden joukossa                                                                                                                                         |
| 2. Oksidianalyysi | Kuin ravintoarvomerkintä: kunkin raaka-aineen oksidit lasketaan yhteen painoprosentteina, ja kaasut jätetään pois                                     | Maasälvässä on piidioksidia 64,8 %, joten 40 % maasälpää tuo piidioksidia (SiO₂) 25,9 %. Poltetun lasitteen koostumus: SiO₂ 67,4 %, Al₂O₃ 12,6 %, K₂O 7,5 %, CaO 12,5 % |
| 3. Moolit         | Painot muutetaan **mooleiksi** eli molekyylien lukumääriksi, koska ”grammat voivat johtaa harhaan, koska jotkin oksidit ovat painavampia kuin toiset” | 60,1 g piidioksidia (SiO₂) on yksi mooli, joten 67,4 g on noin 1,12 moolia                                                                                              |
| 4. Segerin kaava  | Kaikki jaetaan sulattajien summalla, jolloin sulattajien summaksi tulee 1                                                                             | Sulattajien summa on 0,303; jakamalla saadaan K₂O 0,26, CaO 0,74, Al₂O₃ 0,41, SiO₂ 3,70                                                                                 |

Glazecalcin [reseptisivu](/recipe) tekee kaikki neljä vaihetta sitä mukaa kuin määriä kirjoitetaan ja näyttää tuloksen kolmessa sarakkeessa: sulattajat{{en: fluxes}} (R₂O ja RO), joiden summa on 1; tasapainottajat{{en: stabilizers}} (R₂O₃: alumiinioksidi; boori sijoitetaan usein tähän); ja lasinmuodostajat{{en: glass formers}} (RO₂: piidioksidi{{en: silica}}). ”Ykköseen skaalaaminen on pelkkä skaalauskeino”, Glazy sanoo: kaksi eri raaka-aineista tehtyä reseptiä, joilla on sama Segerin kaava, ”käyttäytyvät poltettuina lähes samalla tavalla”. Luku 1 on siis yhteinen mittapuu, ei punnittava määrä. Digitalfire lisää, että menetelmä ”ei toimi yhtä hyvin matalammissa lämpötiloissa”, joissa boori ei ole pelkkä sulattaja, ja että Segerin kaavat ovat ”vertailevia, ja niitä on parasta tarkastella asiayhteydessään”. **Vertaa**-toiminto asettaa kahden reseptin kaavat rinnakkain oksidi oksidilta.

### Piidioksidin ja alumiinioksidin suhde

Hyödyllisin yksittäinen luku on **piidioksidin ja alumiinioksidin suhde**{{en: silica to alumina ratio}}: piidioksidi jaettuna alumiinioksidilla. Esimerkissä 3,70 ÷ 0,41 on noin 9.

Table: Mitä piidioksidin ja alumiinioksidin suhde kertoo (Glazy)
Label: Piidioksidin ja alumiinioksidin suhde

|  Suhde | Glazyn tulkinta                                           |
| -----: | --------------------------------------------------------- |
| Noin 9 | Viittaa kiiltävään sulaan, jos lämpöä on riittävästi      |
|    5–7 | Tyypillinen monille tasapainoisille kivitavaralasitteille |
|    3–5 | Voi olla matta tai alipoltettu                            |

Glazy ei kerro, mille keilalle nämä luvut on tarkoitettu. Pidä niitä karkeana ohjeena kivitavaralasitteille, noin keiloille 6–10. Digitalfiren mukaan yli noin 8:n suhde on todennäköisesti kiiltävä, mutta booria sisältävä lasite voi olla kiiltävä suhteella 8 tai pienemmällä ja matalapolttoinen jopa suhteella 6. Suhde 5–7 ei yksinään ennusta kiiltoa eikä mattapintaa: sulattajat, boori ja keila siirtävät kaikki rajaa. Glazyn mukaan tasapainoisten lasitteiden tyypillinen sulattajien suhde on 0,2 R₂O ja 0,8 RO tai enimmillään 0,3 R₂O ja 0,7 RO. Suurempi alkalimäärä tekee sulasta juoksevamman ja nostaa sen lämpölaajenemista{{en: expansion}} ja siten säröilyn{{en: crazing}} riskiä.

### Polttohäviö

**Polttohäviö**{{en: loss on ignition, LOI}} on paino, jonka raaka-aine menettää uunissa, kun vesi, hiilidioksidi, orgaaninen aines tai rikki poistuu kaasuna. Poltetussa lasitteessa sitä ei ole, joten Segerin kaava jättää sen pois.

Table: Tyypillinen polttohäviö (Digitalfire)
Label: Polttohäviö

| Raaka-aine                                            | Tyypillinen polttohäviö                                                             |
| ----------------------------------------------------- | ----------------------------------------------------------------------------------- |
| Liitu{{en: whiting}} (kalsiumkarbonaatti), dolomiitti | Yli 40 %, enimmäkseen hiilidioksidia: 100 g kalsiumkarbonaattia vapauttaa noin 44 g |
| Litiumkarbonaatti                                     | Noin 60 %                                                                           |
| Bariumkarbonaatti, Gerstley Borate                    | Yli 20 %                                                                            |
| Kaoliini                                              | Noin 12–14 %, pääasiassa sen kiteisiin sitoutunutta vettä                           |
| Maasälvät                                             | Alle 1 %                                                                            |

Kaasun, joka poistuu lasitteen alettua sulaa, on kuplittava sen läpi, mikä aiheuttaa Digitalfiren sanoin ”kuplia, rakkuloita, neulanreikiä, kuroutumista”. Eräässä Digitalfiren testissä talkki luovutti kaasua noin lämpötilaan {{1650 °F; 899 °C}} asti. Fritit{{en: frits}}, **kalsinoidut** raaka-aineet (etukäteen kuumennetut, jotta niiden kaasut poistuvat) ja polton muutokset auttavat kaikki.

Vanhemmissa kirjoissa nämä laskut tehdään käsin **moolimassan** (raaka-aineen tai oksidin yhden moolin paino) ja **ekvivalenttipainon** (sen raaka-ainemäärän paino, joka tuo yhden moolin oksidia) avulla. Oman laskumme mukaan noin 100 g liitua tuo yhden moolin, 56 g, kalsiumoksidia. Laskin hoitaa molemmat.

## Rajat ja Stullin kaavio {#stull-chart}

**Stullin kaavio**{{en: Stull chart}} on lasitteiden kartta. Siinä on kaksi akselia, molemmat Segerin kaavasta: piidioksidi (SiO₂) vaakasuunnassa alareunassa ja alumiinioksidi (Al₂O₃) pystysuunnassa sivulla. Kukin lasite on yksi piste. Kartta on jaettu alueisiin, kuten matta, kiiltävä, alipoltettu ja säröillyt. Glazecalcin [reseptisivu](/recipe) piirtää oman lasitteen siihen.

::stull-chart

R. T. Stull laati kaavion kokeista, jotka hän julkaisi vuonna 1912. Hän poltti ne noin keilaan 11, ja jokaisessa kokeessa oli samat sulattajat: 0,3 kaliumia (K₂O) ja 0,7 kalsiumoksidia (CaO). Vain piidioksidi ja alumiinioksidi muuttuivat. Kaavio pitää siis paikkansa niille lasitteille siinä lämmössä.

Oma lasite on luultavasti erilainen. Boori, muut sulattajat ja matalammat keilat siirtävät kaikki alueita. Vuonna 2025 Ceramics Monthly -lehden artikkelissa testattiin keilan 6 lasitetta, jonka sulattajina oli boraatteja ja jossa oli paljon rautaa. Kaavio sijoitti sen säröilleeksi, mataksi ja alipoltetuksi. Todellisuudessa se oli täysin sulanut, silkinhimmeä eikä säröillyt. Kirjoittajien mukaan boraatteja sisältävät lasitteet eivät asetu kaavioon hyvin. Käytä siis alueita ohjeena, älä ennusteena.

**Säröillyt** alue on se, jossa Stullin omat kokeet säröilivät, hänen savellaan. Se ei kerro, miten oma lasite sopii omaan savimassaan. Säröily riippuu sekä lasitteen että saven lämpölaajenemisesta. Glazecalcin lämpölaajenemisluku auttaa vertaamaan lasitteita, ja todellinen testi ratkaisee: jäävesitesti osiossa [Lasitteen ja massan yhteensopivuus sekä lasitevirheet](/guides/glazing-basics#fit-and-defects).

**Rajakaavat**{{en: limit formulas}} ovat eri työkalu samaan kysymykseen: piidioksidin, alumiinioksidin ja sulattajien vaihteluvälit tasapainoisille lasitteille tietyssä keilassa. Osio [Elintarviketurvallisuus](/guides/glazing-basics#food-safety) selittää ne ja sen, miksi ne eivät yksinään todista mitään.

## Fritit ja raaka-aineet {#materials}

### Fritit

**Fritti**{{en: frit}} on tehtaassa valmistettua lasia: mineraalit sulatetaan, jäähdytetään äkillisesti vedessä ja jauhetaan. Fritiksi sulattaminen tekee liukenevista raaka-aineista, kuten booraksista, liukenemattomia, sitoo myrkylliset oksidit, kuten lyijyn ja bariumin, kestävään lasiin, antaa tasalaatuisemman raaka-aineen kuin luonnon mineraalit ja poistaa kaasut, joten fritillä tehdyt lasitteet ovat ”paljon virheettömämpiä” (Digitalfire). Fritit myös sulavat aikaisin: natriumpitoinen fritti toimii jo keilassa 06, kun taas maasälpä{{en: feldspar}} ”alkaa vasta pehmetä keilassa 6”. Ne ovat kalliimpia, ne tarvitsevat savea pysyäkseen seoksena (Digitalfiren esimerkissä 85 % frittiä ja 15 % savea), ja ne ovat ”teoriassa liukenemattomia, mutta käytännössä eivät ole”.

Pohjoisamerikkalaiset fritit tunnetaan valmistajan ja numeron mukaan: Ferro Frit 3134 (Ferro on nykyään Vibrantz) on Pohjois-Amerikan käytetyimpiä frittejä. Brittiläisissä resepteissä mainitaan useammin yleisnimisiä frittejä, kuten booraksifritti (standard borax frit).

### Yleisimmät raaka-aineet

Table: Yleiset lasiteraaka-aineet ja mitä ne tuovat lasitteeseen
Label: Yleiset lasiteraaka-aineet

| Raaka-aine (muita nimiä)                         | Tuo                    | Huomautuksia                                                                                                                                                                                               |
| ------------------------------------------------ | ---------------------- | ---------------------------------------------------------------------------------------------------------------------------------------------------------------------------------------------------------- |
| Kvartsi (piidioksidi, flintti)                   | SiO₂                   | Käytä lasitteissa 325 mesh -laatua, joka on jauhettu hyvin hienoksi                                                                                                                                        |
| Kaoliini (Iso-Britannia: china clay)             | Al₂O₃, SiO₂            | Tärkein alumiinioksidin lähde; auttaa myös estämään lasitteen laskeutumista                                                                                                                                |
| Pallosavi                                        | Al₂O₃, SiO₂            | Plastisempi kuin kaoliini, ja siinä on enemmän rautaa ja orgaanista ainesta                                                                                                                                |
| Kalimaasälpä, natronmaasälpä, nefeliinisyeniitti | K₂O, Na₂O, Al₂O₃, SiO₂ | Sulattajia, joissa on mukana omaa alumiinioksidia ja piidioksidia. Nefeliinisyeniitti on voimakas sulattaja matala- ja keskipoltossa. Vanhan reseptin pelkkä ”maasälpä” voi tarkoittaa mitä tahansa niistä |
| Liitu (kalsiumkarbonaatti)                       | CaO                    | Tärkein kalsiumsulattaja; vapauttaa hiilidioksidia                                                                                                                                                         |
| Wollastoniitti                                   | CaO, SiO₂              | Kalsiumia ilman hiilidioksidia                                                                                                                                                                             |
| Dolomiitti, talkki                               | MgO sekä CaO tai SiO₂  | Silkkiset mattapinnat; pienempi lämpölaajeneminen                                                                                                                                                          |
| Sinkkioksidi                                     | ZnO                    | Kiiltoa ja kiteitä; liian suuri määrä voi aiheuttaa kuroutumista                                                                                                                                           |
| Boorifritit, Gerstley Borate, kolemaniitti       | B₂O₃                   | Välttämätön keilasta 06 keilaan 6; fritit ovat ”tasalaatuisempia ja heikommin liukenevia kuin fritittämättömät boraatit”                                                                                   |
| Litiumkarbonaatti                                | Li₂O                   | Pienen lämpölaajenemisen sulattaja; kallis, joten sitä käytetään säästeliäästi                                                                                                                             |
| Strontiumkarbonaatti                             | SrO                    | Vähemmän myrkyllinen korvaaja bariumille                                                                                                                                                                   |
| Bariumkarbonaatti                                | BaO                    | Myrkyllinen sellaisenaan; runsaasti bariumia sisältävistä lasitteista voi liueta metalleja                                                                                                                 |
| Bentoniitti                                      | Seoksena pysyminen     | Hyvin hienojakoinen savi, yleensä 1–2 %, estää laskeutumista. Yli 3 % voi saada lasitteen halkeilemaan kuivuessaan                                                                                         |

> [!WARNING]
> Lasiteraaka-aineet ovat hienoja jauheita. Kvartsipöly vahingoittaa keuhkoja aluksi ilman oireita, ja jotkin raaka-aineet, kuten bariumkarbonaatti ja litiumkarbonaatti, ovat myrkyllisiä nieltynä. Käsittele jauheita varovasti, siivoa märkäpuhdistuksella ja käytä kuivien jauheiden käsittelyssä tiiviisti istuvaa hengityksensuojainta. Oppaat [Turvallinen sekoittaminen ja ilmanvaihto](/guides/safe-mixing) ja [Älä myrkytä perhettäsi](/guides/home-safety) kertovat, miten.

### Alueelliset nimet

- **Kaoliini**{{en: kaolin}} on Isossa-Britanniassa **china clay**. Australiassa Eckalite on yksi kaoliinin tuotemerkki.
- **Flintti**{{en: flint}} on vanhempi brittiläinen nimi piidioksidille. Brittiläiset toimittajat myyvät edelleen **kalsinoitua flinttiä** omana tuotteenaan, joten brittiläisen reseptin ”flintti” tarkoittaa luultavasti kalsinoitua flinttiä ja yhdysvaltalaisen reseptin luultavasti kvartsijauhetta. Molempia myydään piidioksidin lähteinä; tarkista analyysi.
- **China stone** ja **Cornish Stone** (Cornwall stone) ovat sama raaka-aine, joka on sukua maasälvälle.
- **Liitu**{{en: whiting}} on kalsiumkarbonaattia, jauhettua liitua tai kalkkikiveä.

> [!NOTE]
> Arvioi raaka-ainetta sen tuomien oksidien eikä nimen perusteella. Glazecalc toimii samoin: oman toimittajan analyysin voi syöttää [Raaka-aineet-sivulle](/material), ja toiminnot **Kokeile nykyisiä raaka-aineita ja vertaa**, **Ehdota määriä ja vertaa** ja **Tee omista raaka-aineista** hakevat kaikki vastaavuuden poltettujen oksidien eivätkä nimien perusteella.

Myös raaka-aineet muuttuvat. Yhdysvaltain geologinen tutkimuslaitos (US Geological Survey) kertoo, että Etelä-Dakotassa Custer-maasälpää tuottaneet kaivokset ja tehdas keskeyttivät toimintansa marraskuussa 2023. Alkuperäinen Gerstley Borate -kaivos suljettiin noin vuosina 1999–2000; Laguna myy yhä tuotetta tällä nimellä, ja Gillespie Borate on tärkein korvaava raaka-aine. Lähteet ovat eri mieltä siitä, korvaako Gillespie Borate Gerstley Borate -raaka-aineen pauna paunasta (sen valmistajan ja Potclaysin mukaan korvaa, Digitalfiren ja muiden mukaan ei), joten vertaa niitä Glazecalcissa ja testaa sitten pieni erä.

## Väriaineet ja opalisoivat aineet {#color}

**Väriaine**{{en: colorant}} on metallioksidi tai -karbonaatti, joka värjää lasitteen; **väripigmentti**{{en: stain}} on tehtaassa valmistettu väriaine, joka on pysyvämpi ja tasalaatuisempi kuin pelkät oksidit. Väriaineita on yleensä alle 5 % pohjalasitteesta, monia alle 1 %, ja karbonaatti on heikompi kuin vastaava oksidi, koska osa siitä poistuu kaasuna. Oman laskumme mukaan 100 g kobolttikarbonaattia antaa noin 63 g kobolttioksidia, ja 100 g keraamikkojen ostamaa kuparikarbonaattia (emäksistä kuparikarbonaattia) noin 72 g kuparioksidia. Käytä siis karbonaattia noin 1,4–1,6 kertaa niin paljon kuin oksidia.

Table: Yleiset väriaineet prosentteina pohjalasitteesta
Label: Yleiset väriaineet

| Väriaine                  | Tavallinen aloitusmäärä                          | Värit ja huomautukset                                                                                                                                                                                          |
| ------------------------- | ------------------------------------------------ | -------------------------------------------------------------------------------------------------------------------------------------------------------------------------------------------------------------- |
| Koboltti                  | 0,1–2 % (lähteet ovat eri mieltä)                | Sininen ja hyvin voimakas; violettiin päin, kun pohjalasitteessa on magnesiumia                                                                                                                                |
| Rauta                     | 0,5–10 %                                         | Ruskeat, kellanruskeat ja punaiset sävyt hapettavassa poltossa{{en: oxidation}}; pelkistyksessä{{en: reduction}} ½–2 % antaa seladonin ja 5–10 % temmokun. Sulattaja, joten suuri määrä saa lasitteen valumaan |
| Kupari                    | 1–3 %                                            | Vihreä tai turkoosi hapettavassa poltossa, punainen pelkistyksessä. Se voi saada lasitteesta liukenemaan metalleja                                                                                             |
| Kromi                     | Alle 0,5 %:sta 2 %:iin (lähteet ovat eri mieltä) | Vihreä; ruskea, jos pohjalasitteessa on sinkkiä, vaaleanpunainen tinan kanssa                                                                                                                                  |
| Mangaani                  | 2–10 %                                           | Ruskeat ja violetit                                                                                                                                                                                            |
| Rutiili                   | Noin 2–5 %                                       | Kirjava, vaihteleva väri; karhea tai matta yli noin 5 %:n määrinä                                                                                                                                              |
| Kaupalliset väripigmentit | 2–12 %                                           | 2–4 % vaaleisiin sävyihin, 5–8 % keskisävyihin, 10–12 % voimakkaisiin väreihin                                                                                                                                 |

Koboltin ja kromin määristä ollaan todella eri mieltä. Glazyn mukaan 0,1 % kobolttia riittää siniseen; Glendale Community College antaa ½–2 % tai ½–3 % polttoatmosfääristä riippuen; Birdie Boone sanoo Pottery Making Illustrated -lehdessä 3 % tai vähemmän. Kromista Boone sanoo alle 0,5 % ja Glendale 2–3 %. Varminta on aloittaa pienestä määrästä ja tehdä **koesarja**{{en: line blend}}: rivi koepaloja{{en: test tiles}}, joissa yhden aineen määrää lisätään vaiheittain vähästä paljoon.

Pohjalasite muuttaa väriä. Kiiltävä, läpinäkyvä pohjalasite antaa kirkkaimman värin; silkinhimmeät ja mattapintaiset pohjalasitteet, joissa on yleensä enemmän alumiinioksidia, vaimentavat sitä. Magnesium vie koboltin väriä violettiin päin, sinkki muuttaa kromin ruskeaksi, ja kromi tinan kanssa antaa vaaleanpunaista.

### Opalisoivat aineet

**Opalisoiva aine** tekee lasitteesta **peittävän**, jolloin savi ei näy; **läpinäkyvän** lasitteen läpi savi näkyy.

Table: Opalisoivat aineet

| Opalisoiva aine                                 | Tavallinen määrä               | Huomautuksia                                                                                                                                 |
| ----------------------------------------------- | ------------------------------ | -------------------------------------------------------------------------------------------------------------------------------------------- |
| Sirkoonisilikaatti (Zircopax, Superpax, Ultrox) | 10–15 % täyteen peittävyyteen  | Edullisempi vaihtoehto; tuotemerkit ovat sirkoonisilikaattia eri hienouteen jauhettuna, ja hienommat laadut ovat tehokkaampia                 |
| Tinaoksidi                                      | Noin 5–7 % (oma arviomme)      | Kallis; heikompi korkeapoltossa, ja Digitalfiren mukaan 4 % ei antanut lainkaan peittävyyttä läpinäkyvässä pelkistyslasitteessa keilassa 10 |
| Titaanidioksidi                                 | Noin 5 % (oma arviomme)        | Silkkinen, läpikuultava peittävyys; noin 5 % voi tehdä pinnasta vaihtelevan, ja paljon suurempi määrä antaa usein mattapinnan, jossa on kiteitä |

## Lasitteen ja massan yhteensopivuus sekä lasitevirheet {#fit-and-defects}

Sekä savi että lasite laajenevat kuumetessaan ja kutistuvat jäähtyessään, kumpikin oman **lämpölaajenemisensa**{{en: thermal expansion}} verran. **Lasitteen ja massan yhteensopivuus**{{en: glaze fit}} kertoo, kuinka hyvin nämä kaksi vastaavat toisiaan. Kun yhteensopivuus on hyvä, savi pitää lasitetta lievässä puristusjännityksessä; Digitalfiren mukaan pieni puristus vahvistaa esineitä, mutta liian suuri voi heikentää niitä ja jopa halkaista ne.

### Säröily ja hilseily

**Säröily**{{en: crazing}} on hienojen halkeamien verkosto. Lasitteen lämpölaajeneminen on suurempi kuin massan, joten jäähtyessään lasite kutistuu enemmän, venyy ja halkeilee, yleensä liian suuren natrium- ja kaliummäärän (Na₂O, K₂O) vuoksi. Säröily voi ilmetä myös myöhemmin käytössä, kun esine jäähtyy toistuvasti äkillisesti, esimerkiksi kylmien nesteiden vaikutuksesta. Kun säröilyä halutaan, kuten rakupoltossa, sitä kutsutaan **krakleeksi**. Digitalfiren mukaan ”95 %:ssa tapauksista ratkaisu on säätää lasitteen lämpölaajenemista”; hidas jäähdytys vain viivästyttää säröilyä. Digitalfiren testi: kuumenna esine noin lämpötilaan {{300 °F; 149 °C}}, upota se jääveteen ja vedä huopakynällä sen pinnan yli, jotta halkeamat tulevat näkyviin.

Lähteet ovat eri mieltä ensimmäisestä korjauskeinosta. Glazy ehdottaa piidioksidin tai alumiinioksidin lisäämistä; Digitalfire vastaa, että lisätty piidioksidi ”vain laimentaa KNaO-pitoisuutta” (natriumia ja kaliumia); Linda Bloomfield lisää booria tai vähentää maasälpää, yksi raaka-aine kerrallaan. Suosittelemme: vaihda [reseptilaskimessa](/recipe) osa natriumista ja kaliumista sulattajiin, joiden lämpölaajeneminen on pienempi (boori, litium, magnesium, kalsium), tarkista muutos **Vertaa**-toiminnolla ja varmista tulos jäävesitestillä.

**Hilseily**{{en: shivering}} on päinvastainen ilmiö: lasitteen lämpölaajeneminen on paljon pienempi kuin massan, joten lasite on liian suuressa puristusjännityksessä ja lohkeilee irti reunoilta ja särmiltä. Digitalfire varoittaa, että sirut voivat olla partaterän teräviä ja ne saatetaan niellä, ja Glazyn mukaan hilseily on ”käyttöesineissä vielä vaarallisempaa kuin säröily”. Korjauskeino on lasite, jonka lämpölaajeneminen on suurempi, tai massa, jonka lämpölaajeneminen on pienempi.

> [!WARNING]
> Älä käytä säröilleitä tai hilseilleitä esineitä ruoalle tai juomalle. Lähteet ovat eri mieltä siitä, voiko säröilleitä astioita puhdistaa riittävän hyvin (yhden mukaan astianpesukone riittää; toinen pitää säröillyttä käyttöesinettä viallisena), joten valitsemme varovaisen linjan.

### Kiilto ja mattapinta

**Kiiltävä** pinta heijastaa valoa ja on sileä, **silkinhimmeässä** pinnassa on vaimea kiilto, ja **matta** pinta on kiilloton. Kiilto vaatii täysin sulaneen lasin. Mattapinta voi syntyä runsaasta alumiinioksidista (pieni piidioksidin ja alumiinioksidin suhde), sulattajista, kuten kalsiumista, magnesiumista, bariumista tai strontiumista, jotka muodostavat pieniä kiteitä lasitteen jäähtyessä, tai alipoltosta.

### Yleiset lasitevirheet

Muuta yhtä asiaa kerrallaan ja säilytä koepalat{{en: test tiles}}.

Table: Yleiset lasitevirheet, niiden tavalliset syyt ja ensimmäiset korjauskeinot
Label: Yleiset lasitevirheet

| Virhe                             | Miltä näyttää                                                 | Yleiset syyt                                                                                                                                                                         | Ensimmäiset korjauskeinot                                                                                    |
| --------------------------------- | ------------------------------------------------------------- | ------------------------------------------------------------------------------------------------------------------------------------------------------------------------------------ | ------------------------------------------------------------------------------------------------------------ |
| Kuroutuminen{{en: crawling}}      | Lasite vetäytyy helmiksi ja jättää paljasta savea             | Pölyinen tai rasvainen raakapoltettu pinta; paksu, runsassavinen kerros, joka halkeili kuivuessaan; sinkki, sirkoonisilikaatti tai tina                                              | Puhdista raakapoltettu esine; lasita ohuemmin; kalsinoi osa savesta; lisää liima-ainetta, esimerkiksi CMC:tä |
| Neulanreiät{{en: pinholing}}      | Pieniä reikiä tai kuoppia                                     | Massasta tai lasitteesta tullut kaasu, jonka jälki ei umpeutunut; alipoltettu tai jäykkä lasite                                                                                      | Hauduta huippulämpötilassa noin puoli tuntia; lasita ohuemmin; vähemmän sinkkiä tai rutiilia                 |
| Kupliminen                        | Teräväreunaisia kraattereita                                  | Yleensä ylipoltto; hyvin paksut kerrokset; haihtuvat sulattajat noin lämpötilan {{2192 °F; 1200 °C}} yläpuolella                                                                     | Polta matalammassa lämpötilassa; lasita ohuemmin. Terävät reunat tekevät käyttöesineistä vaarallisia         |
| Valuminen                         | Lasite valuu uunilevylle                                      | Liian vähän alumiinioksidia; liian paksu kerros, kuten kohdissa, joissa kaadot menevät päällekkäin; paljon rautaa                                                                    | Lasita ohuemmin; lisää alumiinioksidia; pidä lasite reilusti pohjan yläpuolella                              |
| Jäähdytyshalkeamat{{en: dunting}} | Esineessä jäähtymisestä tai kuumenemisesta johtuvia halkeamia | Nopea jäähtyminen kvartsin muutoksen{{en: quartz inversion}} kohdalla, {{1063 °F; 573 °C}}, tai kristobaliitin muutoksen kohdalla, noin {{428 °F; 220 °C}}; epätasaiset seinämät; huono yhteensopivuus | Polta hitaasti molempien ohi sekä kuumennettaessa että jäähdytettäessä; tasapaksut seinämät                  |

## Elintarviketurvallisuus {#food-safety}

**Metallien liukeneminen**{{en: leaching}} tarkoittaa, että poltetusta lasitteesta liukenee metallia ruokaan tai juomaan, ja lasite voi näyttää täydelliseltä ja silti luovuttaa metallia. Lakisääteisissä testeissä poltettu esine liotetaan happoliuoksessa ja siitä irtoava lyijy ja kadmium mitataan.

### Lyijytön ei tarkoita elintarvikekäyttöön sopivaa

Yhdysvaltojen, EU:n, Ison-Britannian ja Australian säännöt rajoittavat sitä, kuinka paljon lyijyä ja kadmiumia poltetusta esineestä irtoaa, eivät lasitteen sisältöä. ”Lyijytön” poistaa yhden vaaran; se ei ole elintarviketurvallisuuden luokitus. Muitakin oksideja liukenee: Glazy varoittaa, että runsaasti bariumia sisältävistä lasitteista ”voi liueta metalleja, eivätkä ne yleensä sovi elintarvikekäyttöön”, Digitalfiren mukaan kupari ”voi tehdä lasitteesta metalleja luovuttavan; testaa se”, eikä Glazy enää suosittele lyijylasitteita käyttöesineisiin.

**Sisälasite**{{en: liner glaze}} on tasapainoinen, yleensä läpinäkyvä tai valkoinen lasite pinnoille, jotka joutuvat kosketuksiin ruoan kanssa. Meidän näkemyksemme mukaan sisälasite, jossa ei ole väriainetta, bariumia, lyijyä eikä litiumia ja joka sulaa täysin, ei säröile ja kestää kulutusta, on pienemmän riskin valinta. Pienempi riski ei ole todiste.
