Repository: AaronFilson/glazecalc

# Glazecalc

**Free glaze chemistry for potters.** Enter a glaze recipe and see its unity molecular formula
(UMF): the fluxes, alumina and silica it becomes in the kiln, and their ratio. Keep your recipes,
materials, colorants, firing logs and notes together in one private notebook.

**[glazecalcapp.com](https://glazecalcapp.com)**: try it without an account. A free, non-commercial project by
Aaron Filson, in 57 languages, and usable from AI assistants through its MCP server.
<table>
  <tr>

## At a glance

For anyone reading the code; the [highlights](#highlights) below give the details.

- **Stack:** Angular 22 (standalone components, signals, zoneless), TypeScript on Node 24 with Express

File: client/public/i18n/guides/glazing-basics/fr.md
---
title: Les principes de base de l’émaillage
lead: De quoi est fait un émail, comment le four le transforme en verre, et l’explication de chaque mot que vous rencontrerez sur une recette, un sac ou un tableau des cônes.
---

## What a glaze is {#what-a-glaze-is lang=en}

A **glaze** is a thin coat of glass fused to a pot. Glazy, the open glaze-recipe database, calls it "a glass formula tuned to melt and fuse onto clay at certain temperatures". It goes on as a layer of powder and melts in the kiln into a glassy coat that seals the clay, so the pot is less likely to leak, stain or wear. At the top of the firing the melt also reacts with the clay, often forming a layer between them that locks the glaze on. On earthenware, fired cooler, this layer is thin and the glaze stays mostly on top. On stoneware and porcelain, fired hotter, the layer is thicker and the glaze grips the clay more firmly. The glaze stays glass, though: it does not become part of the clay.

A recipe lists raw materials, such as feldspar, whiting and kaolin. In the kiln, part of each leaves as gas (water or carbon dioxide) and the rest becomes **oxides**: compounds of an element with oxygen, such as silica (SiO₂) or calcium oxide (CaO). The fired glass is made of oxides, so potters describe a glaze by them. Each oxide does one of three jobs.

- **Silica** (SiO₂) is the **glass former**: it builds the glass. Pure silica melts above {{3100 °F; 1700 °C}}, far hotter than a pottery kiln, and a glaze high in silica is generally more durable.
- **Fluxes** lower the melting point to one a kiln can reach. The **alkalis**, written **R₂O**, are the oxides of sodium, potassium and lithium (Na₂O, K₂O, Li₂O); they work from cone 06 up through mid and high fire. The **alkaline earths**, written **RO**, are the oxides of calcium, magnesium, barium and strontium (CaO, MgO, BaO, SrO), with zinc oxide (ZnO) grouped alongside; they work best from cone 5 to cone 10. The R stands for any metal in the family.
- **Alumina** (Al₂O₃) is the **stabilizer**. It stiffens the melt so it stays on upright walls, and adds hardness and durability. Glazy's warning: with too little alumina "your glaze may run; too much can stiffen the melt into a matte". Alumina comes mostly from clay and feldspar.

**Boron** (B₂O₃) blurs the line. Chemists class it as a glass former, but at studio temperatures it acts as a flux, and potters treat it as one. It is a main flux at low and mid fire: the cooler the firing, the more boron a glaze needs. At cone 10 it is usually not needed. (Cones, the way potters name a firing, are explained below.)

> [!NOTE]
> One way to hold it in mind: silica is the glass, the fluxes let it melt at a temperature your kiln can reach, and alumina thickens it so it stays where you put it.

## Clay, coatings and the two firings {#clay-and-firings lang=en}

### Clay bodies

The **clay body** is the clay a pot is made of. There are three main kinds.

- **Earthenware**: a low-fire body, about cone 06–02, that is porous at low cones and denser as it is fired hotter. Often red or buff, it needs a glaze to hold water.
- **Stoneware**: a mid- to high-fire body, about cone 5–10, that becomes vitreous or nearly so.
- **Porcelain**: a white body rich in kaolin, often translucent. Most porcelain is high fire, but there are cone 6 porcelains too.

**Vitreous** means glassy and non-porous; **vitrification** is a body becoming so as it fires. UK potters often draw the line by temperature instead: stoneware is fired above {{2192 °F; 1200 °C}}, earthenware below. Mid fire, cone 5–6, falls just either side of that line.

### Coatings and drying

**Slip** is clay suspended in water, for casting, joining or decorating. An **engobe** is a slip-like coating, often colored, with more non-clay materials. An **underglaze** is colored slip or oxide decoration, usually covered with a clear glaze.

Unfired ware is **greenware** (sources disagree on whether the word covers all unfired ware or only dry ware). As it dries it becomes **leather-hard**, stiff but slightly damp, the stage for trimming and handles; then **bone dry**, with no free water left, very fragile and ready to fire.

### The two firings

The first, lower firing is the **bisque** (UK: **biscuit**), usually cone 08–04 (most often 06–04), about {{1728–1945 °F; 942–1063 °C}}. It leaves ware strong but porous. Digitalfire, a glaze reference site, suggests generally more than 15% porosity, so the bisque draws water out of the glaze as it goes on. A soft bisque (cone 08–06) is more porous; a hard bisque (often cone 04) is sturdier but takes glaze less readily.

Table: How the bisque changes glazing (Digitalfire)
Label: How the bisque changes glazing

| Bisque                                  | What happens                                                    |
| --------------------------------------- | --------------------------------------------------------------- |
| Under-fired, very absorbent             | Glaze goes on too thick, then cracks and crawls                 |
| Over-fired, dense                       | Dipping and drying take longer                                  |
| Fired hotter, or held longer at the top | More gas burns off now, so less bubbles through the glaze later |

Potclays, a UK supplier, describes biscuit firing to around {{1000 °C; 1832 °F}}, about cone 06. Reading these sources together, we suggest cone 06–04 for a first bisque: {{1828–1945 °F; 998–1063 °C}} at Orton's medium rate.

The **glaze firing** (British potters may say **glost** firing) melts the glaze and, for stoneware, matures the clay too. **Once-firing** glazes unfired ware and fires it just once. Digitalfire reports a production case where raw-glazed ware crawled on its rims until a bisque firing cured it, so begin with two firings. [Firing a basic kiln](/guides/firing) gives schedules for both.

## Cones and heatwork {#cones lang=en}

Potters name a firing by a **cone**: a slender ceramic pyramid that bends when it has had a set amount of heat. Orton, which makes them, calls cones time and temperature (heatwork) indicators: they show the combined effect of time and temperature, not temperature alone.

**Heatwork** is the reason: glaze, clay and cone all respond to how long they are hot as well as how hot. A slow firing bends a cone at a lower temperature, a fast one at a higher. Orton's chart has cone 6 bending at {{2165 °F; 1185 °C}} when the firing ends climbing {{27 °F; 15 °C}} per hour, at {{2232 °F; 1222 °C}} at {{108 °F; 60 °C}} per hour, and at {{2269 °F; 1243 °C}} at {{270 °F; 150 °C}} per hour, the rate taken over the last {{180 °F; 100 °C}}. A cone is done when its tip has bent through 90°. Potters often call this the 5 o'clock position.

Cone numbers run from 022 to 42. A leading zero marks the cooler series, where a bigger number is cooler: cone 06 is cooler than cone 04, and cone 01 cooler than cone 1.

Table: Firing ranges: Orton self-supporting cones at {{108 °F; 60 °C}} per hour
Label: Firing ranges

| Range     | Cones |          °F |          °C | Used for                   |
| --------- | ----- | ----------: | ----------: | -------------------------- |
| Low fire  | 06–04 | 1,828–1,945 |   998–1,063 | Earthenware glazes; bisque |
| Mid fire  | 5–6   | 2,167–2,232 | 1,186–1,222 | Stoneware and porcelain    |
| High fire | 9–10  | 2,300–2,345 | 1,260–1,285 | Stoneware and porcelain    |

> [!NOTE]
> Name and program your firings by cone, and treat the temperatures as approximate. A **witness cone** on a shelf among the pots, or a **cone pack** of three (guide, firing and guard cones), shows the heatwork your pots really received.

Published temperatures vary. Glazy gives high fire, cone 9–11, as about {{2336–2390 °F; 1280–1310 °C}}, which matches Orton's fast column, and Digitalfire gives cone 6 as about {{2200 °F; 1204 °C}}. Our advice: use Orton's medium-rate figures, as this guide does, program by cone, and let a witness cone settle it.

Outside North America, suppliers often give °C rather than a cone. Hermann Seger developed the modern cone, first used in Berlin in 1886, and the UK has had its own Staffordshire cones; their numbers should not be assumed to match Orton's, and we found no table to convert them. [Firing a basic kiln](/guides/firing) covers cones in more detail.

## From recipe to unity formula {#unity-formula lang=en}

A **batch recipe** lists raw materials by weight, usually scaled so the base adds up to 100. **Additives** (colorants, opacifiers and suspenders) go on top of the 100, usually as a percent of the base. To see what the glaze is, potters turn the recipe into a **unity molecular formula** (**UMF**, or **Seger formula**, after Hermann Seger, who first used its three-column layout).

Table: From recipe to unity formula: Glazy's worked example
Label: From recipe to unity formula

| Step              | What happens                                                                                                                 | In the example                                                                                                              |
| ----------------- | ---------------------------------------------------------------------------------------------------------------------------- | --------------------------------------------------------------------------------------------------------------------------- |
| 1. Batch recipe   | Raw materials by weight, scaled to 100                                                                                       | Feldspar 40%, among others                                                                                                  |
| 2. Oxide analysis | Like a nutrition label: each material's oxides are added up as weight percent, and the gases dropped                         | The feldspar is 64.8% silica, so its 40% brings 25.9% SiO₂. The fired glaze is 67.4% SiO₂, 12.6% Al₂O₃, 7.5% K₂O, 12.5% CaO |
| 3. Moles          | Weights become **moles**, counts of molecules, because "Grams can be misleading because some oxides are heavier than others" | 60.1 g of SiO₂ is one mole, so 67.4 g is about 1.12 moles                                                                   |
| 4. Unity          | Everything is divided by the total of the fluxes, so the fluxes add up to 1                                                  | The fluxes total 0.303; dividing gives K₂O 0.26, CaO 0.74, Al₂O₃ 0.41, SiO₂ 3.70                                            |

Glazecalc's [recipe page](/recipe) does all four steps as you type, and shows the result in three columns: fluxes (R₂O and RO) adding up to 1; stabilizers (R₂O₃: alumina, with boron often placed here); and glass formers (RO₂: silica). "Unification is just a scaling tool," Glazy says: two recipes made from different materials but with the same unity formula "behave almost identically once fired". So the 1 is a shared yardstick, not an amount you weigh. Digitalfire adds that the method "does not work as well at lower temperatures", where boron is not a plain flux, and that unity formulas are "comparative and best viewed in context". **Compare** lines up two recipes' formulas oxide by oxide.

### The silica to alumina ratio

The most useful single number is the **silica to alumina ratio**: silica divided by alumina. In the example, 3.70 ÷ 0.41 is about 9.

Table: What the silica to alumina ratio suggests (Glazy)
Label: Silica to alumina ratio

|   Ratio | Glazy's reading                           |
| ------: | ----------------------------------------- |
| About 9 | Suggests a glossy melt, given enough heat |
|     5–7 | Typical of many stable stoneware glazes   |
|     3–5 | May be matte or underfired                |

Glazy does not say which cone these figures are for. Read them as a rough guide for stoneware glazes, about cone 6–10. Digitalfire says a ratio above about 8 is likely glossy, but a glaze with boron can be glossy at 8 or lower, and a low-fire one even at 6. A ratio of 5–7 predicts neither gloss nor matte on its own: the fluxes, the boron and the cone all move the line. Glazy gives a typical flux balance for stable glazes of 0.2 R₂O with 0.8 RO, up to 0.3 R₂O with 0.7 RO. More alkali makes the melt more fluid and raises its expansion, and so the risk of crazing.

### Loss on ignition

**Loss on ignition** (**LOI**) is the weight a material loses in the kiln as water, carbon dioxide, organic matter or sulfur leave as gas. A fired glaze has none, so the unity formula leaves it out.

Table: Typical loss on ignition (Digitalfire)
Label: Loss on ignition

| Material                              | Typical LOI                                                                      |
| ------------------------------------- | -------------------------------------------------------------------------------- |
| Whiting (calcium carbonate), dolomite | Over 40%, mostly carbon dioxide: 100 g of calcium carbonate gives off about 44 g |
| Lithium carbonate                     | About 60%                                                                        |
| Barium carbonate, Gerstley Borate     | Over 20%                                                                         |
| Kaolin                                | About 12–14%, mainly water bound in its crystals                                 |
| Feldspars                             | Under 1%                                                                         |

Gas that leaves after the glaze starts to melt must bubble through it, causing, in Digitalfire's words, "bubbles, blisters, pinholes, crawling". In a Digitalfire test, talc kept giving off gas until about {{1650 °F; 899 °C}}. Frits, **calcined** materials (heated beforehand to drive their gases off) and changes to the firing all help.

Older books do this arithmetic by hand, with **molecular weight** (the weight of one mole of a material or oxide) and **equivalent weight** (the weight of a material that supplies one mole of an oxide). By our arithmetic, about 100 g of whiting supplies one mole, 56 g, of calcium oxide. A calculator handles both.

## Limits and the Stull chart {#stull-chart lang=en}

A **Stull chart** is a map of glazes. It has two axes, both from the unity formula: silica (SiO₂) across the bottom and alumina (Al₂O₃) up the side. Each glaze is one point. The map is split into regions, such as matte, bright (glossy), underfired and crazed. Glazecalc's [recipe page](/recipe) draws your glaze on it.

::stull-chart

R. T. Stull made the chart from tests he published in 1912. He fired them at about cone 11, and every test had the same fluxes: 0.3 potash (K₂O) and 0.7 calcium oxide (CaO). Only the silica and alumina changed. So the chart is true for those glazes at that heat.

Your glaze is probably different. Boron, other fluxes and lower cones all move the regions. In 2025 a Ceramics Monthly article tested a cone 6 glaze fluxed with borates and with a lot of iron. The chart placed it as crazed, matte and underfired. In fact it was fully melted, satin and not crazed. The authors say glazes with borates do not plot well on the chart. So use the regions as a guide, not a prediction.

The **crazed** region is where Stull's own tests crazed, on his clay. It does not tell you how your glaze fits your clay body. Crazing depends on the thermal expansion of both glaze and clay. Glazecalc's expansion figure helps you compare glazes, and a real test decides: the ice-water test in [Glaze fit and defects](/guides/glazing-basics#fit-and-defects).

**Limit formulas** are a different tool for the same question: ranges of silica, alumina and the fluxes for stable glazes at a cone. [Food safety](/guides/glazing-basics#food-safety) explains them, and why they prove nothing on their own.

## Frits and raw materials {#materials lang=en}

### Frits

A **frit** is glass made in a factory: minerals melted, quenched in water and ground. Fritting makes soluble materials such as borax insoluble, locks toxic oxides such as lead and barium into a stable glass, gives a more consistent material than raw minerals, and drives off gases, so fritted glazes are "much more defect-free" (Digitalfire). Frits also melt early: a soda frit is active at cone 06, while feldspar "is only beginning to soften at cone 6". They cost more, they need clay to stay suspended (Digitalfire's example is 85% frit with 15% clay), and they are "theoretically insoluble, but in practice, they are not".

North American frits go by maker and number: Ferro Frit 3134 (Ferro is now Vibrantz) is among the most used frits in North America. UK recipes more often name generic frits, such as standard borax frit.

### The common raw materials

Table: Common glaze materials and what they supply
Label: Common glaze materials

| Material (other names)                            | Supplies               | Notes                                                                                                                                                 |
| ------------------------------------------------- | ---------------------- | ----------------------------------------------------------------------------------------------------------------------------------------------------- |
| Silica (flint, quartz)                            | SiO₂                   | Use 325 mesh, a very fine grind, in glazes                                                                                                            |
| Kaolin (UK: china clay)                           | Al₂O₃, SiO₂            | The main alumina source; also helps keep glaze from settling                                                                                          |
| Ball clay                                         | Al₂O₃, SiO₂            | More plastic than kaolin, with more iron and organic matter                                                                                           |
| Potash feldspar, soda feldspar, nepheline syenite | K₂O, Na₂O, Al₂O₃, SiO₂ | Fluxes with their own alumina and silica. Nepheline syenite is a strong low- and mid-fire flux. An old recipe's plain "feldspar" may mean any of them |
| Whiting (calcium carbonate)                       | CaO                    | The main calcium flux; gives off carbon dioxide                                                                                                       |
| Wollastonite                                      | CaO, SiO₂              | Calcium without the carbon dioxide                                                                                                                    |
| Dolomite, talc                                    | MgO, with CaO or SiO₂  | Silky matte surfaces; lower expansion                                                                                                                 |
| Zinc oxide                                        | ZnO                    | Gloss and crystals; too much can cause crawling                                                                                                       |
| Boron frits, Gerstley Borate, colemanite          | B₂O₃                   | Essential from cone 06 to cone 6; frits are "more consistent and less soluble than raw borates"                                                       |
| Lithium carbonate                                 | Li₂O                   | Low-expansion flux; expensive, so used sparingly                                                                                                      |
| Strontium carbonate                               | SrO                    | The less toxic stand-in for barium                                                                                                                    |
| Barium carbonate                                  | BaO                    | Toxic in raw form; high-barium glazes can leach                                                                                                       |
| Bentonite                                         | Suspension             | A very fine clay, usually 1–2%, to stop settling. Over 3% can crack the glaze as it dries                                                             |

> [!WARNING]
> Glaze materials are fine powders. Silica dust harms the lungs without symptoms at first, and some materials, such as barium carbonate and lithium carbonate, are poisonous if swallowed. Handle powders gently, clean up wet, and wear a fitted respirator when working dry. [Safe mixing and ventilation](/guides/safe-mixing) and [Don't poison your family](/guides/home-safety) explain how.

### Regional names

- **Kaolin** is **china clay** in the UK. In Australia, Eckalite is one brand of kaolin.
- **Flint** is an older UK name for silica. UK suppliers still sell **calcined flint** as its own product, so "flint" in a British recipe probably means calcined flint, and in an American one probably ground quartz. Both are sold as sources of silica; check the analysis.
- **China stone** and **Cornish stone** (Cornwall stone) are the same material, related to feldspar.
- **Whiting** is calcium carbonate, ground chalk or limestone.

> [!NOTE]
> Judge a material by the oxides it supplies, not by its name. Glazecalc works that way: you can enter your supplier's analysis on the [Materials page](/material), and **Try modern materials and compare**, **Suggest amounts and compare** and **Match with what I have** all match fired oxides, not names.

Materials change, too. The US Geological Survey reports that the mines and plant that made Custer feldspar, in South Dakota, suspended operations in November 2023. The original Gerstley Borate mine closed around 1999–2000; Laguna still sells a product under that name, and Gillespie Borate is the main substitute. Sources disagree on whether Gillespie replaces Gerstley Borate pound for pound (its maker and Potclays say yes, Digitalfire and others no), so compare the two in Glazecalc, then test a small batch.

## Colorants and opacifiers {#color lang=en}

A **colorant** is a metal oxide or carbonate that colors a glaze; a **stain** is a factory-made colorant, more stable and consistent than raw oxides. Colorants are usually under 5% of the base, many under 1%, and a carbonate is weaker than the matching oxide, because part of it leaves as gas. By our arithmetic, 100 g of cobalt carbonate gives about 63 g of cobalt oxide, and 100 g of the copper carbonate potters buy (basic copper carbonate) about 72 g of copper oxide. So use about 1.4 to 1.6 times as much carbonate as oxide.

Table: Common colorants, as a percent of the base
Label: Common colorants

| Colorant          | Usual starting amount               | Colors and notes                                                                                                           |
| ----------------- | ----------------------------------- | -------------------------------------------------------------------------------------------------------------------------- |
| Cobalt            | 0.1–2% (sources disagree)           | Blue, and very strong; toward purple when the base has magnesium                                                           |
| Iron              | 0.5–10%                             | Browns, tans and reds in oxidation; in reduction, ½–2% gives celadon and 5–10% tenmoku. A flux, so a lot makes a glaze run |
| Copper            | 1–3%                                | Green or turquoise in oxidation, red in reduction. It can make a glaze leach                                               |
| Chrome            | Under 0.5% to 2% (sources disagree) | Green; brown if the base has zinc, pink with tin                                                                           |
| Manganese         | 2–10%                               | Browns and purples                                                                                                         |
| Rutile            | About 2–5%                          | Mottled, variegated color; rough or matte above about 5%                                                                   |
| Commercial stains | 2–12%                               | 2–4% for tints, 5–8% for tones, 10–12% for strong colors                                                                   |

Cobalt and chrome amounts are genuinely disputed. Glazy says 0.1% cobalt is enough for a blue; Glendale Community College gives ½–2% or ½–3% depending on the atmosphere; Birdie Boone, in Pottery Making Illustrated, says 3% or less. For chrome, Boone says under 0.5% and Glendale 2–3%. The safe course is to start low and run a **line blend**: a row of test tiles stepping one ingredient from a little to a lot.

The base glaze changes the color. A glossy, transparent base gives the brightest color; satin and matte bases, usually higher in alumina, mute it. Magnesium pushes cobalt toward purple, zinc turns chrome brown, and chrome with tin gives pink.

### Opacifiers

An **opacifier** makes a glaze **opaque**, hiding the clay; a **transparent** glaze lets it show.

Table: Opacifiers

| Opacifier                           | Usual amount              | Notes                                                                                                              |
| ----------------------------------- | ------------------------- | ------------------------------------------------------------------------------------------------------------------ |
| Zircon (Zircopax, Superpax, Ultrox) | 10–15% for full opacity   | The cheaper choice; the brands are zirconium silicate ground to different sizes, and finer grades are stronger     |
| Tin oxide                           | About 5–7% (our estimate) | Expensive; weaker at high fire, and Digitalfire reports 4% gave no opacity in a clear cone 10 reduction glaze      |
| Titanium dioxide                    | About 5% (our estimate)   | Silky, translucent opacity; about 5% can vary the surface, and much more often gives a matte surface with crystals |

## Glaze fit and defects {#fit-and-defects lang=en}

Clay and glaze both grow as they heat and shrink as they cool, each by its own amount: its **thermal expansion**. **Glaze fit** is how well the two match. A good fit leaves the glaze slightly compressed by the clay; Digitalfire says a little compression strengthens ware, while too much can weaken and even crack it.

### Crazing and shivering

**Crazing** is a network of fine cracks. The glaze's expansion is higher than the body's, so on cooling it shrinks more, is stretched and cracks, usually because of too much sodium and potassium (Na₂O, K₂O). It can also appear later, in use, after repeated sudden cooling such as contact with cold liquids. When it is wanted, as in raku, it is called **crackle**. Digitalfire says "95% of the time the solution is to adjust the thermal expansion of the glaze"; slow cooling only delays crazing. Its test: heat the ware to about {{300 °F; 149 °C}}, plunge it into ice water, and rub felt pen over it to show cracks.

Sources differ on the first fix. Glazy suggests adding silica or alumina; Digitalfire answers that extra silica "only dilutes the KNaO" (the sodium and potassium); Linda Bloomfield adds boron or cuts feldspar, one material at a time. Our advice: in the [recipe calculator](/recipe), swap some sodium and potassium for lower-expansion fluxes (boron, lithium, magnesium, calcium), check the change with **Compare**, and confirm with the ice-water test.

**Shivering** is the reverse: the glaze's expansion is far lower than the body's, so it is over-compressed and flakes off rims and edges. Digitalfire warns that the flakes can be razor-sharp and could be swallowed, and Glazy calls shivering "even more hazardous than crazing on functional ware". The fix is a higher-expansion glaze or a lower-expansion body.

> [!WARNING]
> Do not use crazed or shivered ware for food or drink. Sources disagree on whether crazed pots can be cleaned well enough (one says a dishwasher will do; another calls crazed functional ware defective), so we take the cautious side.

### Gloss and matte

A **gloss** surface is reflective and smooth, **satin** has a subdued sheen, and **matte** is dull. Gloss needs a fully melted glass. Matte can come from a lot of alumina (a low silica to alumina ratio), from fluxes such as calcium, magnesium, barium or strontium forming tiny crystals as the glaze cools, or from underfiring.

### Common defects

Change one thing at a time, and keep your test tiles.

Table: Common glaze defects, their usual causes and first fixes
Label: Common glaze defects

| Defect     | Looks like                                     | Common causes                                                                                                                           | First fixes                                                                            |
| ---------- | ---------------------------------------------- | --------------------------------------------------------------------------------------------------------------------------------------- | -------------------------------------------------------------------------------------- |
| Crawling   | Glaze pulls back into beads, leaving bare clay | Dusty or greasy bisque; a thick, clay-rich coat that cracked drying; zinc, zircon or tin                                                | Clean the bisque; coat thinner; calcine some of the clay; add a binder such as CMC gum |
| Pinholing  | Small holes or pits                            | Gas from body or glaze that did not heal over; an underfired or stiff glaze                                                             | Hold at top temperature for about half an hour; coat thinner; less zinc or rutile      |
| Blistering | Sharp-edged craters                            | Usually overfiring; very thick coats; volatile fluxes above about {{2192 °F; 1200 °C}}                                                  | Fire lower; coat thinner. Sharp edges make functional ware unsafe                      |
| Running    | Glaze flows onto the shelf                     | Too little alumina; too thick, as where pours overlap; a lot of iron                                                                    | Coat thinner; add alumina; keep glaze well above the foot                              |
| Dunting    | Cracks in the pot from cooling or heating      | Fast cooling through quartz inversion, {{1063 °F; 573 °C}}, or cristobalite inversion, about {{428 °F; 220 °C}}; uneven walls; poor fit | Fire slowly through both, up and down; even walls                                      |

## Food safety {#food-safety lang=en}

**Leaching** is metal dissolving out of a fired glaze into food or drink, and a glaze can look perfect and still do it. The legal tests soak the fired piece in an acid solution and measure the lead and cadmium that come out.

### Lead-free is not the same as food-safe

The rules in the US, the EU, the UK and Australia limit the lead and cadmium a fired piece releases, not what the glaze contains. "Lead-free" removes one hazard; it is not a food-safety rating. Other oxides leach too: Glazy warns that high-barium glazes "can leach and are generally not food-safe", Digitalfire says copper "can make a glaze leachable; test it", and Glazy no longer advises lead glazes for functional ware.

A **liner glaze** is a stable, usually clear or white glaze for surfaces that touch food. In our view, one with no colorant, barium, lead or lithium, that melts fully, does not craze and wears well, is the lower-risk choice. Lower risk is not proof.

**Limit formulas** (Digitalfire prefers **target formulas**) give typical unity-formula ranges for stable glazes at a cone: Digitalfire's cone 6 targets put alumina at 0.285–0.64 and silica at 2.4–4.7. They guide you toward sound chemistry but prove nothing; Digitalfire avoids the word "limit" because it suggests glazes inside the ranges "are somehow safe". Glazecalc's tools for changing a recipe say when the new one goes past a recommended limit, such as a lot of boron at cone 6, and what the glaze will likely do.

The legal limits differ by country. The table shows those where you live, in the law's own units; choose another country or region to compare.

::food-limits

In the US, decorative ceramic ware that looks usable for food is treated as food ware unless it carries a stick-on label and a permanent notice molded or fired onto its base, such as "Not for Food Use. May Poison Food", or has a hole through the food surface. The EU sets lead and cadmium limits for ceramic ware in Directive 84/500/EEC, and the UK keeps the same figures in its own law. A 2024 decision of the Benelux countries sets much lower limits for ceramic ware. The Netherlands applied them from 29 May 2026: about 130 to 150 times less lead and about 14 to 18 times less cadmium than the EU figures. Ware that met the old rules and was first sold before 1 December 2026 may be sold until stocks run out. Testing labs report that Luxembourg applies the same limits from 29 May 2026, and that Belgium adopted them in a royal decree of 19 July 2026; we have not read those texts ourselves. Australia sets limits for imported ware; we found no official limit for ware made in Australia or New Zealand.

### Testing

The FDA says home swab kits can show leachable lead, but studies show these kits are often wrong on glazed ware: they can show lead that is not there, and they can miss lead that leaches. Treat a positive as a reason to stop using the piece, and a negative as proving nothing. A laboratory leach test of the fired piece (ASTM C738 in the US; EN 1388 or ISO 6486 in Europe) is the real answer.

> [!WARNING]
> "Food safe" means this glaze, on this clay, fired to this cone in this kiln and applied this way, releases less than the legal limits. Glazecalc can help you build a stable glaze, and **Replace lead** can rebuild an old lead recipe without lead, but no calculator can certify a pot. Only a test of the fired piece can.

## Specific gravity and application {#application lang=en}

### Specific gravity

Glaze powder mixed with water is a **slurry**. Its **specific gravity** (**SG**) is its weight compared with the same volume of water, which has an SG of 1.0: the higher it is, the more powder in the bucket. Glazy calls 1.4–1.5 "a good starting point for most glazes". To measure it, weigh exactly 100 mL of slurry (Glazy suggests a syringe) and divide by 100: 145 g means SG 1.45. Hydrometers are unreliable in gelled glazes, and water evaporates, so check again before you glaze.

Targets differ by source. Digitalfire puts dipping glazes at 1.40–1.50 and commercial brushing glazes at 1.25–1.55, while Potclays gives 1.71–1.81 for brushing and 1.71 for spraying. Our advice: dip at about 1.45 with the glaze slightly gelled, follow the label for a brushing glaze, and write down what works.

A **flocculant** (Epsom salts, vinegar or calcium chloride) gels a slurry slightly, making it **thixotropic**: it flows when stirred and sets when still, for "even, drip-free glaze coverage". A **deflocculant** (sodium silicate or Darvan) thins it. [How to make a glaze](/guides/making-a-glaze) covers mixing and adjusting.

### Putting glaze on

Clean dust and grease off the bisque first with a barely damp sponge rather than washing it, which soaks it. Don't blow the dust off with compressed air or brush it dry: that puts silica dust in the air ([Safe mixing and ventilation](/guides/safe-mixing#cleaning)).

- **Dipping** "generally gives a coating of even thickness" (Robin Hopper). The dip time sets the thickness: Digitalfire notes that commercial dipping glazes are made at about 1.4 for a 5-second dip and 1.5 for a 1-second dip.
- **Pouring** glaze should be "a little thinner than when used for dipping"; where pours overlap, the coat doubles and may run.
- **Brushing** glazes contain a gum such as **CMC gum**, which helps the glaze flow and stick, then burns away. Most need several coats, often two or three; follow the label.
- **Spraying** uses a much thinner glaze, put on in "several thin coatings, gradually building up the thickness".

> [!WARNING]
> Spray only in a ventilated spray booth, wearing a properly fitted respirator. See [Safe mixing and ventilation](/guides/safe-mixing).

Too thick a coat can crawl, blister or run. Suppliers' rules of thumb run from the thickness of a credit card to that of a US dime, by our estimate about 1 mm of dry glaze; test tiles at a few thicknesses are the reliable check. **Wax resist** on the foot repels glaze, so the pot cannot stick to the shelf, and **kiln wash**, a heat-resisting coating often of kaolin and silica, protects shelves from drips.

## Oxidation and reduction {#atmosphere lang=en}

The gases in the kiln, its **atmosphere**, change how glazes come out. **Oxidation** means plenty of oxygen. "Electric kilns are synonymous with oxidation firing," Digitalfire says, and oxidation glazes are typically brighter than reduction ones, especially at lower temperatures. In oxidation, copper gives greens and turquoise, and iron browns, tans and reds. A poorly vented electric kiln full of ware giving off gases can run more neutral than intended; a vent connected directly to the kiln helps.

**Reduction** deliberately restricts the oxygen, usually in a gas, wood or specialized kiln. Copper turns red, and iron becomes a stronger flux and gives **celadon** (blue-green to gray-green, from about ½–2% iron) and **tenmoku** (temmoku: brown-black, about 5–10% iron). Glazy says celadons and copper reds "rely on reduction". The clay changes too: in one Digitalfire comparison, a stoneware body fired gray in reduction and yellowish in oxidation. Silicon carbide in a glaze can make small areas of reduction even in an electric kiln. For reduction from cone 010 to cone 3, Orton recommends its iron-free cones.

> [!NOTE]
> Expect a recipe written for a gas reduction kiln to come out differently in an electric kiln: a celadon or copper red that relies on reduction will not look the same in oxidation. Check which atmosphere a recipe was made for, and note your own, with the cone, in the recipe's notes in Glazecalc.

Every kiln, electric ones included, gives off fumes, so vent it. [Safe mixing and ventilation](/guides/safe-mixing) explains how.

## Glossary {#glossary lang=en}

Additive
: A colorant, opacifier or suspender added on top of a recipe's 100.

Alumina (Al₂O₃)
: The main stabilizer: stops running and adds hardness. From clays and feldspars.

Ball clay
: A plastic clay with more iron and organic matter than kaolin.

Batch recipe
: A glaze's raw materials by weight, usually adding up to 100.

Bentonite
: A very fine clay added at about 1–2% to keep glaze from settling. Over 3% can crack the glaze as it dries.

Bisque (UK: biscuit)
: The first, lower firing, usually cone 08–04 (most often 06–04), leaving ware strong but porous.

Boron (B₂O₃)
: Formally a glass former but used as a flux; essential from cone 06 to cone 6.

CMC gum
: A cellulose gum that helps glaze brush on and stick; it burns away.

Colorant and stain
: A metal oxide or carbonate that colors glaze; a stain is a factory-made, more stable colorant.

Cone
: A calibrated ceramic pyramid that bends at a set heatwork. A witness cone shows what the pots received.

Crawling
: Glaze pulling back into beads in firing, leaving bare clay.

Crazing
: Fine cracks in a glaze that shrinks more than its body; crackle when wanted.

Devitrification
: Crystals growing out of the glass early in cooling, where they are not wanted.

Dunting
: Cracks in a pot from cooling or heating stress, often at quartz inversion, {{1063 °F; 573 °C}}.

Earthenware
: A low-fire body (about cone 06–02), porous at low cones and denser when fired hotter.

Feldspar
: A mineral supplying alkali flux with alumina and silica: potash, soda or nepheline syenite.

Flocculant and deflocculant
: Additives that gel a slurry (Epsom salts, vinegar) or thin it (sodium silicate, Darvan).

Flux
: An oxide that lowers the melting temperature of silica.

Food safe
: In law, releasing less lead and cadmium than the limits in an acid test. Not the same as lead-free.

Frit
: Factory-made glass, melted, quenched and ground, that makes soluble or toxic oxides insoluble.

Glass former
: The oxide that builds the glass, usually silica.

Glaze
: A coat of glass that melts in firing to seal and decorate a pot.

Glaze firing (UK: glost firing)
: The firing that melts the glaze.

Glaze fit
: How well glaze and body expansion match; a good fit leaves the glaze slightly compressed.

Gloss, satin and matte
: Reflective and smooth; a subdued sheen; dull.

Greenware
: Unfired ware: leather-hard when stiff but damp, bone dry when no free water is left.

Heatwork
: The combined effect of temperature and time in a kiln; what cones measure.

Kaolin (UK: china clay)
: A pure white clay supplying alumina and silica; helps keep glaze from settling. In Australia, Eckalite is one brand.

Kiln wash
: A heat-resisting coating that protects kiln shelves from drips.

Leaching
: Metals dissolving out of a fired glaze into food or drink.

Limit formula (target formula)
: Typical unity-formula ranges for stable glazes at a cone; a guide, not a guarantee.

Line blend
: Tests stepping one ingredient between two amounts. A triaxial blend varies three on a grid.

Liner glaze
: A stable, usually clear or white glaze for surfaces that touch food.

LOI (loss on ignition)
: Weight lost in firing as water, carbon dioxide, organic matter or sulfur.

Once-firing (single firing)
: Glazing unfired ware and firing it only once.

Opacifier
: A material, such as zircon, tin oxide or titanium dioxide, that makes glaze opaque.

Oxidation and reduction
: Firing with plenty of oxygen (electric kilns), or with oxygen restricted (usually gas or wood).

Oxide
: A compound of an element with oxygen; an oxide analysis lists them by weight percent.

Pinholing and blistering
: Small holes, or sharp-edged craters, where gas escaped through the melt.

Porcelain
: A white, kaolin-rich, high-fire body, often translucent.

R₂O and RO
: The alkali fluxes (Na₂O, K₂O, Li₂O) and alkaline-earth fluxes (CaO, MgO, BaO, SrO, with ZnO).

Shivering
: Glaze flaking off edges because it is over-compressed; a hazard on functional ware.

Silica (SiO₂)
: The glass former; also called flint or quartz.

Silica to alumina ratio
: Silica divided by alumina in the unity formula: higher tends to gloss, lower to matte.

Slip and engobe
: Clay in water; an engobe is a slip-like coating with more non-clay material.

Specific gravity (SG)
: A slurry's weight compared with the same volume of water.

Stabilizer
: An oxide, mainly alumina, that stiffens the melt and adds durability.

Stoneware
: A mid- to high-fire body (about cone 5–10) that becomes vitreous or nearly so.

Thixotropy
: Flowing when stirred, setting into a soft gel when still.

Underglaze
: Colored slip or oxide decoration, usually under a clear glaze.

Unity molecular formula (UMF, Seger formula)
: A glaze's oxides as molecule counts, scaled so the fluxes add up to 1.

Vitrification
: A body becoming glassy and non-porous in firing.

Wax resist
: Wax painted where glaze must not go, usually the foot.

Whiting
: Calcium carbonate, the main calcium flux; loses about 44% of its weight in firing, as carbon dioxide.

## Sources {#sources lang=en}

- [Glazy Help: Glaze](https://help.glazy.org/concepts/glaze)
- [Glazy Help: Oxides](https://help.glazy.org/concepts/oxides)
- [Glazy Help: Raw materials](https://help.glazy.org/concepts/materials)
- [Glazy Help: Glossary](https://help.glazy.org/concepts/glossary)
- [Glazy Help: Analyses](https://help.glazy.org/concepts/analyses)
- [Glazy Help: Firing](https://help.glazy.org/concepts/firing)
- [Glazy Help: Defects](https://help.glazy.org/concepts/defects)
- [Glazy Help: Specific gravity](https://help.glazy.org/testing/specific-gravity)
- [Orton Ceramic Foundation: Pyrometric cone chart, °F (via The Ceramic Shop)](https://www.theceramicshop.com/technical_info/Cones/Orton-Cone-Chart-F-022-14.pdf)
- [Digitalfire: Bisque](https://digitalfire.com/glossary/bisque)
- [Digitalfire: Bentonite](https://digitalfire.com/material/bentonite)
- [Digitalfire: Unity molecular formula](https://digitalfire.com/glossary/unity+molecular+formula)
- [Digitalfire: LOI](https://digitalfire.com/glossary/loi)
- [Digitalfire: Frit](https://digitalfire.com/glossary/frit)
- [Digitalfire: Limit formula](https://digitalfire.com/glossary/limit+formula)
- [Digitalfire: Glaze crazing](https://digitalfire.com/glossary/glaze+crazing)
- [Digitalfire: Glaze shivering](https://digitalfire.com/glossary/glaze+shivering)
- [Digitalfire: Specific gravity](https://digitalfire.com/glossary/specific+gravity)
- [Digitalfire: Oxidation firing](https://digitalfire.com/glossary/oxidation+firing)
- [Digitalfire: Body-glaze interface](https://digitalfire.com/glossary/body+glaze+interface)
- [Digitalfire: Formula ratios](https://digitalfire.com/glossary/formula+ratios)
- [Digitalfire: Stull chart](https://digitalfire.com/glossary/stull+chart)
- [Digitalfire: Cristobalite inversion](https://digitalfire.com/glossary/cristobalite+inversion)
- [Digitalfire: Tin oxide](https://digitalfire.com/oxide/sno2)
- R. T. Stull, "Influences of variable silica and alumina on porcelain glazes of constant RO", Transactions of the American Ceramic Society 14 (1912), 62–70
- [Ceramic Arts Network: Techno File: Breaking the Stull chart (Marzano, McComb and Coppage, Ceramics Monthly, 2025)](https://ceramicartsnetwork.org/ceramics-monthly/ceramics-monthly-article/techno-file-breaking-the-stull-chart)
- [US Geological Survey: US producers of feldspar and nepheline syenite in 2023 (Minerals Yearbook table, via Index Mundi)](https://www.indexmundi.com/en/commodities/minerals/feldspar/feldspar_t3.html)
- [Ceramic Arts Network: Common glaze faults and how to correct them (Linda Bloomfield)](https://ceramicartsnetwork.org/daily/article/common-glaze-faults-and-how-to-correct-them)
- [Ceramic Arts Network: An introduction to color (Birdie Boone)](https://ceramicartsnetwork.org/pottery-making-illustrated/pottery-making-illustrated-article/An-Introduction-to-Color)
- [Ceramic Arts Network: 8 ways to apply glaze (Robin Hopper)](https://ceramicartsnetwork.org/pottery-making-illustrated/pottery-making-illustrated-article/8-Ways-to-Apply-Glaze)
- [Glendale Community College: Glaze color](https://gcc.glendale.edu/ceramics/glazecolor.html)
- [Potclays: The difference between stoneware and earthenware](https://www.potclays.co.uk/clay-questions/difference-stoneware-earthenware)
- [US FDA: Compliance Policy Guide Sec. 545.450, Pottery (ceramics), lead contamination](https://www.fda.gov/media/71764/download)
- [EUR-Lex: Council Directive 84/500/EEC of 15 October 1984 on the approximation of the laws of the Member States relating to ceramic articles intended to come into contact with foodstuffs](https://eur-lex.europa.eu/legal-content/EN/ALL/?uri=CELEX:31984L0500)
- [Staatscourant 2026, 16308: Dutch regulation of 23 April 2026 applying the Benelux decision on ceramic articles in contact with food](https://zoek.officielebekendmakingen.nl/stcrt-2026-16308.html)
- [eCFR: 21 CFR 109.16, Ornamental and decorative ceramicware](https://www.ecfr.gov/current/title-21/chapter-I/subchapter-B/part-109/subpart-A/section-109.16)
- [Federal Register, 12 January 1994: Ornamental and decorative ceramicware, final rule](https://www.govinfo.gov/content/pkg/FR-1994-01-12/html/94-706.htm)
- [SGS: The Netherlands revises rules for food contact ceramics (SafeGuardS 076/26)](https://www.sgs.com/news/2026/05/safeguards-07626-the-netherlands-revises-rules-for-food-contact-ceramics)
- [SGS: Luxembourg updates rules for food contact ceramics (SafeGuardS 084/26)](https://www.sgs.com/news/2026/06/safeguards-08426-luxembourg-updates-rules-for-food-contact-ceramics)
- [SGS: Belgium updates rules for food contact ceramics (SafeGuardS 126/26)](https://www.sgs.com/en-au/news/2026/09/safeguards-12626-belgium-updates-rules-for-food-contact-ceramics)
- [Missouri State University: Use of home test kits for detection of lead and cadmium in ceramic dinnerware](https://bearworks.missouristate.edu/articles-cnas/3474)
- [US CPSC: Staff study, home lead test kits unreliable](https://www.cpsc.gov/content/cpsc-staff-study-home-lead-test-kits-unreliable)
- [Orton Ceramic Foundation: Pyrometric cones resources](https://www.ortonceramic.com/pyrometric-cones-resources)
- [Potclays: How do I use cones?](https://www.potclays.co.uk/how-do-i-use-cones/)
- [Digitalfire: B₂O₃](https://digitalfire.com/oxide/b2o3)
- [Ceramic Arts Network: Techno File: Loss on Ignition](https://ceramicartsnetwork.org/ceramics-monthly/ceramics-monthly-article/techno-file-loss-on-ignition)
- [Ceramic Arts Network: Techno File: Bentonite vs. Kaolin](https://ceramicartsnetwork.org/ceramics-monthly/ceramics-monthly-article/techno-file-bentonite-vs.-kaolin)
- [Ceramic Arts Network: Techno File: Iron in celadons](https://ceramicartsnetwork.org/ceramics-monthly/ceramics-monthly-article/techno-file-iron-in-celadons)
- [Clay Art Center: The end of an era, the extinction of Custer feldspar](https://www.clayartcenter.org/clay-art-center-blog/2025/4/the-end-of-an-era-the-extinction-of-custer-feldspar)
- [Digitalfire: Ultrox (zircon)](https://digitalfire.com/material/ultrox)
- [Digitalfire: Eckalite kaolin](https://digitalfire.com/material/eckalite+kaolin)
- [US National Bureau of Standards, Circular 436](https://nvlpubs.nist.gov/nistpubs/Legacy/circ/nbscircular436.pdf)
