Repository: AaronFilson/glazecalc

# Glazecalc

**Free glaze chemistry for potters.** Enter a glaze recipe and see its unity molecular formula
(UMF): the fluxes, alumina and silica it becomes in the kiln, and their ratio. Keep your recipes,
materials, colorants, firing logs and notes together in one private notebook.

**[glazecalcapp.com](https://glazecalcapp.com)**: try it without an account. A free, non-commercial project by
Aaron Filson, in 57 languages, and usable from AI assistants through its MCP server.
<table>
  <tr>

## At a glance

For anyone reading the code; the [highlights](#highlights) below give the details.

- **Stack:** Angular 22 (standalone components, signals, zoneless), TypeScript on Node 24 with Express

File: client/public/i18n/guides/glazing-basics/ga.md (part 1 of 2)
---
title: Glónrú ó bhunphrionsabail
lead: Cad as a ndéantar glónra, conas a iompaíonn an áith ina ghloine é, agus míniú ar gach focal a chasfar ort ar oideas, ar mhála nó ar thábla cón.
---

## Cad is glónra ann {#what-a-glaze-is}

Is éard is **glónra**{{en: glaze}} ann ná brat tanaí gloine atá comhleáite le pota. Tugann Glazy, an bunachar oscailte d’oidis ghlónra, “foirmle gloine atá tiúnta chun leá agus comhleá ar chré ag teochtaí áirithe” air. Cuirtear air é mar shraith púdair agus leánn sé san áith ina bhrat gloiniúil a shéalaíonn an chré, ionas gur lú an seans go ligfidh an pota uisce tríd, go smálfaidh sé nó go gcaithfear é. Ag barr na bácála imoibríonn an leátán leis an gcré freisin, agus is minic a dhéanann sé sraith eatarthu a ghreamaíonn an glónra go daingean. Ar chré-earraí{{en: earthenware}}, a bhácáiltear níos fuaire, bíonn an tsraith seo tanaí agus fanann an glónra ar barr den chuid is mó. Ar earraí cruachré{{en: stoneware}} agus ar phoirceallán, a bhácáiltear níos teo, bíonn an tsraith níos tiubha agus beireann an glónra greim níos daingne ar an gcré. Fanann an glónra ina ghloine, áfach: ní éiríonn sé ina chuid den chré.

Liostaíonn oideas amhábhair, mar iathchloch{{en: feldspar}}, bánlí{{en: whiting}} agus caoilín{{en: kaolin}}. San áith, imíonn cuid de gach ceann mar ghás (uisce nó dé-ocsaíd charbóin) agus déantar **ocsaídí** den chuid eile: comhdhúile d’eilimint le hocsaigin, mar shilice (SiO₂) nó ocsaíd chailciam (CaO). Is as ocsaídí atá an ghloine bhácáilte déanta, mar sin is leo a chuireann potadóirí síos ar ghlónra. Déanann gach ocsaíd ceann de thrí jab.

- Is í an **tsilice**{{en: silica}} (SiO₂) an **foirmeoir gloine**{{en: glass former}}: tógann sí an ghloine. Leánn silice ghlan os cionn {{3100 °F; 1700 °C}}, i bhfad níos teo ná áith photaireachta, agus de ghnáth is buanfasaí glónra a bhfuil mórán silice ann.
- Íslíonn na **floscanna**{{en: fluxes}} an leáphointe go teocht is féidir le háith a bhaint amach. Is iad na **halcailí**, scríofa **R₂O**, ocsaídí sóidiam, photaisiam agus litiam (Na₂O, K₂O, Li₂O); oibríonn siad ó chón{{en: cone}} 06 suas trí mheánbhácáil agus ardbhácáil. Is iad na **hocsaídí cré-alcaileacha**, scríofa **RO**, ocsaídí cailciam, maignéisiam, bairiam agus strointiam (CaO, MgO, BaO, SrO), agus ocsaíd since (ZnO) curtha leo sa ghrúpa; is fearr a oibríonn siad ó chón 5 go cón 10. Seasann an R d’aon mhiotal sa teaghlach.
- Is é an **t-alúmana** (Al₂O₃) an **cobhsaitheoir**{{en: stabilizer}}. Déanann sé an leátán níos righne ionas go bhfanann sé ar bhallaí ingearacha, agus cuireann sé cruas agus buanfas leis. Rabhadh Glazy: le ró-bheagán alúmana “d’fhéadfadh do ghlónra rith; is féidir le barraíocht an leátán a dhéanamh righin agus neamhlonrach”. Is ó chré agus ó iathchloch is mó a thagann alúmana.

Déanann an **bórón** (B₂O₃) an líne doiléir. Aicmíonn ceimiceoirí é mar fhoirmeoir gloine, ach ag teochtaí stiúideo gníomhaíonn sé mar fhlosc, agus caitheann potadóirí leis mar fhlosc. Is príomhfhlosc é ag ísealbhácáil agus ag meánbhácáil: dá fhuaire an bhácáil, is ea is mó bóróin a theastaíonn ó ghlónra. Ag cón 10 de ghnáth ní theastaíonn sé. (Mínítear na cóin, an bealach a ainmníonn potadóirí bácáil, thíos.)

> [!NOTE]
> Bealach amháin chun é a choinneáil i gcuimhne: is í an tsilice an ghloine, ligeann na floscanna di leá ag teocht is féidir le d’áith a bhaint amach, agus déanann an t-alúmana níos tiubha í ionas go bhfanann sí san áit a gcuireann tú í.

## Cré, bratanna agus an dá bhácáil {#clay-and-firings}

### Cré-ábhair

Is é an **cré-ábhar**{{en: clay body}} an chré as a ndéantar pota. Tá trí phríomhchineál ann.

- **Cré-earraí**{{en: earthenware}}: cré-ábhar ísealbhácála, thart ar chón{{en: cone}} 06–02, atá póiriúil ag cóin ísle agus níos dlúithe de réir mar a bhácáiltear níos teo é. Is minic é dearg nó buí-donn, agus teastaíonn glónra{{en: glaze}} uaidh chun uisce a choinneáil.
- **Earraí cruachré**{{en: stoneware}}: cré-ábhar meánbhácála nó ardbhácála, thart ar chón 5–10, a éiríonn gloiní nó beagnach gloiní.
- **Poirceallán**: cré-ábhar bán atá saibhir i gcaoilín, tréshoilseach go minic. Ardbhácáil a bhíonn i bhformhór an phoircealláin, ach tá poircealláin do chón 6 ann freisin.

Ciallaíonn **gloiní**{{en: vitreous}} cosúil le gloine agus neamhphóiriúil; is é **gloiniú**{{en: vitrification}} an cré-ábhar ag éirí mar sin le linn bácála. Is minic a tharraingíonn potadóirí sa Ríocht Aontaithe an líne de réir teochta ina ionad sin: bácáiltear earraí cruachré os cionn {{2192 °F; 1200 °C}}, cré-earraí faoina bhun. Titeann meánbhácáil, cón 5–6, díreach ar an dá thaobh den líne sin.

### Bratanna agus triomú

Is éard is **sliopa** ann ná cré ar fuaidreán in uisce, le haghaidh teilgin, ceangail nó maisiúcháin. Is éard is **engobe** ann ná brat cosúil le sliopa, daite go minic, ina bhfuil níos mó ábhar nach cré iad. Is éard is **fo-ghlónra** ann ná sliopa daite nó maisiú ocsaíde, clúdaithe le glónra glé de ghnáth.

Is **amh-earraí**{{en: greenware}} iad gréithe neamhbhácáilte (ní réitíonn na foinsí faoi cé acu a chlúdaíonn an focal gach gréithe neamhbhácáilte nó gréithe tirime amháin). De réir mar a thriomaíonn siad éiríonn siad **leatharchrua**, righin ach beagán tais, an chéim le haghaidh bearrtha agus cluas; ansin **cnámhthirim**, gan aon uisce saor fágtha iontu, an-leochaileach agus réidh le bácáil.

### An dá bhácáil

Is í an chéad bhácáil, níos ísle, an **bhrioscbhácáil**{{en: bisque}} (sa Ríocht Aontaithe: **biscuit**), cón 08–04 de ghnáth (06–04 is minice), thart ar {{1728–1945 °F; 942–1063 °C}}. Fágann sí gréithe láidir ach póiriúil. Molann Digitalfire, suíomh tagartha glónraí, níos mó ná 15% póiriúlachta go ginearálta, ionas go dtarraingíonn na brioscghréithe an t-uisce as an nglónra de réir mar a chuirtear air é. Bíonn brioscbhácáil bhog (cón 08–06) níos póiriúla; bíonn brioscbhácáil chrua (cón 04 go minic) níos láidre ach glacann sí glónra níos deacra.

Table: Conas a athraíonn an bhrioscbhácáil an glónrú (Digitalfire)
Label: Conas a athraíonn an bhrioscbhácáil an glónrú

| Brioscbhácáil                               | Cad a tharlaíonn                                                           |
| ------------------------------------------- | -------------------------------------------------------------------------- |
| Tearcbhácáilte, an-súiteach                 | Téann an glónra air róthiubh, ansin scoilteann sé agus snámhann sé         |
| Róbhácáilte, dlúth                          | Tógann an tumadh agus an triomú níos faide                                 |
| Bácáilte níos teo, nó coinnithe níos faide ag an mbarr | Dónn níos mó gáis amach anois, mar sin is lú a bhoilgeann tríd an nglónra níos déanaí |

Cuireann Potclays, soláthraí sa Ríocht Aontaithe, síos ar bhrioscbhácáil go dtí thart ar {{1000 °C; 1832 °F}}, thart ar chón 06. Ag léamh na bhfoinsí seo le chéile, molaimid cón 06–04 don chéad bhrioscbhácáil: {{1828–1945 °F; 998–1063 °C}} ag ráta meánach Orton.

Leánn an **bhácáil glónra**{{en: glaze firing}} (féadfaidh potadóirí sa Bhreatain **glost** firing a rá) an glónra agus, i gcás earraí cruachré, lánbhácálann sí an chré freisin. San **aonbhácáil**{{en: once-firing}} glónraítear gréithe neamhbhácáilte agus bácáiltear iad uair amháin. Tuairiscíonn Digitalfire cás táirgthe inar shnámh glónra ar bhéil amh-earraí glónraithe go dtí gur leigheas brioscbhácáil é, mar sin tosaigh le dhá bhácáil. Tugann an treoirleabhar [Bácáil in áith shimplí](/guides/firing) cláir bhácála don dá cheann.

## Cóin agus obair teasa {#cones}

Ainmníonn potadóirí bácáil de réir **cóin**{{en: cone}}: piriméad caol ceirmeach a lúbann nuair a fhaigheann sé méid socraithe teasa. Tugann Orton, a dhéanann iad, táscairí ama agus teochta (obair teasa) ar chóin: léiríonn siad éifeacht an ama agus na teochta le chéile, ní an teocht amháin.

Is í an **obair teasa**{{en: heatwork}} an chúis: freagraíonn glónra, cré agus cón araon don fhad a bhíonn siad te chomh maith le cé chomh te. Lúbann bácáil mhall cón ag teocht níos ísle, bácáil thapa ag teocht níos airde. Ar thábla Orton lúbann cón 6 ag {{2165 °F; 1185 °C}} nuair a chríochnaíonn an bhácáil ag ardú {{27 °F; 15 °C}} san uair, ag {{2232 °F; 1222 °C}} ag {{108 °F; 60 °C}} san uair, agus ag {{2269 °F; 1243 °C}} ag {{270 °F; 150 °C}} san uair, an ráta á thomhas thar an {{180 °F; 100 °C}} deireanach. Bíonn cón críochnaithe nuair a bhíonn a bharr lúbtha trí 90°. Is minic a thugann potadóirí suíomh 5 a chlog air seo.

Téann uimhreacha na gcón ó 022 go 42. Marcálann nialas chun tosaigh an tsraith níos fuaire, ina bhfuil uimhir níos mó níos fuaire: tá cón 06 níos fuaire ná cón 04, agus cón 01 níos fuaire ná cón 1.

Table: Raonta bácála: cóin fhéintacaithe Orton ag {{108 °F; 60 °C}} san uair
Label: Raonta bácála

| Raon         | Cóin  |          °F |          °C | Úsáid                                   |
| ------------ | ----- | ----------: | ----------: | --------------------------------------- |
| Ísealbhácáil | 06–04 | 1,828–1,945 |   998–1,063 | Glónraí cré-earraí; brioscbhácáil       |
| Meánbhácáil  | 5–6   | 2,167–2,232 | 1,186–1,222 | Earraí cruachré agus poirceallán        |
| Ardbhácáil   | 9–10  | 2,300–2,345 | 1,260–1,285 | Earraí cruachré agus poirceallán        |

> [!NOTE]
> Ainmnigh agus ríomhchláraigh do bhácálacha de réir cóin, agus glac leis na teochtaí mar mheastacháin. Léiríonn **cón fianaise**{{en: witness cone}} ar sheilf i measc na bpotaí, nó **paca cón**{{en: cone pack}} de thrí cinn (cón treorach, cón bácála agus cón cosanta), an obair teasa a fuair do photaí i ndáiríre.

Bíonn teochtaí foilsithe éagsúil. Tugann Glazy ardbhácáil, cón 9–11, mar thart ar {{2336–2390 °F; 1280–1310 °C}}, a réitíonn le colún tapa Orton, agus tugann Digitalfire cón 6 mar thart ar {{2200 °F; 1204 °C}}. Ár gcomhairle: úsáid figiúirí ráta mheánaigh Orton, mar a dhéanann an treoirleabhar seo, ríomhchláraigh de réir cóin, agus lig do chón fianaise an cheist a shocrú.

Lasmuigh de Mheiriceá Thuaidh, is minic a thugann soláthraithe °C seachas cón. D’fhorbair Hermann Seger an cón nua-aimseartha, a úsáideadh den chéad uair i mBeirlín in 1886, agus bhí a cóin Staffordshire féin ag an Ríocht Aontaithe; níor cheart glacadh leis go réitíonn a n-uimhreacha le huimhreacha Orton, agus níor aimsíomar aon tábla chun iad a aistriú. Pléann an treoirleabhar [Bácáil in áith shimplí](/guides/firing) na cóin níos mine.

## Ó oideas go foirmle Seger {#unity-formula}

Liostaíonn **oideas baisce**{{en: batch recipe}} amhábhair de réir meáchain, scálaithe de ghnáth ionas go mbíonn an bunghlónra 100 san iomlán. Téann **breiseáin**{{en: additives}} (ábhair datha, teimhneoirí agus oibreáin fhuaidreáin) anuas ar an 100, mar chéatadán den bhunghlónra de ghnáth. Chun a fheiceáil cad é an glónra, iompaíonn potadóirí an t-oideas ina **fhoirmle Seger**{{en: unity molecular formula}} (**UMF**, a ainmníodh as Hermann Seger, a d’úsáid a leagan amach trí cholún den chéad uair).

Table: Ó oideas go foirmle Seger: sampla oibrithe Glazy
Label: Ó oideas go foirmle Seger

| Céim                 | Cad a tharlaíonn                                                                                                                                        | Sa sampla                                                                                                                        |
| -------------------- | ------------------------------------------------------------------------------------------------------------------------------------------------------- | -------------------------------------------------------------------------------------------------------------------------------- |
| 1. Oideas baisce     | Amhábhair de réir meáchain, scálaithe go 100                                                                                                           | Iathchloch 40%, i measc ábhar eile                                                                                               |
| 2. Anailís ocsaíde   | Cosúil le lipéad cothaithe: suimítear ocsaídí gach ábhair mar chéatadán meáchain, agus fágtar na gáis ar lár                                           | Is silice 64.8% den iathchloch, mar sin tugann a 40% 25.9% SiO₂. Tá an glónra bácáilte 67.4% SiO₂, 12.6% Al₂O₃, 7.5% K₂O, 12.5% CaO |
| 3. Mólanna           | Iompaítear meáchain ina **mólanna**, comhaireamh móilíní, mar “Is féidir le graim a bheith míthreorach mar go bhfuil ocsaídí áirithe níos troime ná a chéile” | Is mól amháin é 60.1 g SiO₂, mar sin is ionann 67.4 g agus thart ar 1.12 mól                                                      |
| 4. Foirmle Seger     | Roinntear gach rud ar iomlán na bhfloscanna, ionas gurb ionann iomlán na bhfloscanna agus 1                                                             | Is é 0.303 iomlán na bhfloscanna; tugann an roinnt K₂O 0.26, CaO 0.74, Al₂O₃ 0.41, SiO₂ 3.70                                      |

Déanann [leathanach oidis](/recipe) Glazecalc na ceithre chéim de réir mar a chlóscríobhann tú, agus taispeánann sé an toradh i dtrí cholún: floscanna{{en: fluxes}} (R₂O agus RO) arb ionann a n-iomlán agus 1; cobhsaitheoirí (R₂O₃: alúmana, agus bórón curtha anseo go minic); agus foirmeoirí gloine (RO₂: silice). “Níl san aontú ach uirlis scálaithe,” a deir Glazy: “iompraíonn” dhá oideas déanta as ábhair dhifriúla ach leis an bhfoirmle Seger chéanna iad féin “beagnach mar an gcéanna tar éis bácála”. Mar sin is slat tomhais choiteann é an 1, ní méid a mheánn tú. Cuireann Digitalfire leis “nach n-oibríonn” an modh “chomh maith ag teochtaí níos ísle”, áit nach gnáthfhlosc é an bórón, agus go bhfuil foirmlí Seger “comparáideach agus gur fearr breathnú orthu i gcomhthéacs”. Cuireann an ghné **Cuir i gcomparáid** foirmlí dhá oideas taobh le taobh, ocsaíd ar ocsaíd.

### An cóimheas silice le halúmana

Is é an **cóimheas silice le halúmana**{{en: silica to alumina ratio}} an uimhir aonair is úsáidí: an tsilice roinnte ar an alúmana. Sa sampla, is ionann 3.70 ÷ 0.41 agus thart ar 9.

Table: Cad a thugann an cóimheas silice le halúmana le fios (Glazy)
Label: Cóimheas silice le halúmana

| Cóimheas | Léamh Glazy                                         |
| -------: | --------------------------------------------------- |
| Thart ar 9 | Tugann sé leátán lonrach le fios, le dóthain teasa |
|      5–7 | Tipiciúil de go leor glónraí cobhsaí cruachré       |
|      3–5 | D’fhéadfadh sé a bheith neamhlonrach nó tearcbhácáilte |

Ní deir Glazy cén cón lena mbaineann na figiúirí seo. Léigh iad mar threoir gharbh do ghlónraí cruachré, thart ar chón 6–10. Deir Digitalfire gur dócha go mbeidh cóimheas os cionn thart ar 8 lonrach, ach gur féidir le glónra ina bhfuil bórón a bheith lonrach ag 8 nó níos ísle, agus glónra ísealbhácála fiú ag 6. Ní thuarann cóimheas 5–7 lonrach ná neamhlonrach as féin: bogann na floscanna, an bórón agus an cón an líne. Tugann Glazy cothromaíocht tipiciúil na bhfloscanna do ghlónraí cobhsaí mar 0.2 R₂O le 0.8 RO, suas go 0.3 R₂O le 0.7 RO. Déanann níos mó alcaile an leátán níos sreabhaí agus ardaíonn sé a fhorbairt theirmeach, agus mar sin an baol snáithlíonraithe.

### Cailliúint ar adhaint

Is í **cailliúint ar adhaint**{{en: loss on ignition}} (**LOI**) an meáchan a chailleann ábhar san áith de réir mar a imíonn uisce, dé-ocsaíd charbóin, ábhar orgánach nó sulfar mar ghás. Níl aon LOI ag glónra bácáilte, mar sin fágann an fhoirmle Seger ar lár é.

Table: Cailliúint thipiciúil ar adhaint (Digitalfire)
Label: Cailliúint ar adhaint

| Ábhar                                     | LOI tipiciúil                                                                       |
| ----------------------------------------- | ----------------------------------------------------------------------------------- |
| Bánlí (carbónáit chailciam), dolaimít     | Os cionn 40%, dé-ocsaíd charbóin den chuid is mó: scaoileann 100 g de charbónáit chailciam thart ar 44 g |
| Carbónáit litiam                          | Thart ar 60%                                                                        |
| Carbónáit bhairiam, Gerstley Borate       | Os cionn 20%                                                                        |
| Caoilín                                   | Thart ar 12–14%, uisce atá ceangailte ina chriostail den chuid is mó               |
| Iathchlocha                               | Faoi bhun 1%                                                                        |

Ní mór do ghás a imíonn tar éis don ghlónra tosú ag leá boilgearnach tríd, rud a chruthaíonn, i bhfocail Digitalfire, “boilgeoga, cloig, poill bhioráin, snámh”. I dtástáil de chuid Digitalfire, lean talc ag scaoileadh gáis go dtí thart ar {{1650 °F; 899 °C}}. Cabhraíonn friotanna, ábhair **chailcínithe**{{en: calcined}} (a téadh roimh ré chun a ngáis a dhíbirt) agus athruithe ar an mbácáil.

Déanann seanleabhair an uimhríocht seo de láimh, le **meáchan móilíneach**{{en: molecular weight}} (meáchan mól amháin d’ábhar nó d’ocsaíd) agus **meáchan coibhéiseach**{{en: equivalent weight}} (meáchan ábhair a sholáthraíonn mól amháin d’ocsaíd). De réir ár n-uimhríochta, soláthraíonn thart ar 100 g bánlí mól amháin, 56 g, d’ocsaíd chailciam. Láimhseálann áireamhán an dá cheann.

## Teorainneacha agus cairt Stull {#stull-chart}

Is éard is **cairt Stull** ann ná léarscáil de ghlónraí. Tá dhá ais aici, iad araon ón bhfoirmle Seger: silice (SiO₂) trasna an bhuin agus alúmana (Al₂O₃) suas an taobh. Is pointe amháin gach glónra. Tá an léarscáil roinnte ina limistéir, mar neamhlonrach, lonrach (glé), tearcbhácáilte agus snáithlíonraithe. Tarraingíonn [leathanach oidis](/recipe) Glazecalc do ghlónra{{en: glaze}} uirthi.

::stull-chart

Rinne R. T. Stull an chairt as tástálacha a d’fhoilsigh sé in 1912. Bhácáil sé iad ag thart ar chón{{en: cone}} 11, agus bhí na floscanna céanna i ngach tástáil: 0.3 potais (K₂O) agus 0.7 ocsaíd chailciam (CaO). Níor athraigh ach an tsilice agus an t-alúmana. Mar sin tá an chairt fíor do na glónraí sin ag an teas sin.

Is dócha go bhfuil do ghlónra difriúil. Bogann bórón, floscanna eile agus cóin níos ísle na limistéir. In 2025 thástáil alt in Ceramics Monthly glónra do chón 6 a raibh bóráití mar fhlosc ann agus mórán iarainn. Chuir an chairt sna limistéir snáithlíonraithe, neamhlonrach agus tearcbhácáilte é. Déanta na fírinne bhí sé leáite go hiomlán, leathlonrach agus gan snáithlíonrú. Deir na húdair nach suíonn glónraí ina bhfuil bóráití go maith ar an gcairt. Mar sin úsáid na limistéir mar threoir, ní mar thuar.

Is é limistéar **snáithlíonraithe**{{en: crazed}} an áit ar shnáithlíonraigh tástálacha Stull féin, ar a chré féin. Ní insíonn sé duit conas a oireann do ghlónra do do chré-ábhar. Braitheann an snáithlíonrú ar fhorbairt theirmeach{{en: thermal expansion}} an ghlónra agus na cré araon. Cabhraíonn figiúr forbartha Glazecalc leat glónraí a chur i gcomparáid, agus socraíonn fíorthástáil é: tástáil an uisce oighir sa roinn [Oiriúint ghlónra agus máchaillí](/guides/glazing-basics#fit-and-defects).

Is uirlis dhifriúil iad **foirmlí teorann**{{en: limit formulas}} don cheist chéanna: raonta silice, alúmana agus floscanna do ghlónraí cobhsaí ag cón áirithe. Míníonn [Sábháilteacht bia](/guides/glazing-basics#food-safety) iad, agus cén fáth nach gcruthaíonn siad aon rud as féin.

## Friotanna agus amhábhair {#materials}

### Friotanna

Is éard is **friot**{{en: frit}} ann ná gloine a dhéantar i monarcha: mianraí a leádh, a múchadh in uisce agus a meileadh. Déanann friochadh friotanna ábhair intuaslagtha mar bhórás dothuaslagtha, cuireann sé ocsaídí tocsaineacha mar luaidhe agus bairiam faoi ghlas i ngloine chobhsaí, tugann sé ábhar níos comhsheasmhaí ná mianraí amha, agus díbríonn sé gáis, mar sin bíonn glónraí a ndearnadh friot díobh “i bhfad níos saoire ó mháchaillí” (Digitalfire). Leánn friotanna go luath freisin: bíonn friot sóide gníomhach ag cón{{en: cone}} 06, cé nach mbíonn iathchloch “ach ag tosú ag bogadh ag cón 6”. Cosnaíonn siad níos mó, teastaíonn cré uathu chun fanacht ar fuaidreán (is é sampla Digitalfire 85% friot le 15% cré), agus bíonn siad “dothuaslagtha go teoiriciúil, ach i gcleachtas, níl”.

Ainmnítear friotanna Mheiriceá Thuaidh de réir déantóra agus uimhreach: tá Ferro Frit 3134 (Vibrantz is ainm do Ferro anois) ar cheann de na friotanna is mó a úsáidtear i Meiriceá Thuaidh. Is minice a ainmníonn oidis na Ríochta Aontaithe friotanna ginearálta, mar fhriot bóráis caighdeánach.

### Na hamhábhair choitianta

Table: Ábhair choitianta ghlónra agus a soláthraíonn siad
Label: Ábhair choitianta ghlónra

| Ábhar (ainmneacha eile)                                  | Soláthraíonn           | Nótaí                                                                                                                                                       |
| -------------------------------------------------------- | ---------------------- | ----------------------------------------------------------------------------------------------------------------------------------------------------------- |
| Silice (breochloch, grianchloch)                         | SiO₂                   | Úsáid 325 mesh, meilt an-mhín, i nglónraí                                                                                                                   |
| Caoilín (sa Ríocht Aontaithe: cré shíneach)              | Al₂O₃, SiO₂            | An phríomhfhoinse alúmana; cabhraíonn sé freisin leis an nglónra gan síothlú                                                                                |
| Meallchré                                                | Al₂O₃, SiO₂            | Níos plaistí ná caoilín, le níos mó iarainn agus ábhair orgánaigh                                                                                           |
| Iathchloch photaise, iathchloch shóide, siainít neifilín | K₂O, Na₂O, Al₂O₃, SiO₂ | Floscanna lena n-alúmana agus lena silice féin. Is flosc láidir ísealbhácála agus meánbhácála í siainít neifilín. D’fhéadfadh “iathchloch” amháin i seanoideas aon cheann acu a chiallú |
| Bánlí (carbónáit chailciam)                              | CaO                    | An príomhfhlosc cailciam; scaoileann sé dé-ocsaíd charbóin                                                                                                  |
| Vollastainít                                             | CaO, SiO₂              | Cailciam gan an dé-ocsaíd charbóin                                                                                                                          |
| Dolaimít, talc                                           | MgO, le CaO nó SiO₂    | Dromchlaí síodúla neamhlonracha; forbairt theirmeach níos ísle                                                                                              |
| Ocsaíd since                                             | ZnO                    | Loinnir agus criostail; is féidir le barraíocht snámh a chruthú                                                                                              |
| Friotanna bóróin, Gerstley Borate, cólmainít             | B₂O₃                   | Riachtanach ó chón 06 go cón 6; tá friotanna “níos comhsheasmhaí agus níos lú intuaslagtha ná bóráití amha”                                                  |
| Carbónáit litiam                                         | Li₂O                   | Flosc ísealfhorbartha; costasach, mar sin úsáidtear go spárálach é                                                                                          |
| Carbónáit strointiam                                     | SrO                    | An t-ionadach ar bhairiam: níl sé chomh tocsaineach le bairiam                                                                                              |
| Carbónáit bhairiam                                       | BaO                    | Tocsaineach san fhoirm amh; is féidir le glónraí ard-bhairiam láisteadh                                                                                     |
| Beintinít                                                | Fuaidreán              | Cré an-mhín, 1–2% de ghnáth, chun síothlú a stopadh. Is féidir le níos mó ná 3% an glónra a scoilteadh de réir mar a thriomaíonn sé                          |

> [!WARNING]
> Púdair mhíne is ea ábhair ghlónra. Déanann deannach silice dochar do na scamhóga gan aon siomptóim ar dtús, agus bíonn ábhair áirithe, mar charbónáit bhairiam agus carbónáit litiam, nimhiúil má shlogtar iad. Láimhseáil púdair go réidh, glan fliuch, agus caith masc análaitheora a oireann duit nuair a bhíonn tú ag obair tirim. Míníonn na treoirleabhair [Meascadh sábháilte agus aeráil](/guides/safe-mixing) agus [Ná nimhigh do theaghlach](/guides/home-safety) conas.

### Ainmneacha réigiúnacha

- **Cré shíneach** (china clay) a thugtar ar **chaoilín** sa Ríocht Aontaithe. San Astráil, is branda amháin caoilín é Eckalite.
- Is seanainm de chuid na Ríochta Aontaithe ar shilice í **breochloch** (flint). Díolann soláthraithe sa Ríocht Aontaithe **breochloch chailcínithe** mar tháirge ar leith fós, mar sin is dócha go gciallaíonn “flint” in oideas Briotanach breochloch chailcínithe, agus in oideas Meiriceánach grianchloch mheilte. Díoltar an dá cheann mar fhoinsí silice; seiceáil an anailís.
- Is ionann an t-ábhar **cloch shíneach** (china stone) agus **Cornish stone** (Cornwall stone, cloch ó Chorn na Breataine), atá gaolmhar le hiathchloch.
- Is é **bánlí** carbónáit chailciam, cailc nó aolchloch mheilte.

> [!NOTE]
> Meas ábhar de réir na n-ocsaídí a sholáthraíonn sé, ní de réir a ainm. Oibríonn Glazecalc mar sin: is féidir leat anailís do sholáthraí a chur isteach ar an [leathanach ‘Ábhair’](/material), agus meaitseálann na gnéithe **Bain triail as ábhair an lae inniu agus cuir i gcomparáid**, **Mol méideanna agus cuir i gcomparáid** agus **Meaitseáil leis a bhfuil agam** ocsaídí bácáilte, ní ainmneacha.

Athraíonn ábhair freisin. Tuairiscíonn Suirbhéireacht Gheolaíochta SAM gur chuir na mianaigh agus an gléasra a rinne iathchloch Custer, i nDakota Theas, stop leis an obair i mí na Samhna 2023. Dúnadh an bunmhianach Gerstley Borate thart ar 1999–2000; díolann Laguna táirge faoin ainm sin fós, agus is é Gillespie Borate an príomhionadach. Ní réitíonn na foinsí faoi cé acu a thagann Gillespie in áit Gerstley Borate punt ar phunt (deir a dhéantóir agus Potclays go dtagann, deir Digitalfire agus foinsí eile nach dtagann), mar sin cuir an dá cheann i gcomparáid san aip Glazecalc, ansin tástáil baisc bheag.

## Ábhair datha agus teimhneoirí {#color}

Is éard is **ábhar datha**{{en: colorant}} ann ná ocsaíd nó carbónáit mhiotail a chuireann dath ar ghlónra; is éard is **lí**{{en: stain}} ann ná ábhar datha a dhéantar i monarcha, níos cobhsaí agus níos comhsheasmhaí ná ocsaídí amha. Bíonn ábhair datha faoi bhun 5% den bhunghlónra de ghnáth, cuid mhaith acu faoi bhun 1%, agus bíonn carbónáit níos laige ná an ocsaíd a fhreagraíonn di, mar go n-imíonn cuid di mar ghás. De réir ár n-uimhríochta, tugann 100 g de charbónáit chóbailt thart ar 63 g d’ocsaíd chóbailt, agus tugann 100 g den charbónáit chopair a cheannaíonn potadóirí (carbónáit chopair bhunata) thart ar 72 g d’ocsaíd chopair. Mar sin úsáid thart ar 1.4 go 1.6 oiread carbónáite agus a d’úsáidfeá d’ocsaíd.

Table: Ábhair datha choitianta, mar chéatadán den bhunghlónra
Label: Ábhair datha choitianta

| Ábhar datha      | Gnáthmhéid tosaigh                         | Dathanna agus nótaí                                                                                                                         |
| ---------------- | ------------------------------------------ | ------------------------------------------------------------------------------------------------------------------------------------------- |
| Cóbalt           | 0.1–2% (ní réitíonn na foinsí)             | Gorm, agus an-láidir; i dtreo corcra nuair a bhíonn maignéisiam sa bhunghlónra                                                              |
| Iarann           | 0.5–10%                                    | Donn, buídhonn agus dearg faoi ocsaídiú; faoi dhí-ocsaídiú, tugann ½–2% ceileadón agus 5–10% tenmoku. Flosc é, mar sin cuireann mórán de glónra ag rith |
| Copar            | 1–3%                                       | Glas nó turcaidh faoi ocsaídiú, dearg faoi dhí-ocsaídiú. Is féidir leis glónra a chur ag láisteadh                                         |
| Cróm             | Faoi bhun 0.5% go 2% (ní réitíonn na foinsí) | Glas; donn má bhíonn sinc sa bhunghlónra, bándearg le stán                                                                                  |
| Mangainéis       | 2–10%                                      | Donn agus corcra                                                                                                                            |
| Rúitíl           | Thart ar 2–5%                              | Dath breac, ilchineálach; garbh nó neamhlonrach os cionn thart ar 5%                                                                        |
| Líocha tráchtála | 2–12%                                      | 2–4% do shnáithe, 5–8% do thoin, 10–12% do dhathanna láidre                                                                                 |

Tá fíorchonspóid faoi mhéideanna cóbailt agus cróim. Deir Glazy gur leor 0.1% cóbailt do ghorm; tugann Glendale Community College ½–2% nó ½–3% de réir an atmaisféir; deir Birdie Boone, in Pottery Making Illustrated, 3% nó níos lú. Do chróm, deir Boone faoi bhun 0.5% agus Glendale 2–3%. Is é an cúrsa sábháilte tosú íseal agus **sraith cumaisc**{{en: line blend}} a dhéanamh: ró tíleanna tástála a mhéadaíonn comhábhar amháin céim ar chéim ó bheagán go mórán.

Athraíonn an bunghlónra an dath. Tugann bunghlónra lonrach trédhearcach an dath is gile; maolaíonn bunghlónraí leathlonracha agus neamhlonracha, a mbíonn níos mó alúmana iontu de ghnáth, é. Brúnn maignéisiam cóbalt i dtreo corcra, iompaíonn sinc cróm donn, agus tugann cróm le stán bándearg.

### Teimhneoirí

Déanann **teimhneoir**{{en: opacifier}} glónra **teimhneach**, ag ceilt na cré; ligeann glónra **trédhearcach** di a bheith le feiceáil.

Table: Teimhneoirí

| Teimhneoir                           | Gnáthmhéid                          | Nótaí                                                                                                                               |
| ------------------------------------ | ----------------------------------- | ----------------------------------------------------------------------------------------------------------------------------------- |
| Siorcón (Zircopax, Superpax, Ultrox) | 10–15% le haghaidh teimhneachta iomláine | An rogha is saoire; is sileacáit siorcóiniam iad na brandaí, meilte go méideanna éagsúla, agus is láidre na gráid is míne        |
| Ocsaíd stáin                         | Thart ar 5–7% (ár meastachán)       | Costasach; níos laige ag ardbhácáil, agus tuairiscíonn Digitalfire nár thug 4% aon teimhneacht i nglónra glé do chón 10 faoi dhí-ocsaídiú |
| Dé-ocsaíd tíotáiniam                 | Thart ar 5% (ár meastachán)         | Teimhneacht shíodúil thréshoilseach; is féidir le thart ar 5% an dromchla a athrú, agus is minic a thugann i bhfad níos mó dromchla neamhlonrach le criostail |

## Oiriúint ghlónra agus máchaillí {#fit-and-defects}

Fásann cré agus glónra araon de réir mar a théann siad agus crapann siad de réir mar a fhuaraíonn siad, gach ceann acu de réir a mhéide féin: a **fhorbairt theirmeach**{{en: thermal expansion}}. Is í **oiriúint ghlónra**{{en: glaze fit}} cé chomh maith is a réitíonn an dá cheann. Fágann oiriúint mhaith an glónra faoi bheagán comhbhrú ag an gcré; deir Digitalfire go neartaíonn beagán comhbhrú na gréithe, ach gur féidir le barraíocht iad a lagú agus fiú a scoilteadh.

### Snáithlíonrú agus spallú glónra

Is éard is **snáithlíonrú**{{en: crazing}} ann ná gréasán de scoilteanna míne. Tá forbairt theirmeach an ghlónra níos airde ná forbairt an chré-ábhair, mar sin crapann sé níos mó agus é ag fuarú, sínítear é agus scoilteann sé, de ghnáth de bharr barraíocht sóidiam agus potaisiam (Na₂O, K₂O). Is féidir leis teacht chun solais níos déanaí freisin, le linn úsáide, tar éis fuarú tobann arís agus arís eile, mar theagmháil le leachtanna fuara. Nuair a bhíonn sé ag teastáil, mar i raku, **gréasán scoilteanna maisiúil** (crackle) a thugtar air. Deir Digitalfire “95% den am is é an réiteach forbairt theirmeach an ghlónra a choigeartú”; ní dhéanann fuarú mall ach an snáithlíonrú a mhoilliú. A thástáil: téigh na gréithe go dtí thart ar {{300 °F; 149 °C}}, tum in uisce oighir iad, agus cuimil peann feilte orthu chun na scoilteanna a thaispeáint.

Ní réitíonn na foinsí faoin gcéad leigheas. Molann Glazy silice nó alúmana a chur leis; freagraíonn Digitalfire nach ndéanann silice bhreise “ach an KNaO a chaolú” (an sóidiam agus an potaisiam); cuireann Linda Bloomfield bórón leis nó laghdaíonn sí an iathchloch, ábhar amháin ag an am. Ár gcomhairle: san [áireamhán oidis](/recipe), cuir floscanna ísealfhorbartha (bórón, litiam, maignéisiam, cailciam) in ionad cuid den sóidiam agus den photaisiam, seiceáil an t-athrú leis an ngné **Cuir i gcomparáid**, agus deimhnigh é le tástáil an uisce oighir.

Is é **spallú glónra**{{en: shivering}} a mhalairt: tá forbairt theirmeach an ghlónra i bhfad níos ísle ná forbairt an chré-ábhair, mar sin tá sé róchomhbhrúite agus scealpann sé de na béil agus de na himill. Tugann Digitalfire rabhadh go bhféadfadh na slisní a bheith chomh géar le rásúr agus go bhféadfaí iad a shlogadh, agus deir Glazy go bhfuil spallú glónra “níos contúirtí fós ná snáithlíonrú ar ghréithe úsáide”. Is é an leigheas glónra ardfhorbartha nó cré-ábhar ísealfhorbartha.

> [!WARNING]
> Ná húsáid gréithe snáithlíonraithe ná gréithe a bhfuil spallú glónra orthu do bhia ná do dheoch. Ní réitíonn na foinsí faoi cé acu is féidir potaí snáithlíonraithe a ghlanadh go maith go leor (deir ceann amháin go ndéanfaidh miasniteoir é; deir ceann eile go bhfuil gréithe úsáide snáithlíonraithe lochtach), mar sin glacaimid an taobh cúramach.

### Lonrach agus neamhlonrach

Bíonn dromchla **lonrach**{{en: gloss}} frithchaiteach agus mín, bíonn loinnir mhaolaithe ar dhromchla **leathlonrach**{{en: satin}}, agus bíonn dromchla **neamhlonrach**{{en: matte}} dubhghnéitheach. Teastaíonn gloine leáite go hiomlán do dhromchla lonrach. Is féidir le dromchla neamhlonrach teacht ó mhórán alúmana (cóimheas íseal silice le halúmana), ó fhloscanna mar chailciam, maignéisiam, bairiam nó strointiam a dhéanann criostail bheaga bídeacha de réir mar a fhuaraíonn an glónra, nó ó thearcbhácáil.

### Máchaillí coitianta

Athraigh rud amháin ag an am, agus coinnigh do thíleanna tástála.

Table: Máchaillí coitianta glónra, a ngnáthchúiseanna agus na chéad leigheasanna
Label: Máchaillí coitianta glónra

| Máchail          | Cuma                                            | Cúiseanna coitianta                                                                                                                            | Na chéad leigheasanna                                                                         |
| ---------------- | ----------------------------------------------- | ---------------------------------------------------------------------------------------------------------------------------------------------- | --------------------------------------------------------------------------------------------- |
| Snámh            | Tarraingíonn an glónra siar ina bhraonta, ag fágáil cré lom | Brioscghréithe deannachúla nó bealaithe; brat tiubh saibhir i gcré a scoilt agus é ag triomú; sinc, siorcón nó stán                     | Glan na brioscghréithe; cuir brat níos tanaí air; cailcínigh cuid den chré; cuir ceanglóir mar CMC leis |
| Poill bhioráin   | Poill bheaga nó claiseanna                      | Gás ón gcré-ábhar nó ón nglónra nár chneasaigh; glónra tearcbhácáilte nó righin                                                                | Coinnigh ag an mbuaicteocht ar feadh thart ar leathuair; cuir brat níos tanaí air; níos lú since nó rúitíle |
| Clogadh          | Cráitéir le himill ghéara                       | Róbhácáil de ghnáth; bratanna an-tiubha; floscanna so-ghalaithe os cionn thart ar {{2192 °F; 1200 °C}}                                          | Bácáil níos ísle; cuir brat níos tanaí air. Fágann imill ghéara gréithe úsáide neamhshábháilte |
| Rith             | Sreabhann an glónra anuas ar an tseilf          | Ró-bheagán alúmana; róthiubh, mar a mbíonn doirteadh ag forluí; mórán iarainn                                                                  | Cuir brat níos tanaí air; cuir alúmana leis; coinnigh an glónra i bhfad os cionn an bhoinn     |
| Scáineadh        | Scoilteanna sa phota ó fhuarú nó ó théamh       | Fuarú tapa tríd an aisiompú grianchloiche, {{1063 °F; 573 °C}}, nó trí aisiompú na críostabailíte, thart ar {{428 °F; 220 °C}}; ballaí míchothroma; drochoiriúint | Bácáil go mall tríd an dá cheann, suas agus síos; ballaí cothroma                             |

## Sábháilteacht bia {#food-safety}

Is éard is **láisteadh**{{en: leaching}} ann ná miotal ag tuaslagadh as glónra bácáilte isteach i mbia nó i ndeoch, agus is féidir le glónra cuma fhoirfe a bheith air agus é sin a dhéanamh fós. Maothaíonn na tástálacha dlíthiúla an píosa bácáilte i dtuaslagán aigéadach agus tomhaiseann siad an luaidhe agus an caidmiam a thagann amach.

### Ní hionann gan luaidhe agus slán i gcomhair bia

Cuireann na rialacha i SAM, san AE, sa Ríocht Aontaithe agus san Astráil teorainn leis an luaidhe agus leis an gcaidmiam a scaoileann píosa bácáilte, ní leis an méid atá sa ghlónra{{en: glaze}}. Baineann “gan luaidhe” guais amháin; ní rátáil sábháilteachta bia é. Láistíonn ocsaídí eile freisin: tugann Glazy rabhadh “gur féidir le glónraí ard-bhairiam láisteadh agus nach mbíonn siad slán i gcomhair bia de ghnáth”, deir Digitalfire “gur féidir le copar glónra a chur ag láisteadh; tástáil é”, agus ní mholann Glazy glónraí luaidhe do ghréithe úsáide a thuilleadh.

Is éard is **glónra líneála**{{en: liner glaze}} ann ná glónra cobhsaí, glé nó bán de ghnáth, do dhromchlaí a mbíonn bia orthu. Dar linne, is é glónra gan ábhar datha, bairiam, luaidhe ná litiam, a leánn go hiomlán, nach snáithlíonraíonn agus a sheasann go maith le caitheamh, an rogha is lú riosca. Ní cruthúnas é riosca níos lú.

Tugann **foirmlí teorann**{{en: limit formulas}} (is fearr le Digitalfire **spriocfhoirmlí**) raonta tipiciúla san fhoirmle Seger do ghlónraí cobhsaí ag cón áirithe: cuireann spriocanna Digitalfire do chón{{en: cone}} 6 alúmana ag 0.285–0.64 agus silice ag 2.4–4.7. Treoraíonn siad thú i dtreo ceimice fhónta ach ní chruthaíonn siad aon rud; seachnaíonn Digitalfire an focal “teorainn” mar go dtugann sé le fios go bhfuil glónraí laistigh de na raonta “slán ar bhealach éigin”. Insíonn uirlisí Glazecalc chun oideas a athrú nuair a théann an t-oideas nua thar theorainn mholta, mar mhórán bóróin ag cón 6, agus cad is dócha a dhéanfaidh an glónra.

Bíonn na teorainneacha dlíthiúla difriúil ó thír go tír. Taispeánann an tábla na teorainneacha san áit a bhfuil tú, in aonaid an dlí féin; roghnaigh tír nó réigiún eile chun comparáid a dhéanamh.

::food-limits
