Repository: AaronFilson/glazecalc

# Glazecalc

**Free glaze chemistry for potters.** Enter a glaze recipe and see its unity molecular formula
(UMF): the fluxes, alumina and silica it becomes in the kiln, and their ratio. Keep your recipes,
materials, colorants, firing logs and notes together in one private notebook.

**[glazecalcapp.com](https://glazecalcapp.com)**: try it without an account. A free, non-commercial project by
Aaron Filson, in 57 languages, and usable from AI assistants through its MCP server.
<table>
  <tr>

## At a glance

For anyone reading the code; the [highlights](#highlights) below give the details.

- **Stack:** Angular 22 (standalone components, signals, zoneless), TypeScript on Node 24 with Express

File: client/public/i18n/guides/glazing-basics/hr.md (part 1 of 2)
---
title: Glaziranje od samih osnova
lead: Od čega se glazura sastoji, kako je peć pretvara u staklo te objašnjenje svake riječi na koju ćete naići u receptu, na vreći sirovine ili u tablici stožaca.
---

## What a glaze is {#what-a-glaze-is lang=en}

A **glaze** is a thin coat of glass fused to a pot. Glazy, the open glaze-recipe database, calls it "a glass formula tuned to melt and fuse onto clay at certain temperatures". It goes on as a layer of powder and melts in the kiln into a glassy coat that seals the clay, so the pot is less likely to leak, stain or wear. At the top of the firing the melt also reacts with the clay, often forming a layer between them that locks the glaze on. On earthenware, fired cooler, this layer is thin and the glaze stays mostly on top. On stoneware and porcelain, fired hotter, the layer is thicker and the glaze grips the clay more firmly. The glaze stays glass, though: it does not become part of the clay.

A recipe lists raw materials, such as feldspar, whiting and kaolin. In the kiln, part of each leaves as gas (water or carbon dioxide) and the rest becomes **oxides**: compounds of an element with oxygen, such as silica (SiO₂) or calcium oxide (CaO). The fired glass is made of oxides, so potters describe a glaze by them. Each oxide does one of three jobs.

- **Silica** (SiO₂) is the **glass former**: it builds the glass. Pure silica melts above {{3100 °F; 1700 °C}}, far hotter than a pottery kiln, and a glaze high in silica is generally more durable.
- **Fluxes** lower the melting point to one a kiln can reach. The **alkalis**, written **R₂O**, are the oxides of sodium, potassium and lithium (Na₂O, K₂O, Li₂O); they work from cone 06 up through mid and high fire. The **alkaline earths**, written **RO**, are the oxides of calcium, magnesium, barium and strontium (CaO, MgO, BaO, SrO), with zinc oxide (ZnO) grouped alongside; they work best from cone 5 to cone 10. The R stands for any metal in the family.
- **Alumina** (Al₂O₃) is the **stabilizer**. It stiffens the melt so it stays on upright walls, and adds hardness and durability. Glazy's warning: with too little alumina "your glaze may run; too much can stiffen the melt into a matte". Alumina comes mostly from clay and feldspar.

**Boron** (B₂O₃) blurs the line. Chemists class it as a glass former, but at studio temperatures it acts as a flux, and potters treat it as one. It is critical at cone 5–6 and not needed at high fire. (Cones, the way potters name a firing, are explained below.)

> [!NOTE]
> One way to hold it in mind: silica is the glass, the fluxes let it melt at a temperature your kiln can reach, and alumina thickens it so it stays where you put it.

## Glina, premazi i dva pečenja {#clay-and-firings}

### Keramičke mase

**Keramička masa**{{en: clay body}} je glina od koje je predmet napravljen. Postoje tri glavne vrste.

- **Zemljana keramika**{{en: earthenware}}: masa za niske temperature, otprilike stožac{{en: cone}} 06 – 02, koja ostaje porozna. Često je crvena ili žućkasta i treba joj glazura{{en: glaze}} da bi držala vodu.
- **Kamenina**{{en: stoneware}}: masa za srednje do visoke temperature, otprilike stožac 5 – 10, koja se sinterira ili gotovo sinterira.
- **Porculan**: bijela masa za visoke temperature, bogata kaolinom, često poluprozirna.

**Sinterirana** masa je staklasta i neporozna; **sinteriranje** je proces u kojem masa to postaje tijekom pečenja. Britanski lončari granicu umjesto toga često povlače po temperaturi: kamenina se peče iznad {{2192 °F; 1200 °C}}, zemljana keramika ispod. Srednje temperature, stožac 5 – 6, padaju tik uz tu granicu, s jedne i s druge strane.

### Premazi i sušenje

**Glinena kaša** je glina razmućena u vodi, za lijevanje, spajanje ili ukrašavanje. **Engoba** je premaz sličan glinenoj kaši, često obojen, s više sirovina koje nisu glina. **Podglazurna boja** je obojena glinena kaša ili ukras oksidima, obično prekriven prozirnom glazurom.

Predmeti koji još nisu pečeni zovu se **nepečeni predmeti** (na engleskom greenware; izvori se ne slažu obuhvaća li ta riječ sve nepečene predmete ili samo suhe). Dok se suše, postaju **kožno tvrdi**: čvrsti, ali još malo vlažni, što je faza za struganje i dodavanje ručki; zatim **potpuno suhi**, bez slobodne vode, vrlo krhki i spremni za pečenje.

### Dva pečenja

Prvo, niže pečenje je **biskvitno pečenje**{{en: bisque}} (u Ujedinjenom Kraljevstvu **biscuit**), obično na stožac 08 – 04 (najčešće 06 – 04), otprilike {{1728–1945 °F; 942–1063 °C}}. Nakon njega predmeti su čvrsti, ali porozni. Digitalfire, web-mjesto s podacima o glazurama, predlaže poroznost u pravilu veću od 15 %, kako bi biskvit izvlačio vodu iz glazure dok se ona nanosi. Nisko pečeni biskvit (stožac 08 – 06) porozniji je; visoko pečeni biskvit (često stožac 04) čvršći je, ali slabije prima glazuru.

Table: Kako biskvit utječe na glaziranje (Digitalfire)
Label: Kako biskvit utječe na glaziranje

| Biskvit                                                              | Što se događa                                                                 |
| -------------------------------------------------------------------- | ----------------------------------------------------------------------------- |
| Nedovoljno pečen, jako upija                                         | Glazura se nanese predebelo, zatim puca i povlači se{{en: crawling}}          |
| Prepečen, zbijen                                                     | Uranjanje i sušenje traju dulje                                               |
| Pečen na višoj temperaturi ili dulje zadržan na najvišoj temperaturi | Više plina izgori sada, pa ga kasnije manje izlazi u mjehurićima kroz glazuru |

Potclays, britanski dobavljač, opisuje biskvitno pečenje na oko {{1000 °C; 1832 °F}}, otprilike stožac 06. Kad te izvore uzmemo zajedno, za prvo biskvitno pečenje predlažemo stožac 06 – 04: {{1828–1945 °F; 998–1063 °C}} pri Ortonovoj srednjoj brzini zagrijavanja.

**Glazurno pečenje**{{en: glaze firing}} (britanski lončari kažu i **glost** firing) rastali glazuru, a kod kamenine glinu i ispeče do kraja. Kod **monopaljenja**{{en: once-firing}} (jednokratnog pečenja) glaziraju se nepečeni predmeti i peku se samo jednom. Digitalfire navodi slučaj iz proizvodnje u kojem se glazura na predmetima glaziranima prije prvog pečenja povlačila na rubovima sve dok problem nije riješilo biskvitno pečenje; zato počnite s dva pečenja. Vodič [Pečenje u jednostavnoj peći](/guides/firing) daje programe pečenja za oba.

## Stošci i toplinski učinak {#cones}

Lončari pečenje imenuju po **stošcu**{{en: cone}}: vitkoj keramičkoj piramidi koja se savije kad primi određenu količinu topline. Orton, koji ih proizvodi, kaže to ovako: „Stošci ne mjere samo temperaturu. Oni mjere toplinski učinak, zajednički učinak vremena i temperature.”

Razlog je **toplinski učinak**{{en: heatwork}}: glazura{{en: glaze}}, glina i stožac reagiraju i na to koliko su dugo vrući, a ne samo na to koliko su vrući. Pri sporom pečenju stožac se savije na nižoj temperaturi, pri brzom na višoj. Prema Ortonovoj tablici stožac 6 savije se na {{2165 °F; 1185 °C}} kad se na kraju pečenja temperatura penje za {{27 °F; 15 °C}} na sat, na {{2232 °F; 1222 °C}} pri {{108 °F; 60 °C}} na sat, a na {{2269 °F; 1243 °C}} pri {{270 °F; 150 °C}} na sat, pri čemu je to brzina u posljednjih {{180 °F; 100 °C}}. Stožac je gotov kad mu se vrh savije za 90°, što Orton naziva položajem kazaljke na 5 sati.

Brojevi stožaca idu od 022 do 42. Nula na početku označava hladniji niz, u kojem je veći broj hladniji: stožac 06 hladniji je od stošca 04, a stožac 01 hladniji od stošca 1.

Table: Rasponi pečenja: Ortonovi samostojeći stošci pri {{108 °F; 60 °C}} na sat
Label: Rasponi pečenja

| Raspon              | Stošci  |          °F |          °C | Za što se koristi                                                                |
| ------------------- | ------- | ----------: | ----------: | -------------------------------------------------------------------------------- |
| Niske temperature   | 06 – 04 | 1828 – 1945 |  998 – 1063 | Glazure za zemljanu keramiku{{en: earthenware}}; biskvitno pečenje{{en: bisque}} |
| Srednje temperature | 5 – 6   | 2167 – 2232 | 1186 – 1222 | Kamenina{{en: stoneware}} i porculan                                             |
| Visoke temperature  | 9 – 10  | 2300 – 2345 | 1260 – 1285 | Kamenina i porculan                                                              |

> [!NOTE]
> Pečenja imenujte i programirajte po stošcima, a temperature uzmite kao približne. **Kontrolni stožac**{{en: witness cone}} na ploči među predmetima ili **skup od tri kontrolna stošca**{{en: cone pack}} (vodeći, ciljni i zaštitni stožac) pokazuje koliki su toplinski učinak vaši predmeti zaista primili.

Objavljene temperature razlikuju se. Glazy za visoke temperature, stožac 9 – 11, navodi otprilike {{2336–2390 °F; 1280–1310 °C}}, što odgovara Ortonovu stupcu za brzo zagrijavanje, a Digitalfire navodi da većina peći stožac 6 postiže na oko {{2200 °F; 1204 °C}}. Naš savjet: koristite Ortonove vrijednosti za srednju brzinu, kao i ovaj vodič, programirajte po stošcima, a konačnu riječ neka ima kontrolni stožac.

Izvan Sjeverne Amerike dobavljači često navode °C umjesto stošca. Hermann Seger razvio je suvremeni stožac, prvi put upotrijebljen u Berlinu 1886., a Ujedinjeno Kraljevstvo imalo je svoje Staffordshire stošce; ne bi trebalo pretpostaviti da se njihovi brojevi poklapaju s Ortonovima, a tablicu za preračunavanje nismo pronašli. Stošce detaljnije opisuje vodič [Pečenje u jednostavnoj peći](/guides/firing).

## From recipe to unity formula {#unity-formula lang=en}

A **batch recipe** lists raw materials by weight, usually scaled so the base adds up to 100. **Additives** (colorants, opacifiers and suspenders) go on top of the 100, usually as a percent of the base. To see what the glaze is, potters turn the recipe into a **unity molecular formula** (**UMF**, or **Seger formula**, after Hermann Seger, who first used its three-column layout).

Table: From recipe to unity formula: Glazy's worked example
Label: From recipe to unity formula

| Step              | What happens                                                                                                                 | In the example                                                                                                              |
| ----------------- | ---------------------------------------------------------------------------------------------------------------------------- | --------------------------------------------------------------------------------------------------------------------------- |
| 1. Batch recipe   | Raw materials by weight, scaled to 100                                                                                       | Feldspar 40%, among others                                                                                                  |
| 2. Oxide analysis | Like a nutrition label: each material's oxides are added up as weight percent, and the gases dropped                         | The feldspar is 64.8% silica, so its 40% brings 25.9% SiO₂. The fired glaze is 67.4% SiO₂, 12.6% Al₂O₃, 7.5% K₂O, 12.5% CaO |
| 3. Moles          | Weights become **moles**, counts of molecules, because "Grams can be misleading because some oxides are heavier than others" | 60.1 g of SiO₂ is one mole, so 67.4 g is about 1.12 moles                                                                   |
| 4. Unity          | Everything is divided by the total of the fluxes, so the fluxes add up to 1                                                  | The fluxes total 0.303; dividing gives K₂O 0.26, CaO 0.74, Al₂O₃ 0.41, SiO₂ 3.70                                            |

Glazecalc's [recipe page](/recipe) does all four steps as you type, and shows the result in three columns: fluxes (R₂O and RO) adding up to 1; stabilizers (R₂O₃: alumina, with boron often placed here); and glass formers (RO₂: silica). "Unification is just a scaling tool," Glazy says: two recipes made from different materials but with the same unity formula "behave almost identically once fired". So the 1 is a shared yardstick, not an amount you weigh. Digitalfire adds that the method "does not work as well at lower temperatures", where boron is not a plain flux, and that unity formulas are "comparative and best viewed in context". **Compare** lines up two recipes' formulas oxide by oxide.

### The silica to alumina ratio

The most useful single number is the **silica to alumina ratio**: silica divided by alumina. In the example, 3.70 ÷ 0.41 is about 9.

Table: What the silica to alumina ratio suggests (Glazy)
Label: Silica to alumina ratio

|   Ratio | Glazy's reading                           |
| ------: | ----------------------------------------- |
| About 9 | Suggests a glossy melt, given enough heat |
|     5–7 | Typical of many stable stoneware glazes   |
|     3–5 | May be matte or underfired                |

Glazy does not say which cone these figures are for. Read them as a rough guide for stoneware glazes, about cone 6–10. Digitalfire says a ratio above about 8 is likely glossy, but a glaze with boron can be glossy at 8 or lower, and a low-fire one even at 6. A ratio of 5–7 predicts neither gloss nor matte on its own: the fluxes, the boron and the cone all move the line. Glazy gives a typical flux balance for stable glazes of 0.2 R₂O with 0.8 RO, up to 0.3 R₂O with 0.7 RO. More alkali makes the melt more fluid and raises its expansion, and so the risk of crazing.

### Loss on ignition

**Loss on ignition** (**LOI**) is the weight a material loses in the kiln as water, carbon dioxide, organic matter or sulfur leave as gas. A fired glaze has none, so the unity formula leaves it out.

Table: Typical loss on ignition (Digitalfire)
Label: Loss on ignition

| Material                              | Typical LOI                                                                      |
| ------------------------------------- | -------------------------------------------------------------------------------- |
| Whiting (calcium carbonate), dolomite | Over 40%, mostly carbon dioxide: 100 g of calcium carbonate gives off about 45 g |
| Lithium carbonate                     | About 60%                                                                        |
| Barium carbonate, Gerstley Borate     | Over 20%                                                                         |
| Kaolin                                | About 12%, mainly water bound in its crystals                                    |
| Feldspars                             | Under 1%                                                                         |

Gas that leaves after the glaze starts to melt must bubble through it, causing, in Digitalfire's words, "bubbles, blisters, pinholes, crawling". Talc keeps giving off gas until about {{1650 °F; 899 °C}}. Frits, **calcined** materials (heated beforehand to drive their gases off) and changes to the firing all help.

Older books do this arithmetic by hand, with **molecular weight** (the weight of one mole of a material or oxide) and **equivalent weight** (the weight of a material that supplies one mole of an oxide). By our arithmetic, about 100 g of whiting supplies one mole, 56 g, of calcium oxide. A calculator handles both.

## Limits and the Stull chart {#stull-chart lang=en}

A **Stull chart** is a map of glazes. It has two axes, both from the unity formula: silica (SiO₂) across the bottom and alumina (Al₂O₃) up the side. Each glaze is one point. The map is split into regions, such as matte, bright (glossy), underfired and crazed. Glazecalc's [recipe page](/recipe) draws your glaze on it.

::stull-chart

R. T. Stull made the chart from tests he published in 1912. He fired them at about cone 11, and every test had the same fluxes: 0.3 potash (K₂O) and 0.7 calcium oxide (CaO). Only the silica and alumina changed. So the chart is true for those glazes at that heat.

Your glaze is probably different. Boron, other fluxes and lower cones all move the regions. In 2025 a Ceramics Monthly article fired a cone 6 glaze with boron that plotted as crazed, matte and underfired; in fact it was fully melted, satin and not crazed. Its authors say the chart does not work for glazes with a lot of boron. So use the regions as a guide, not a prediction.

The **crazed** region is where Stull's own tests crazed, on his clay. It does not tell you how your glaze fits your clay body. Crazing depends on the thermal expansion of both glaze and clay. Glazecalc's expansion figure helps you compare glazes, and a real test decides: the ice-water test in [Glaze fit and defects](/guides/glazing-basics#fit-and-defects).

**Limit formulas** are a different tool for the same question: ranges of silica, alumina and the fluxes for stable glazes at a cone. [Food safety](/guides/glazing-basics#food-safety) explains them, and why they prove nothing on their own.

## Frits and raw materials {#materials lang=en}

### Frits

A **frit** is glass made in a factory: minerals melted, quenched in water and ground. Fritting makes soluble materials such as borax insoluble, locks toxic oxides such as lead and barium into a stable glass, gives a more consistent material than raw minerals, and drives off gases, so fritted glazes are "much more defect-free" (Digitalfire). Frits also melt early: a soda frit is active at cone 06, while feldspar "is only beginning to soften at cone 6". They cost more, they need clay to stay suspended (Digitalfire's example is 85% frit with 15% clay), and they are "theoretically insoluble, but in practice, they are not".

North American frits go by maker and number: Ferro Frit 3134 (Ferro is now Vibrantz) is in about 22% of Glazy's public recipes. UK recipes more often name generic frits, such as standard borax frit.

### The common raw materials

Table: Common glaze materials and what they supply
Label: Common glaze materials

| Material (other names)                            | Supplies               | Notes                                                                                                                                                 |
| ------------------------------------------------- | ---------------------- | ----------------------------------------------------------------------------------------------------------------------------------------------------- |
| Silica (flint, quartz)                            | SiO₂                   | Use 325 mesh, a very fine grind, in glazes                                                                                                            |
| Kaolin (UK: china clay; Australia: Eckalite)      | Al₂O₃, SiO₂            | The main alumina source; also keeps glaze suspended                                                                                                   |
| Ball clay                                         | Al₂O₃, SiO₂            | More plastic than kaolin, with more iron and organic matter                                                                                           |
| Potash feldspar, soda feldspar, nepheline syenite | K₂O, Na₂O, Al₂O₃, SiO₂ | Fluxes with their own alumina and silica. Nepheline syenite is a strong low- and mid-fire flux. An old recipe's plain "feldspar" may mean any of them |
| Whiting (calcium carbonate)                       | CaO                    | The main calcium flux; gives off carbon dioxide                                                                                                       |
| Wollastonite                                      | CaO, SiO₂              | Calcium without the carbon dioxide                                                                                                                    |
| Dolomite, talc                                    | MgO, with CaO or SiO₂  | Silky matte surfaces; lower expansion                                                                                                                 |
| Zinc oxide                                        | ZnO                    | Gloss and crystals; too much can cause crawling                                                                                                       |
| Boron frits, Gerstley Borate, colemanite          | B₂O₃                   | Essential from cone 06 to cone 6; frits are "more consistent and less soluble than raw borates"                                                       |
| Lithium carbonate                                 | Li₂O                   | Low-expansion flux; expensive, so used sparingly                                                                                                      |
| Strontium carbonate                               | SrO                    | The less toxic stand-in for barium                                                                                                                    |
| Barium carbonate                                  | BaO                    | Toxic in raw form; high-barium glazes can leach                                                                                                       |
| Bentonite                                         | Suspension             | A very fine clay, usually 1–3%, to stop settling                                                                                                      |

> [!WARNING]
> Glaze materials are fine powders. Silica dust harms the lungs without symptoms at first, and some materials, such as barium carbonate and lithium carbonate, are poisonous if swallowed. Handle powders gently, clean up wet, and wear a fitted respirator when working dry. [Safe mixing and ventilation](/guides/safe-mixing) and [Don't poison your family](/guides/home-safety) explain how.

### Regional names

- **Kaolin** is **china clay** in the UK; Australian suppliers sell it as Eckalite.
- **Flint** is an older UK name for silica. UK suppliers still sell **calcined flint** as its own product, so "flint" in a British recipe probably means calcined flint, and in an American one probably ground quartz. Both are sold as sources of silica; check the analysis.
- **China stone** and **Cornish stone** (Cornwall stone) are the same material, related to feldspar.
- **Whiting** is calcium carbonate; German suppliers call it Kreide (chalk).

> [!NOTE]
> Judge a material by the oxides it supplies, not by its name. Glazecalc works that way: you can enter your supplier's analysis on the [Materials page](/material), and **Try modern materials and compare**, **Suggest amounts and compare** and **Match with what I have** all match fired oxides, not names.

Materials change, too. The US Geological Survey reports that the mine and plant that made Custer feldspar, in South Dakota, stopped work in November 2023. The original Gerstley Borate mine closed around 1999–2000; Laguna still sells a product under that name, and Gillespie Borate is the main substitute. Sources disagree on whether Gillespie replaces Gerstley Borate pound for pound (its maker and Potclays say yes, Digitalfire and others no), so compare the two in Glazecalc, then test a small batch.

## Colorants and opacifiers {#color lang=en}

A **colorant** is a metal oxide or carbonate that colors a glaze; a **stain** is a factory-made colorant, more stable and consistent than raw oxides. Colorants are usually under 5% of the base, many under 1%, and a carbonate is weaker than the matching oxide, because part of it leaves as gas. By our arithmetic, 100 g of cobalt carbonate gives about 63 g of cobalt oxide, and 100 g of the copper carbonate potters buy (basic copper carbonate) about 72 g of copper oxide. So use about 1.4 to 1.6 times as much carbonate as oxide.

Table: Common colorants, as a percent of the base
Label: Common colorants

| Colorant          | Usual starting amount               | Colors and notes                                                                                                          |
| ----------------- | ----------------------------------- | ------------------------------------------------------------------------------------------------------------------------- |
| Cobalt            | 0.1–2% (sources disagree)           | Blue, and very strong; toward purple when the base has magnesium                                                          |
| Iron              | 0.5–10%                             | Browns, tans and reds in oxidation; in reduction, ½–2% gives celadon and 5–6% tenmoku. A flux, so a lot makes a glaze run |
| Copper            | 1–3%                                | Green or turquoise in oxidation, red in reduction. It can make a glaze leach                                              |
| Chrome            | Under 0.5% to 2% (sources disagree) | Green; brown if the base has zinc, pink with tin                                                                          |
| Manganese         | 2–10%                               | Browns and purples                                                                                                        |
| Rutile            | About 2–5%                          | Mottled, variegated color; rough or matte above about 5%                                                                  |
| Commercial stains | 2–12%                               | 2–4% for tints, 5–8% for tones, 10–12% for strong colors                                                                  |

Cobalt and chrome amounts are genuinely disputed. Glazy says 0.1% cobalt is enough for a blue; Glendale Community College gives ½–2% or ½–3% depending on the atmosphere; Birdie Boone, in Pottery Making Illustrated, says 3% or less. For chrome, Boone says under 0.5% and Glendale 2–3%. The safe course is to start low and run a **line blend**: a row of test tiles stepping one ingredient from a little to a lot.

The base glaze changes the color. A glossy, transparent base gives the brightest color; satin and matte bases, usually higher in alumina, mute it. Magnesium pushes cobalt toward purple, zinc turns chrome brown, and chrome with tin gives pink.

### Opacifiers

An **opacifier** makes a glaze **opaque**, hiding the clay; a **transparent** glaze lets it show.

Table: Opacifiers

| Opacifier                                     | Usual amount              | Notes                                                                                                         |
| --------------------------------------------- | ------------------------- | ------------------------------------------------------------------------------------------------------------- |
| Zircon (Zircopax, Superpax, Ultrox, Zircosil) | 8–12% for full opacity    | The cheaper choice; the brands are the same material ground to different sizes                                |
| Tin oxide                                     | About 5–7% (our estimate) | Expensive; weaker at high fire, and Digitalfire reports 4% gave no opacity in a clear cone 10 reduction glaze |
| Titanium dioxide                              | Above 2%                  | Silky, translucent opacity; at 10% or more, a matte, textured surface with visible crystals                   |

## Glaze fit and defects {#fit-and-defects lang=en}

Clay and glaze both grow as they heat and shrink as they cool, each by its own amount: its **thermal expansion**. **Glaze fit** is how well the two match. A good fit leaves the glaze slightly compressed by the clay; Digitalfire says a little compression strengthens ware, while too much can weaken and even crack it.

### Crazing and shivering

**Crazing** is a network of fine cracks. The glaze's expansion is higher than the body's, so on cooling it shrinks more, is stretched and cracks, usually because of too much sodium and potassium (Na₂O, K₂O). It can also appear later, in use, after repeated sudden cooling such as contact with cold liquids. When it is wanted, as in raku, it is called **crackle**. Digitalfire says "95% of the time the solution is to adjust the thermal expansion of the glaze"; slow cooling only delays crazing. Its test: heat the ware to about {{300 °F; 149 °C}}, plunge it into ice water, and rub felt pen over it to show cracks.

Sources differ on the first fix. Glazy suggests adding silica or alumina; Digitalfire answers that extra silica "only dilutes the KNaO" (the sodium and potassium); Linda Bloomfield adds boron or cuts feldspar, one material at a time. Our advice: in the [recipe calculator](/recipe), swap some sodium and potassium for lower-expansion fluxes (boron, lithium, magnesium, calcium), check the change with **Compare**, and confirm with the ice-water test.

**Shivering** is the reverse: the glaze's expansion is far lower than the body's, so it is over-compressed and flakes off rims and edges. Digitalfire warns that the flakes can be razor-sharp and could be swallowed, and Glazy calls shivering "even more hazardous than crazing on functional ware". The fix is a higher-expansion glaze or a lower-expansion body.

> [!WARNING]
> Do not use crazed or shivered ware for food or drink. Sources disagree on whether crazed pots can be cleaned well enough (one says a dishwasher will do; another calls crazed functional ware defective), so we take the cautious side.

### Gloss and matte

A **gloss** surface is reflective and smooth, **satin** has a subdued sheen, and **matte** is dull. Gloss needs a fully melted glass. Matte can come from a lot of alumina (a low silica to alumina ratio), from fluxes such as calcium, magnesium, barium or strontium forming tiny crystals as the glaze cools, or from underfiring.

### Common defects

Change one thing at a time, and keep your test tiles.

Table: Common glaze defects, their usual causes and first fixes
Label: Common glaze defects

| Defect     | Looks like                                     | Common causes                                                                                                                           | First fixes                                                                            |
| ---------- | ---------------------------------------------- | --------------------------------------------------------------------------------------------------------------------------------------- | -------------------------------------------------------------------------------------- |
| Crawling   | Glaze pulls back into beads, leaving bare clay | Dusty or greasy bisque; a thick, clay-rich coat that cracked drying; zinc, zircon or tin                                                | Clean the bisque; coat thinner; calcine some of the clay; add a binder such as CMC gum |
| Pinholing  | Small holes or pits                            | Gas from body or glaze that did not heal over; an underfired or stiff glaze                                                             | Hold at top temperature for about half an hour; coat thinner; less zinc or rutile      |
| Blistering | Sharp-edged craters                            | Usually overfiring; very thick coats; volatile fluxes above about {{2192 °F; 1200 °C}}                                                  | Fire lower; coat thinner. Sharp edges make functional ware unsafe                      |
| Running    | Glaze flows onto the shelf                     | Too little alumina; too thick, as where pours overlap; a lot of iron                                                                    | Coat thinner; add alumina; keep glaze well above the foot                              |
| Dunting    | Cracks in the pot from cooling or heating      | Fast cooling through quartz inversion, {{1063 °F; 573 °C}}, or cristobalite inversion, about {{428 °F; 220 °C}}; uneven walls; poor fit | Fire slowly through both, up and down; even walls                                      |

## Food safety {#food-safety lang=en}

**Leaching** is metal dissolving out of a fired glaze into food or drink, and a glaze can look perfect and still do it. The legal tests soak the fired piece in an acid solution and measure the lead and cadmium that come out.

### Lead-free is not the same as food-safe

The rules in the US, the EU, the UK and Australia limit the lead and cadmium a fired piece releases, not what the glaze contains. "Lead-free" removes one hazard; it is not a food-safety rating. Other oxides leach too: Glazy warns that high-barium glazes "can leach and are generally not food-safe", Digitalfire says copper "can make a glaze leachable; test it", and Glazy no longer advises lead glazes for functional ware.

A **liner glaze** is a stable, usually clear or white glaze for surfaces that touch food. In our view, one with no colorant, barium, lead or lithium, that melts fully, does not craze and wears well, is the lower-risk choice. Lower risk is not proof.

**Limit formulas** (Digitalfire prefers **target formulas**) give typical unity-formula ranges for stable glazes at a cone: Digitalfire's cone 6 targets put alumina at 0.285–0.64 and silica at 2.4–4.7. They guide you toward sound chemistry but prove nothing; Digitalfire avoids the word "limit" because it suggests glazes inside the ranges "are somehow safe". Glazecalc's tools for changing a recipe say when the new one goes past a recommended limit, such as a lot of boron at cone 6, and what the glaze will likely do.

The legal limits differ by country. The table shows those where you live, in the law's own units; choose another country or region to compare.

::food-limits

In the US, decorative ceramic ware that looks usable for food is treated as food ware unless it carries a stick-on label and a permanent notice molded or fired onto its base, such as "Not for Food Use. May Poison Food", or has a hole through the food surface. The EU sets lead and cadmium limits for ceramic ware in Directive 84/500/EEC, and the UK keeps the same figures in its own law. A 2024 decision of the Benelux countries sets much lower limits for ceramic ware. The Netherlands applied them from 29 May 2026: about 130 to 150 times less lead and about 15 times less cadmium than the EU figures. Ware that met the old rules and was first sold before 1 December 2026 may be sold until stocks run out. We did not confirm the dates for Belgium and Luxembourg. Australia sets limits for imported ware; we found no official limit for ware made in Australia or New Zealand.

### Testing

The FDA says home swab kits can show leachable lead, but Ceramics New Zealand warns that test pens are not designed for ceramics and give false positives. Treat a positive as a reason to stop using the piece, and a negative as proving nothing. A laboratory leach test of the fired piece (ASTM C738 in the US; EN 1388 or ISO 6486 in Europe) is the real answer.

> [!WARNING]
> "Food safe" means this glaze, on this clay, fired to this cone in this kiln and applied this way, releases less than the legal limits. Glazecalc can help you build a stable glaze, and **Replace lead** can rebuild an old lead recipe without lead, but no calculator can certify a pot. Only a test of the fired piece can.

## Relativna gustoća i nanošenje {#application}

### Relativna gustoća

Glazurni prah pomiješan s vodom je **glazurna suspenzija**{{en: slurry}}. Njezina **relativna gustoća**{{en: specific gravity}} (u engleskim izvorima **SG**) pokazuje njezinu masu u usporedbi s masom jednakog obujma vode, čija je relativna gustoća 1,0: što je veća, to je više praha u kanti. Starije britanske knjige navode **masu pinte** (pint weight). Glazy kaže da je 1,4 – 1,5 „dobra polazna točka za većinu glazura”. Da biste je izmjerili, odvažite točno 100 mL suspenzije (Glazy predlaže štrcaljku) i podijelite sa 100: 145 g znači relativnu gustoću 1,45. Areometri (denzitometri) nepouzdani su u zgusnutim glazurama{{en: glazes}}, a voda isparava, pa gustoću ponovno provjerite prije glaziranja.

Ciljne vrijednosti razlikuju se od izvora do izvora. Digitalfire za glazure za uranjanje navodi 1,40 – 1,50, a za komercijalne glazure za nanošenje kistom 1,25 – 1,55, dok Potclays navodi 1,71 – 1,81 za nanošenje kistom i 1,71 za prskanje. Naš savjet: uranjajte pri otprilike 1,45, s blago zgusnutom glazurom, za glazuru za nanošenje kistom slijedite upute na ambalaži i zapišite što vam odgovara.

**Flokulant**{{en: flocculant}} (gorka sol, ocat ili kalcijev klorid) blago zgušnjava suspenziju i čini je **tiksotropnom**{{en: thixotropic}}: teče kad se miješa, a stegne se kad miruje, što daje „ujednačen nanos glazure bez kapanja”. **Deflokulant**{{en: deflocculant}} (natrijev silikat ili Darvan) je razrjeđuje. Miješanje i podešavanje opisuje vodič [Kako napraviti glazuru](/guides/making-a-glaze).

### Nanošenje glazure

Najprije s biskvita{{en: bisque}} uklonite prašinu i masnoću jedva vlažnom spužvom umjesto pranja, kojim se biskvit natopi vodom. Ne otpuhujte prašinu komprimiranim zrakom i ne četkajte je na suho: tako prašina silicijeva dioksida dospijeva u zrak ([Sigurno miješanje i ventilacija](/guides/safe-mixing#cleaning)).

- **Uranjanje** „općenito daje sloj ujednačene debljine” (Robin Hopper). Vrijeme uranjanja određuje debljinu: Digitalfire navodi da se komercijalne glazure za uranjanje rade s relativnom gustoćom od otprilike 1,4 za uranjanje od 5 sekundi i 1,5 za uranjanje od 1 sekunde.
- Glazura za **polijevanje** trebala bi biti „malo rjeđa nego kad se koristi za uranjanje”; ondje gdje se polijevanja preklapaju, sloj je dvostruk i može poteći.
- Glazure za **nanošenje kistom** sadrže vezivo kao što je **CMC** (karboksimetilceluloza), koje pomaže da glazura teče i prianja, a zatim izgori. Većini treba nekoliko slojeva, često dva ili tri; slijedite upute na ambalaži.
- Za **prskanje** se koristi mnogo rjeđa glazura, koja se nanosi u „nekoliko tankih slojeva, postupno povećavajući debljinu”.

> [!WARNING]
> Prskajte samo u kabini za prskanje s odsisom, uz zaštitnu masku koja pravilno prianja. Pogledajte vodič [Sigurno miješanje i ventilacija](/guides/safe-mixing).

Predebeo sloj može se povući{{en: crawling}}, stvoriti mjehure ili poteći. Okvirna pravila dobavljača kreću se od debljine kreditne kartice do debljine američkog novčića dime, prema našoj procjeni oko 1 mm suhe glazure; probne pločice{{en: test tiles}} s nekoliko debljina sloja pouzdan su način provjere. **Vosak za keramiku**{{en: wax resist}} na dnu odbija glazuru, pa se predmet ne može zalijepiti za ploču, a **premaz za zaštitu ploča**, vatrostalni premaz, često od kaolina i kvarca, štiti ploče od kapljica glazure.

## Oksidacija i redukcija {#atmosphere}

Plinovi u peći, njezina **atmosfera**, mijenjaju izgled glazura{{en: glazes}} nakon pečenja. **Oksidacija**{{en: oxidation}} znači mnogo kisika. „Električne peći sinonim su za oksidacijsko pečenje”, kaže Digitalfire, a glazure pečene u oksidaciji obično su živopisnije od onih pečenih u redukciji, osobito na nižim temperaturama. U oksidaciji bakar daje zelene i tirkizne tonove, a željezo smeđe, svijetlosmeđe i crvene. Slabo odzračena električna peć puna predmeta koji ispuštaju plinove može imati neutralniju atmosferu nego što je predviđeno; pomaže odsis spojen izravno na peć.

Pri **redukciji**{{en: reduction}} namjerno se ograničava dovod kisika, obično u plinskoj peći, peći na drva ili posebnoj peći. Bakar postaje crven, a željezo postaje jači topitelj{{en: flux}} i daje **seladon** (od plavozelene do sivozelene, s otprilike ½ – 2 % željeza) i **tenmoku** (temmoku: smeđecrna, s otprilike 5 – 6 % željeza). Glazy kaže da seladoni i bakrenocrvene glazure „ovise o redukciji”. Mijenja se i glina: u jednoj usporedbi koju je objavio Digitalfire kameninska masa{{en: stoneware}} u redukciji je ispala siva, a u oksidaciji žućkasta. Silicijev karbid u glazuri može stvoriti mala područja redukcije čak i u električnoj peći. Za redukcijsko pečenje od stošca{{en: cone}} 010 do stošca 3 Orton preporučuje svoje stošce bez željeza.

> [!NOTE]
