Repository: AaronFilson/glazecalc

# Glazecalc

**Free glaze chemistry for potters.** Enter a glaze recipe and see its unity molecular formula
(UMF): the fluxes, alumina and silica it becomes in the kiln, and their ratio. Keep your recipes,
materials, colorants, firing logs and notes together in one private notebook.

**[glazecalcapp.com](https://glazecalcapp.com)**: try it without an account. A free, non-commercial project by
Aaron Filson, in 57 languages, and usable from AI assistants through its MCP server.
<table>
  <tr>
    <td width="66%"><img src="docs/images/calculator-dark.png" alt="The recipe calculator in dark mode, showing Leach's 4321 celadon and its unity formula: K2O 0.264, CaO 0.736, Al2O3 0.407, SiO2 3.710, silica to alumina ratio 9.11"></td>
    <td><img src="docs/images/trial-phone.png" alt="A trial on a phone: a green bar says You're trying Glazecalc as mellow dusty sunsets, with buttons to create an account or discard the trial"></td>
  </tr>
</table>

## At a glance

For anyone reading the code; the [highlights](#highlights) below give the details.

- **Stack:** Angular 22 (standalone components, signals, zoneless), TypeScript on Node 24 with Express 5 and
  Mongoose 9, MongoDB 9, Docker, and AWS (EC2, SSM, SES, S3, CloudWatch).
- **Tested in CI on every pull request:** over 2,000 server tests (98% of statements, 89% of branches), over 1,600
  Angular unit tests (99% of statements, 91% of branches) and over 450 Playwright browser tests, with axe checks
  against WCAG 2.2 AA. Also the official MCP conformance suite, CodeQL on the code and the workflows, and Lighthouse
  on desktop: performance 98; accessibility, best practices and SEO 100. CI checks these numbers too.
- **Security:** sign-in with OAuth 2.0 and OpenID Connect (Google, GitHub, Microsoft) or a password; MFA with WebAuthn
  passkeys, TOTP and recovery codes; JWTs in httpOnly cookies with CSRF protection; a layered content security
  policy and a Permissions-Policy, graded A+ by Mozilla's HTTP Observatory; keyless CI/CD with no stored AWS keys,
  and images published with an SBOM and signed SLSA build provenance.
- **AI assistants:** an MCP server in the official MCP Registry, with its own OAuth authorization server: apps reach
  a person's records only with their consent, and, if the person chooses, an app's changes wait for their approval.
- **Reach on a small budget:** 57 languages, right to left (RTL) included; about 11,500 public pages prerendered (SSG)
  and hydrated; offline once visited (PWA); one $13-a-month Graviton instance, with automatic rollback. A load test
  on a container that size, at full CPU, serves about 250 requests a second, with a 95th percentile of 270 ms; the
  instance runs at full CPU only while its CPU credits last.
- **How it is built:** with Claude Code as a directed coding agent; commits made with it carry a
  `Co-Authored-By: Claude` trailer. Most larger features were planned in writing first (`docs/*-plan.md`), and a
  [decision record](docs/adr/README.md) keeps each decision that shaped the app, written as it landed; every change
  goes through the checks above; production deploys wait for approval. The [case study](docs/case-study.md) tells
  how the 2017 app was revived, how the agent was directed, and what the checks caught.

## Highlights

The details, with the decisions behind them:

- **A 2017 AngularJS app rebuilt** as Angular 22 (standalone components, signals, zoneless with no zone.js,
  strict templates) and a TypeScript server on Express 5, Mongoose 9 and Node 24, which runs the
  `.ts` files directly with no build step ([ADR 8](docs/adr/0008-typescript-server-without-a-build.md)),
  and put back online. The
  [case study](docs/case-study.md) tells how.
- **Tested at three levels, in CI on every pull request and push to master:** over 2,000 server tests (98% of
  statements, 89% of branches) run against the app in-process; over 1,600 Angular unit tests (99% of statements,
  91% of branches); over 450 Playwright browser tests, including [axe](https://github.com/dequelabs/axe-core)
  accessibility checks against WCAG 2.2 AA of every page in light and dark mode, every page in a pseudo-locale to
  find text not marked for translation, and every page in each language at a phone's width. CodeQL scans the code
  and the workflows ([its settings](.github/codeql/codeql-config.yml)), and CI checks the numbers in this README
  against each run ([scripts/readme-numbers.mjs](scripts/readme-numbers.mjs)).
- **One glaze chemistry library** for the browser and the tests, checked against values worked
  out by hand ([ADR 4](docs/adr/0004-shared-chemistry.md)). It is plain JavaScript with hand-written
  declarations for the app and the server, and CI type-checks the JavaScript against them
  ([lib/tsconfig.json](lib/tsconfig.json)). Its first run found five helpers the recipe tools share
  that the declarations had left out; they are declared now.

File: client/public/i18n/guides/making-a-glaze/af.md
---
title: Hoe om 'n glasuur te maak
lead: Hoe om 'n glasuur te koop, te bewaar, af te weeg en te meng, sy dikte reg te kry, dit op jou eie klei te toets, en genoeg neer te skryf om dit weer te kan maak.
---

## Voor jy begin {#before-you-start}

Om 'n glasuur{{en: glaze}} te maak beteken om poeierige **grondstowwe** (gemaalde minerale, klei en **frits**, wat glas is wat in 'n fabriek gemaak en tot poeier gemaal is) volgens 'n resep af te weeg, en dit met water tot 'n **slurrie** te meng, 'n dik vloeistof van poeier wat in water gehou word. Dan sif jy dit, pas sy dikte aan, en toets dit op jou eie klei voor jy dit op 'n pot vertrou. Elke getal in hierdie gids is 'n beginpunt: die regte water, dikte en sif vir jou glasuur is dié wat jou toetse wys, so skryf neer wat jy doen en wat jy kry.

### Wat jy nodig het

- **'n Skaal** wat tot 0,01 g lees vir toetse en kleurstowwe, en 'n groter een vir mengsels van kilogramme.
- **Houers met deksels**: lae een vir droë grondstowwe, emmers vir glasuur. Derek Au bewaar toetsglasure in sopbakkies met deksels.
- **'n Skoon skepper vir elke grondstof**, sodat een poeier nooit in 'n ander oorgedra word nie.
- **'n Mengtoestel**: 'n boormasjien met 'n mengpaddel, of vir klein toetse 'n menger wat net vir glasuur gehou word. 'n Klopper sal werk as jy niks anders het nie.
- **Sifte**, in die VK verkoop as sifte en **lawns**: 80 mesh, plus 100 of 120 mesh vir glasure met kleurstowwe.
- **'n Maatsilinder of spuit van 100 mL**, om soortlike gewig te meet.
- **Etikette, 'n waterdigte merkpen en 'n notaboek**, of Glazecalc se [notas](/notes) en [bakrekords](/firing).
- **Toetsteëls** gemaak van die klei wat jy gaan glaseer.
- **'n Respirator, rubberhandskoene, 'n spons en 'n dweil.**

> [!WARNING]
> **Droë glasuurpoeier is 'n stofgevaar.** Kristallyne silika kan 10 tot 60% van 'n droë glasuur uitmaak, en die VK se Health and Safety Executive (HSE) waarsku dat sy stof by gewone lig onsigbaar is. Skep saggies van 'n lae hoogte, hou deksels op, maak die poeier so gou as moontlik nat, en maak nat skoon, nooit met 'n besem nie. Dra 'n passende respirator terwyl poeiers droog is (N95 of P100 in die VSA, FFP2 of FFP3 in die VK en die EU, P2 of P3 in Australië en Nieu-Seeland). Die [gids oor veilig meng](/guides/safe-mixing) behandel stof, respirators en skoonmaak volledig.

## Grondstowwe koop {#buying-materials}

### Waar om te koop

Pottebakkers koop by keramiekverskaffers, wat klei, glasuurgrondstowwe en gereedskap verkoop. Die tabel wys sommige vir jou land, elk nagegaan op die winkel se eie webwerf, en jy kan 'n ander land of streek kies om sy winkels te sien. Voorraad verander, so gaan dit na voor jy bestel. Groot produsente soos Sibelco en Imerys verkoop aan die nywerheid; pottebakkers koop hul grondstowwe by winkels soos hierdie. Die keramiekverwysingswebwerf Digitalfire hou 'n gids van verskaffers se winkels vir ander plekke.

::shops

### Hoeveel om te koop

Die standaardsak is **50 lb (22,7 kg)** in die VSA en **25 kg (55 lb)** elders, so die twee is byna dieselfde. Baie verskaffers verkoop ook pakke van 1, 2,5 of 5 kg (ongeveer 2,2, 5,5 of 11 lb) vir toetse. Glazy, die oop resepdatabasis, raai aan dat jy die grondstowwe wat jy gedurig gebruik (veldspaat, silika, kaolien, kalksteen, en frit vir middeltemperatuur) in volle sakke koop, wat dikwels 20 tot 30% goedkoper is. Koop **kleurstowwe**, die metaaloksiede en stains wat 'n glasuur kleur, in klein hoeveelhede: die meeste word teen minder as 5% gebruik. Glazy se voorbeeld-inkopielyste het op ongeveer $515 vir middeltemperatuur en $397 vir hoë temperatuur te staan gekom, teen Amerikaanse pryse.

### 'n Beginnerstel

Glazy se kernlys vir enige temperatuur is silika, kaolien, veldspaat, kalksteen, sinkoksied, en dolomiet of talk. Die meeste glasure vir middeltemperatuur (kegel 5 tot 6) het ook boor nodig, gewoonlik uit 'n frit, wat Glazy "konsekwent en minder oplosbaar as rou boraat" noem. Die stel hieronder is ons voorstel, getrek uit Glazy se lys en 'n forumlys. Die [gids oor die basiese beginsels van glasuur](/guides/glazing-basics) verduidelik wat elke grondstof doen.

Table: 'n Beginnerstel grondstowwe (ons voorstel)
Label: Beginnerstel

| Grondstof                                 | Wat om te koop                                                                                         |
| ----------------------------------------- | ------------------------------------------------------------------------------------------------------ |
| Silika (ook flint genoem; sien hieronder) | 325 mesh, die fyner graad wat Glazy vir glasure verkies                                                |
| Kaolien (china clay in die VK)            | EPK in die VSA; Grolleg of 'n ander china clay in die VK; NZ kaolin in Nieu-Seeland                    |
| Kaliveldspaat                             | Watter een ook al waar jy woon tans gebruik word, soos Mahavir in die VSA                              |
| Nefelien-sieniet                          | Enige een; Glazy merk op dat dit 'n sterker vloeikrag het, dikwels by lae en middeltemperatuur gebruik |
| Kalksteen (whiting)                       | Enige een                                                                                              |
| Talk                                      | Enige asbesvrye graad; kyk na sy veiligheidsdatablad (sien Veilig meng)                                |
| 'n Boorfrit, vir middeltemperatuur        | Ferro 3134, 3124 of 3195; in die VK, Potterycrafts P3124 of P3195                                      |
| Bentoniet en kleurstowwe                  | Klein hoeveelhede                                                                                      |

### Datablaaie en veiligheidsdatablaaie

Vra vir twee dokumente vir elke grondstof. 'n **Tegniese datablad** (TDB) gee sy **chemiese ontleding**: die deel van elke oksied in die poeier, volgens gewig. Glazecalc werk hiervandaan, en jy kan 'n grondstof volgens 'n verskaffer se ontleding byvoeg op die [Grondstowwe-bladsy](/material). 'n **Veiligheidsdatablad** (SDS) sê hoe om die rou poeier te hanteer. Hou elke SDS, en lees dit voor jy meng.

Ontledings is gemiddeldes, nie beloftes nie. Valentine Clays druk "GEMIDDELDE WAARDES. DIT STEL NIE 'N SPESIFIKASIE VOOR NIE" op sy flint-datablad, en Glazy se ontledings van Custer-veldspaat uit verskillende jare wissel van ongeveer 68,5% tot 72,4% silika. Ons raai aan dat jy elke sak se **lotnommer** (sy bondelkode) in jou rekords neerskryf, sodat jy kan sien of 'n verandering in 'n vertroude glasuur van die grondstof gekom het.

Die VK se HSE waarsku dat kristallyne silika "verkeerdelik as 'amorfe silika' geëtiketteer kan word". En 'n SDS gaan oor die poeier, nie die pot nie: dit sê niks oor of 'n gebakte glasuur veilig is vir kos nie. Net 'n laboratoriumtoets van die metale wat die gebakte pot afgee (uitlogingstoets) kan dit wys.

### Name verander, so koop volgens chemie

Handelsname kom en gaan soos myne sluit. Custer-veldspaat, wat meer as 75 jaar lank in Suid-Dakota ontgin is, het laat in 2023 opgeraak. Toe Clay Art Center na G-200 AU en Mahavir oorgeskakel het, moes ongeveer die helfte van sy glasure aangepas word. G-200 en G-200 HP is ook weg, en Laguna voer nou Mahavir in, wie se chemie naby aan G-200 is.

**Gerstley Borate**, 'n natuurlike boormineraal in baie ouer resepte, is skaars sedert sy myn in 2000 gesluit het, hoewel New Mexico Clay in November 2025 berig het dat Laguna "Gerstley Borate Original" lewer. Bronne verskil oor **Gillespie Borate** as plaasvervanger. Sy vervaardiger verkoop dit as pond-vir-pond. Berkeley Potters Studio sê dit "is nie 'n direkte plaasvervanger nie", en Digitalfire het gevind dat dit 'n glasuur se kleur verander het. Die veilige weg is om die twee volgens hul oksiede te vergelyk, en dan te toets.

Streeknaam verskil ook. In Noord-Amerika beteken **flint**, kwarts en silika dieselfde gemaalde silika, en Digitalfire sê jy sal waarskynlik nie ware flintpoeier by verskaffers kry nie. In die VK is flint 'n eie produk: Valentine s'n is gekalsineerde (verhitte) silika. Albei is byna suiwer silika, so ons verwag dat hulle naby aan mekaar is, maar gaan die ontleding na. By kaolien sê Glazy dat een-vir-een-ruilings, soos EPK vir 'n china clay, "dikwels heeltemal goed werk, veral wanneer hoeveelhede \<10% is".

Baie resepte noem grondstowwe wat in een land verkoop word en nie in 'n ander nie. Die tabel hieronder neem elke grondstof in Glazecalc se biblioteek wat nie verkoop word waar jy koop nie, en vind die naaste van sy soort wat wel verkoop word, volgens hul ontledings. Die syfer is hoe ver die twee van mekaar af is: die gram waarmee hul gebakte oksiede verskil, per 100 g grondstof, bymekaargetel oor elke oksied. Binne ongeveer 15 g kan die een gewoonlik in 'n eerste toets vir die ander instaan. Die name dra die vervaardigers en winkels se eie kodes, sodat jy hulle by die naam kan vra.

::local-equivalents

> [!NOTE]
> Glazecalc vergelyk grondstowwe volgens wat hulle tot die gebakte glasuur bydra, nie volgens naam nie. 'n [Resep](/recipe) met 'n grondstof wat nie meer gemaak word nie, sê wat nou gebruik word. **Stel hoeveelhede voor en vergelyk** werk die hoeveelhede vir 'n plaasvervanger weer uit, en **Pas aan by wat ek het** maak die resep weer uit die grondstowwe op jou rak. Altwee pas net by die gebakte oksiede, so toets eers 'n klein mengsel.

## Grondstowwe en glasure bewaar {#storing}

### Droë grondstowwe

Hou poeiers droog, in houers met deksels wat toe bly wanneer jy nie skep nie; Glazy raai lugdigte aan. Kies lae houers bo diep bakke: die VK se HSE merk op dat 'n diep bak jou laat inleun, en stof verder het om te val. Hou hulle op 'n rak, sodat jy daaronder kan dweil. Soda-as en Cornish-klip neem vog uit die lug op. Een forum-pottebakker droog hulle op 'n bakplaat teen ongeveer {{50 °C; 122 °F}}, en waarsku dat dun verfemmers in 'n vriesende motorhuis kan kraak. Ons raai aan dat oplosbare grondstowwe (soda-as, boraks, litiumkarbonaat, en rou boraat soos Gerstley Borate) lugdig en binnenshuis gehou word.

### Gemengde glasure

'n Glasuur in 'n emmer bly verander. Effens oplosbare grondstowwe (nefelien-sieniet, litiumkarbonaat, Gerstley Borate, kolemaniet, strontiumkarbonaat, en frits in die algemeen) verander hoe dit vloei oor tyd en kan klein kristalle kweek, meer in 'n warm kamer. Gerstley Borate laat 'n slurrie gel, "selfs teen kleiner persentasies". Bruinerige water op 'n gesette glasuur is opgeloste yster: giet dit af en vervang dit met skoon water. Verwag ook:

- **Hardlaagvorming**: 'n glasuur wat dik genoeg gemeng is om geen bymiddels nodig te hê nie, sak dikwels in 'n harde laag uit. Dit verdun en laat gel help (sien Soortlike gewig).
- **Reuke**, van mikrobes wat op gomme soos CMC voed. 'n Glasuur wat ruik kan steeds gebruik word as dit goed aangewend word.
- **Vries**: hou emmers daarvan weg. Ontdooi 'n bevrore een by kamertemperatuur, en kyk of dit krake het.

Moenie gebruikte glasuur terug in die voorraademmer giet nie, of kwaste daarin doop nie. Voor jy 'n bewaarde glasuur gebruik, roer dit, meet sy soortlike gewig weer, en sif dit as dit klonte of kristalle het.

### Etikette

Etiketteer elke emmer met 'n waterdigte merkpen. Zakin, wat vir Ceramic Arts Network skryf, gee die glasuur se naam, sy volle resep insluitend kleurstowwe, die kegel, die datum en, in 'n gedeelde ateljee, jou voorletters. Ons raai aan dat jy ook die teiken-soortlike gewig en enige Epsom-soute of CMC byvoeg. UT Austin kleurkodeer ook: oranje emmers vir lae temperatuur, wit vir middeltemperatuur. Behandel 'n glasuur sonder etiket as een wat lood kan bevat, en moenie dit op potte vir kos gebruik nie.

## Afweeg {#weighing}

### Persentasies en mengsels

'n Resep gee elke grondstof as 'n persentasie van die droë gewig. Die hoofgrondstowwe tel gewoonlik op tot 100, met kleurstowwe wat dikwels daarbo bykom. Om 'n **mengsel** te maak, die hoeveelheid wat jy op een slag meng, vermenigvuldig elke getal met die mengselgrootte gedeel deur 100. Vir 5000 g vermenigvuldig UT Austin met 50, so 'n grondstof teen 4% word 200 g.

> [!NOTE]
> Op 'n [resepbladsy](/recipe) doen **Skaal na 'n mengsel** die vermenigvuldiging: tik 500 g in, sê maar, en elke hoeveelheid word gram om af te weeg, of pond en onse as jy dit onder Instellings kies. **Druk** kan net 'n mengsellys gee, met 'n lopende totaal vir afweeg in een emmer en 'n blokkie om langs elke grondstof af te merk.

### Kies 'n skaal vir jou kleinste hoeveelheid

'n Skaal se **resolusie**, die kleinste stap wat dit wys, beperk hoe klein 'n hoeveelheid jy goed kan afweeg. In 'n toets van 100 g is 'n kleurstof teen 0,5% 0,5 g. 'n Skaal wat tot 0,1 g lees, kan 0,05 g af wees, ongeveer 10% daarvan; vir 0,15 g is die fout ongeveer 'n derde. Dit is ons eie rekenwerk, maar dit wys hoekom kleurstowwe 'n fyner skaal nodig het.

Raad verskil oor hoe fyn 'n skaal jy nodig het. Derek Au het gevind dat 'n goedkoop digitale skaal van 200 g deurgaans onakkuraat is. Hy beveel 'n skaal van 200 g wat tot 0,01 g lees aan as jy net een koop, en beskou 'n goeie driebalkskaal as "baie betroubaarder as 'n goedkoop digitale skaal". Die veilige keuse, volgens ons, is 0,01 g vir toetse (50 tot 200 g) en kleurstowwe, en 'n banskaal wat tot 0,1 g of 1 g lees vir mengsels van 1 kg (ongeveer 2 lb) en meer. Toets altwee af en toe met 'n kalibrasiegewig.

### Weeg in volgorde, en merk elkeen af

1. Gaan na dat jy genoeg van elke grondstof het.
2. Sit jou respirator aan. Gaan na dat die skaal skoon en gelyk is.
3. Sit die leë houer op die skaal en druk **tarreer**, wat die lesing op nul stel sodat jy net weeg wat jy byvoeg.
4. Weeg elke grondstof om die beurt met sy eie skoon skepper, maak elke houer toe voor jy die volgende oopmaak, en merk elke grondstof af sodra dit in is.

Derek Au weeg in een bak in aparte hope, sodat 'n fout weer uitgeskep kan word. As jy in een emmer weeg sonder om tussen grondstowwe te tarreer, sê Glazecalc se lopende totaal vir jou wat die skaal na elkeen moet lees.

## Meng en sif {#mixing}

### Hoeveel water

Bronne verskil. Derek Au begin dik, met 50 mL water per 100 g poeier, en voeg later meer by. Potterycrafts gee 65 mL per 100 g vir een poeierglasuur. UT Austin gebruik gelyke gewigte water en poeier, en toe Digitalfire 20 kg poeier in 20 kg water gegooi het, het dit 'n soortlike gewig van 1,46 gemeet.

Water is vinnig om by te voeg en stadig om uit te haal, so begin laag. Ons skatting: begin met **ongeveer 70 tot 80 mL per 100 g** (700 tot 800 mL per kilogram, of ongeveer 11 tot 12 US fl oz per pond). Laat dit week, meng en sif dit op daardie dikte, en voeg dan bietjie vir bietjie water by tot die soortlike gewig reg is. 1 mL water weeg 1 g, so jy kan dit weeg. As jy te ver gaan, laat die glasuur sak en spons of gooi dan helder water van bo af.

### Gereedskap en water

- **Skroefmenger.** Digitalfire noem 'n goeie een "noodsaaklik". 'n Boor met 'n koord en 'n mengspaan doen die werk in 'n emmer. UT Austin laat dit ten minste 4 tot 5 minute loop nadat die glasuur gemeng lyk, en hou die lem van die emmer af, waarvan dit plastiek kan afskraap.
- **Menger (blender).** Dit "werk uiters goed vir klein mengsels" (Digitalfire). Hou dit net vir glasuur: dit mag nooit terug kombuis toe gaan nie.
- **Klitser of stok.** Zakin se keuse wanneer daar geen menger is nie.

Water verskil ook, en Digitalfire merk op dat dit verander hoe 'n flodder optree. Derek Au gebruik tru-osmose-water omdat sy kraanwater hard is. Wat jy ook al gebruik, skryf dit neer.

### Stap vir stap

1. Sit jou respirator op, en rubberhandskoene as jou hande daarin gaan. Zakin dra 'n masker van die begin van weeg totdat die glasuur nat is.
2. Meet ongeveer 70 tot 80 mL water per 100 g poeier in die emmer af.
3. Voeg die geweegde poeier saggies by, van 'n lae hoogte af. UT Austin voeg poeier by warm water; Zakin en Au voeg water by poeier. Ons stel poeier in water voor, wat minder stof opblaas, behalwe vir 'n resep met baie bentoniet: roer sy droë poeiers eers saam.
4. **Laat dit week**: laat die poeier sonder roer deurweek. Digitalfire wag ongeveer 20 minute. Poeiers met 'n gom of bindmiddel moet oornag staan.
5. Meng tot daar geen droë kolle of klonte is nie.
6. Sif dit twee keer (sien hieronder).
7. Bedek dit en laat dit oornag rus, meng dan weer en kyk of daar 'n harde laag onder is.
8. Meet die soortlike gewig, en voeg bietjie vir bietjie water by om jou teiken te bereik. Om jou glasuur se eie droë SG te leer ken, weeg ook die klaar flodder (sien hieronder).
9. Merk die emmer, en skryf neer wat jy gedoen het.
10. Maak nat skoon: mop die vloer en vee elke oppervlak af, ook die buitekant van die grondstofhouers.

### Sif

'n **Sif** is 'n gaasskerm in 'n raam. Om glasuur met 'n kwas daardeur te druk, breek klonte op wat meng laat en vang deeltjies wat as spikkels sou uitbak. Hoe hoër die **maas**getal, hoe fyner die skerm: 80-maas het openinge van ongeveer 0,18 mm, en 100-maas ongeveer 0,15 mm.

Bronne beveel verskillende mase aan. Zakin sif twee keer deur 50- of 80-maas. Derek Au gebruik 120-maas vir die meeste glasure, veral dié met kobalt of yster: drie keer deur 80-maas het steeds ysterspikkels in een seladon gelaat, en een keer deur 120-maas het dit reggestel. Hy hou 60- tot 80-maas vir asglasure en ander met growwe grondstowwe. Potterycrafts, in die VK, stel 60 tot 80 maas voor. 'n Veilige verstek:

Table: Watter sif om te gebruik
Label: Sifmaas

| Glasuur                                      | Sif                    |
| -------------------------------------------- | ---------------------- |
| Die meeste glasure                           | Twee keer deur 80-maas |
| Glasure met kleurstowwe soos kobalt of yster | 100 tot 120 maas       |
| Asglasure, en ander met growwe grondstowwe   | 60 tot 80 maas         |

## Soortlike gewig {#specific-gravity}

**Soortlike gewig** (SG) sê vir jou hoeveel poeier in jou flodder is. Dit is die gewig van 'n volume glasuur gedeel deur die gewig van dieselfde volume water. Water is 1,00, en 'n glasuur by {{SG 1.45}} weeg 145 g per 100 mL. Om tot 'n gemete SG te meng, is hoe jy elke keer dieselfde dikte, en dieselfde laag, kry. Dit het geen eenhede nie, so dit is dieselfde in gram of onse.

### Meet dit deur 100 mL te weeg

1. Roer die glasuur sodat niks gesak is nie.
2. Sit 'n 100 mL-**maatsilinder** ('n hoë, gemerkte maatbuis) of 'n 100 mL-spuit op die skaal, en tarreer dit.
3. Vul dit met glasuur tot presies 100 mL, en lees die merk op ooghoogte.
4. Weeg dit en deel die gram deur 100: 145 g is SG 1,45.

Digitalfire merk ook 'n beker by die vlak van 500 g water, vul dit tot by die merk met glasuur, en deel die gewig deur 500; 'n groter, voller maat is akkurater. 'n **Hidrometer**, 'n dobber wat gelees word waar dit in die glasuur sit, is vinnig, maar kan dik of gejelde glasure verkeerd lees. Britse hidrometers, soos Potclays s'n, lees in grade Baumé (°Bé). Volgens ons berekening is SG = 145 ÷ (145 − °Bé), dus is 46 °Bé ongeveer 1,46. Ouer Britse boeke gee 'n **pint weight**, die onse in 'n imperiale pint glasuur: deel dit deur 20, dus is 29 oz ongeveer SG 1,45 (ook ons berekening).

### Waarna om te mik

Bronne verskil, die meeste oor kwas en spuit, waar die Britse verskaffer Potclays baie hoër syfers gee (sy eie is "net as riglyn"). Behandel elke getal as 'n beginpunt. Digitalfire se kernraad is om die SG en jelering te vind wat vir elke glasuur werk, en dit dan te herhaal en neer te skryf.

Table: SG-teikens, waar bronne verskil
Label: SG-teikens

| Gebruik | Digitalfire en Glazy                                                                                                                                        | Potclays (VK)                                    | Veilige beginpunt                                          |
| ------- | ----------------------------------------------------------------------------------------------------------------------------------------------------------- | ------------------------------------------------ | ---------------------------------------------------------- |
| Doop    | {{SG 1.40}} (vir 'n doop van 5 sekondes) tot {{SG 1.50}} (vir 'n doop van 1 sekonde); tuisgemengde glasure wat gejel is, doen die beste by {{SG 1.43–1.45}} | Deursigtig {{SG 1.46–1.48}}; gekleur {{SG 1.61}} | {{SG 1.45}}; verdun tot {{SG 1.43}} en jel dit as dit drup |
| Kwas    | {{SG 1.25}} (dun deursigtig) tot {{SG 1.55}} (donker detail)                                                                                                | {{SG 1.71–1.81}}                                 | Volg die produk; gebruik CMC-gom of 'n kwasmedium          |
| Spuit   | Geen syfer nie; Hopper, wat vir Ceramic Arts Network skryf, sê baie dunner, met 'n deflokkuleermiddel ('n bymiddel wat 'n flodder vloeibaarder maak)        | {{SG 1.71}}                                      | Geen betroubare getal nie; spuit net in 'n spuithokkie     |

Om 'n doopglasuur met die oog te kontroleer, doop AMACO vir 5 sekondes en soek na 'n laag ongeveer so dik soos 'n Amerikaanse dime. Digitalfire bak teëls wat vir 5 sekondes gedoop is om te kontroleer.

### Water vir 'n teiken-SG: ons skatting

Die tabel hieronder is ons eie berekening, nie 'n bron s'n nie. Dit aanvaar dat die poeier se deeltjies 'n digtheid van 2,6 g per cm³ het, wat 'n aanname is, nie 'n meting nie. Klei, oplosbare grondstowwe en jelering verander almal 'n werklike glasuur, so gebruik dit om te begin, en meet dan. As kontrole voorspel dit {{SG 1.44}} vir gelyke gewigte poeier en water, naby Digitalfire se gemete {{SG 1.46}}. Dit wys ook dat 70 tot 80 mL per 100 g jou bo {{SG 1.50}} laat begin, dikker as wat jy nodig het.

Table: Water vir 'n teiken-SG (ons skatting)
Label: Water vir 'n teiken-SG

| Teiken      | Per 100 g poeier |     Per kilogram |             Per pond |
| ----------- | ---------------: | ---------------: | -------------------: |
| {{SG 1.40}} |  ongeveer 115 mL | ongeveer 1150 mL | ongeveer 18 US fl oz |
| {{SG 1.45}} |   ongeveer 98 mL |  ongeveer 980 mL | ongeveer 15 US fl oz |
| {{SG 1.50}} |   ongeveer 85 mL |  ongeveer 850 mL | ongeveer 13 US fl oz |
| {{SG 1.60}} |   ongeveer 64 mL |  ongeveer 640 mL | ongeveer 10 US fl oz |

### Vind jou eie glasuur se droë SG terwyl jy meng

Die 2,6 hierbo is 'n raaiskoot. Jou eie glasuur se syfer, die digtheid van sy droë poeier, kan uitgewerk word uit drie getalle wat jy kan neem terwyl jy meng. Daarmee kan jy later uit die SG uitwerk hoeveel poeier in enige emmer van daardie glasuur is, en die water vir die volgende mengsel. Ons berekening, nie 'n bron s'n nie:

1. Skryf die gewig van droë poeier in die mengsel neer: die resep se totaal.
2. Weeg die leë emmer voordat jy begin, of merk sy gewig daarop.
3. Meng, sif en bring die glasuur soos gewoonlik op sy SG. Druk alles deur die sif en spoel dit in die emmer, sodat geen poeier uitgelaat word nie.
4. Weeg die vol emmer en trek die emmer se gewig af. Dit is die flodder se gewig.
5. Meet die SG.

Dan:

- **Water** = floddergewig − poeiergewig.
- **Floddervolume** in mL = floddergewig in gram ÷ SG.
- **Poeiervolume** = floddervolume − water (1 g water is 1 mL).
- **Droë SG** = poeiergewig ÷ poeiervolume.

Byvoorbeeld: 1000 g poeier maak 1980 g flodder by {{SG 1.45}}. Die water is 980 g, die flodder is 1980 ÷ 1,45 = ongeveer 1366 mL, die poeier neem 1366 − 980 = 386 mL op, en die droë SG is 1000 ÷ 386 = ongeveer 2,59.

Weeg die hele flodder aan die einde, nie die water terwyl jy dit ingooi nie, sodat water wat verdamp of uitspat nie tel nie. Klein foute groei hier: 'n SG-lesing wat 0,01 af is, skuif die antwoord met ongeveer 2 tot 4%, meer vir 'n dunner glasuur. Gebruik 'n mengsel van 1 kg of meer, 'n akkurate skaal, en die 500 g-bekermetode hierbo vir die SG. Die meeste van die algemene grondstowwe is tussen ongeveer 2,5 en 2,9, dus beteken 'n syfer ver buite dit, in 'n glasuur sonder veel sirkoon of lood, waarskynlik 'n meetfout. Skryf die syfer op die resep.

### Epsom-sout, CMC-gom en bentoniet

**Epsom-sout** laat 'n glasuur effens jel wanneer dit stilstaan en weer vloei wanneer dit geroer word. Dit word **flokkuleer** genoem, en 'n glasuur wat so optree, is **tiksotroop**: dit gaan gelykmatiger op, drup minder en sak minder. Digitalfire stel voor om by ongeveer 2 g per gelling te begin sodra die SG reg is (rofweg 0,5 g per liter, ons omskakeling) en die hoeveelheid elke keer as jy meng in te stel, aangesien geen resep die dosis behoort vas te stel nie. Ons stel voor dat jy dit eers in 'n bietjie warm water oplos. In 'n Digitalfire-voorbeeld het 'n glasuur by {{SG 1.45}} gedrup, toe het water dit tot {{SG 1.43}} afgebring en Epsom-sout het dit terug tot romerig gejel, en dit het gelykmatig opgegaan. 'n Rowwe toets: roer, stop en kyk. 'n Gejelde glasuur beweeg vir ongeveer 2 of 3 sekondes aan, stop dan en spring effens terug.

**CMC-gom** (karboksiemetielsellulose) maak 'n flodder klewer en stadiger om te droog, en laat 'n harder laag wat aan die pot vashou. Dit maak die meeste saak vir kwasglasure en glasure met baie frit. Digitalfire se voorbeeld meng 3,75 g in 1000 g flodder, en dit moet met 'n menger ingaan. 'n Glasuur met CMC sal nie met Epsom-sout jel nie, en aangesien mikrobes van die gom leef, kan dit in die emmer verander en begin ruik.

**Bentoniet**, 'n baie fyn klei, help om die ander deeltjies in suspensie te hou. Doopglasure maak gewoonlik hiervoor staat op 15 tot 25% rou klei. Vir 'n resep met te min klei help ongeveer 1 tot 3% bentoniet; Digitalfire sê 'n glasuur met meer as 15% klei behoort nie bentoniet van meer as 1% van die droë glasuur se gewig nodig te hê nie.

## Toetsteëls en lynmengsels {#testing}

### Begin klein

Derek Au werk in drie stappe op: 'n toets van 50 of 100 g, 'n proef van 1 tot 2 kg as dit werk, en dan 'n ateljeemengsel van 5 tot 10 kg. Volgens ons skatting maak 'n toets van 100 g by {{SG 1.45}} ongeveer 135 mL (ongeveer 4½ US fl oz) flodder, genoeg om 'n paar klein teëls in 'n smal beker te doop.

### Toets op jou eie klei

'n Glasuur kan heel anders lyk op 'n ander klei of in 'n ander oond: Clay Art Center het elkeen van sy hergeformuleerde glasure op vier kleiliggame getoets, by kegel 6 en by kegel 10. Potclays se beginnersgids vir glasuurtoetse stel voor:

- 6 tot 10 **toetsteëls** (klein stukke om 'n glasuur op te probeer) van die klei wat jy werklik sal gebruik, met 'n nota of hulle gebiskwiet of beendroog is
- een verandering op 'n slag
- 'n enkele doop en 'n dubbele doop, om die glasuur dun en dik te sien
- elke teël in dieselfde oondlading
- 'n merk op elke teël voor die bak, met 'n stempel, kerf of onderglasuurpotlood. Gebakte teëls lyk eenders, en 'n merk wat voor die bak gemaak is, hou deur die oond, sodat jy altyd kan sê watter resep elke teël is.

Ons stel teëls voor wat regop staan, aangesien 'n plat teël wegsteek hoe ver 'n glasuur loop, met 'n getekstureerde band om te wys hoe die glasuur oor rande breek, en 'n kaal voet. Sit elkeen op 'n klein bakkie of 'n stukkie biskwiet, of op 'n rak met rakdeklaag, om drupe op te vang. Sit 'n **getuiekegel**, 'n klein keramiekkegel wat buig wanneer dit genoeg hitte gehad het, naby die teëls om te wys wat hulle ontvang het; die [bakgids](/guides/firing) verduidelik kegels. Gee elke teël 'n kort kode, en skryf dit teenoor die resep in jou rekords. Willers, wat vir Ceramic Arts Network skryf, gebruik getalle en letters, en skryf die stelsel self voor in die notaboek.

### Lynmengsels

'n **Lynmengsel** (line blend) is 'n ry toetse wat eweredig van een mengsel na 'n ander stap: van een glasuur na 'n tweede, of van 'n basisglasuur na dieselfde glasuur met meer kleurstof. Derek Au, byvoorbeeld, stap ysteroksied deur 'n deursigtige basis in stappe van 1%. 'n Volumetriese metode wat met Ian Currie geassosieer word, spaar tyd, omdat jy net die twee ente meng:

1. Meng die twee endglasure, A en B, as mengsels van dieselfde grootte, en sif albei.
2. Voeg water by die een met minder volume tot albei presies dieselfde nat volume het.
3. Roer albei, en trek dan elke mengsel met 'n spuit in sy eie genommerde beker.
4. Roer elke beker en doop 'n teël.

In ons uitgewerkte voorbeeld is A 100 g van 'n deursigtige basis, en B dieselfde met 4 g rooi ysteroksied bygevoeg ('n byvoeging van 4%). Elke milliliter van B bevat dieselfde deel basis as 'n milliliter van A, plus sy yster, dus stap die bekers van geen yster tot 4% in stappe van 1%. Elke ent gee 100 mL aan die mengsel, wat 'n mengsel van 100 g volgens ons skatting dek.

Table: 'n Vyfstap-ysterlynmengsel, 40 mL per beker (ons uitgewerkte voorbeeld)
Label: Lynmengselvoorbeeld

| Beker | Deursigtige basis (A) | Basis met 4% yster (B) | Ysteroksied, % van basis |
| ----- | --------------------: | ---------------------: | -----------------------: |
| 1     |                 40 mL |                   0 mL |                        0 |
| 2     |                 30 mL |                  10 mL |                        1 |
| 3     |                 20 mL |                  20 mL |                        2 |
| 4     |                 10 mL |                  30 mL |                        3 |
| 5     |                  0 mL |                  40 mL |                        4 |

Die metode verg noukeurige berekening, goed gemengde ente met gelyke SG, en 'n akkurate skaal. Derek Au meng ook volgens gewig in plaas van volume. 'n **Triaksiale mengsel** doen dieselfde met drie ente, uitgelê op 'n driehoek.

> [!NOTE]
> Wanneer 'n stap belowend lyk, hou **Stoor as afskrif** op die [resepbladsy](/recipe) dit as 'n eie resep en laat die oorspronklike soos dit was.

## Rekords hou {#records}

Willers stel die doel goed: "genoeg inligting om die resultate wat jy ontdek het te kan herhaal, of te vermy". Skryf neer wat jy beplan om te toets voordat jy begin, en die resultate wanneer jy uitpak. Potclays voeg die aanwending, dikte, kleiliggaam en volle bak by, insluitend tempo's, houtye en afkoeling. 'n **Tempo** (ramp) is 'n spoed van verhitting of afkoeling, soos {{60 °C; 108 °F}} per uur, en 'n **houtyd** (hold) hou die oond vir 'n vasgestelde tyd op een temperatuur. Skryf lotnommers, die water wat jy gebruik het en enige vervanging neer: Clay Art Center se veldspaatruil het beteken dat ongeveer die helfte van sy glasure aangepas moes word.

Table: Wat om vir elke glasuurmengsel aan te teken (ons sjabloon)
Label: Rekordsjabloon

| Deel       | Wat om neer te skryf                                                                                                                                                                                                                  |
| ---------- | ------------------------------------------------------------------------------------------------------------------------------------------------------------------------------------------------------------------------------------- |
| Resep      | Die resep en sy weergawe; grondstofhandelsname en lotnommers; enige vervangings                                                                                                                                                       |
| Meng       | Datum; mengselgrootte; water bygevoeg, en die soort (kraan, tru-osmose of gedistilleer); SG ná meng en finale SG; die gewig van die klaar flodder, vir sy droë SG; Epsom-sout, CMC en bentoniet bygevoeg; sifmaas en aantal keer deur |
| Aanwending | Kleiliggaam; biskwietkegel; doop, kwas of giet; dooptyd of aantal lae; droë dikte                                                                                                                                                     |
| Bak        | Oond en rakposisie; die bakskedule, met sy tempo's, houtye en afkoeling; atmosfeer (oksidasie of reduksie); wat die getuiekegel gewys het, nie net waarop die oond gestel was nie                                                     |
| Resultaat  | Oppervlak en kleur; enige loop, haarlynbarsies of speldeprikgaatjies; foto's van voor, agter en sy; die teëlkode                                                                                                                      |

> [!NOTE]
> In Glazecalc hou 'n gestoorde [resep](/recipe) die resep self. 'n [Baklogboek](/firing) teken elke bak aan: die oond, die datum, tye, temperature, kegels en notas. [Notas](/notes) hou alles anders, soos die mengselrekord hierbo en wat elke teël gewys het.

## Bronne {#sources}

- [Glazy: Raw materials](https://help.glazy.org/concepts/materials)
- [Glazy: Specific gravity](https://help.glazy.org/testing/specific-gravity)
- [Digitalfire: Specific gravity](https://digitalfire.com/glossary/specific+gravity)
- [Digitalfire: Epsom salts](https://digitalfire.com/material/epsom+salts)
- [Digitalfire: CMC gum](https://digitalfire.com/material/cmc%2Bgum)
- [Digitalfire: Dipping glaze](https://digitalfire.com/glossary/dipping+glaze)
- [Digitalfire: Bentonite](https://digitalfire.com/material/bentonite)
- [Digitalfire: Water solubility](https://digitalfire.com/glossary/water+solubility)
- [Digitalfire: Gerstley Borate](https://digitalfire.com/material/gerstley+borate)
- [Digitalfire: Mahavir potash feldspar](https://digitalfire.com/material/mahavir+potash+feldspar)
- [Digitalfire: Flint](https://digitalfire.com/material/flint)
- [Clay Art Center: The end of an era, the extinction of Custer feldspar](https://www.clayartcenter.org/clay-art-center-blog/2025/4/the-end-of-an-era-the-extinction-of-custer-feldspar)
- [Berkeley Potters Studio: What the flux, November 2023](https://www.berkeleypottersstudio.com/what-the-flux-nov-2023)
- [New Mexico Clay: Gerstley Borate Original](https://nmclay.com/gerstley-borate-original)
- [Ceramic Arts Network: Glaze chemistry 101, a quick course on mixing ceramic glazes (Zakin)](https://ceramicartsnetwork.org/daily/article/Glaze-Chemistry-101-A-Quick-Course-on-Mixing-Ceramic-Glazes)
- [Ceramic Arts Network: How to keep good records when testing ceramic glazes (Willers)](<https://ceramicartsnetwork.org/daily/article/how-to-keep-good-records-when-testing-ceramic-glazes-(and-improve-your-results!)>)
- [Ceramic Arts Network: 8 ways to apply glaze (Hopper)](https://ceramicartsnetwork.org/pottery-making-illustrated/pottery-making-illustrated-article/8-Ways-to-Apply-Glaze)
- [Derek Au: Mixing test glazes](https://www.derekau.net/blog/2016/02/24/mixing-test-glazes)
- [Derek Au: Digital scales for weighing glazes](https://derekau.net/blog/digital-scales-for-weighing-glazes/)
- [Derek Au: Triaxial testing](https://derekau.net/blog/triaxial-testing/)
- [UT Austin ceramics wiki: How to mix glazes](https://cloud.wikis.utexas.edu/wiki/display/ceramics/How+To+Mix+Glazes)
- [Potclays: The beginner's guide to glaze testing](https://www.potclays.co.uk/the-beginners-guide-to-glaze-testing/)
- [Potclays: Glaze hydrometer](https://www.potclays.co.uk/glaze-hydrometer)
- [Potterycrafts: Nordic Blue Mist powder glaze](https://potterycrafts.co.uk/products/potterycrafts-nordic-blue-mist-powder-glaze)
- [HSE: Glaze and colour preparation (CR1)](https://www.hse.gov.uk/PUBNS/guidance/cr1.pdf)
- [Valentine Clays: Flint technical data sheet](https://valentineclays.co.uk/cdn/shop/files/Flint_Damp_Dry_Technical_Data_Sheet.pdf)
- [Ceramic Arts Daily forum: Ian Currie test tiles](https://community.ceramicartsdaily.org/topic/7974-ian-currie-test-tiles-forums/page/16/)

File: client/public/i18n/guides/making-a-glaze/am.md
---
title: ግላዝ ማዘጋጀት
lead: ግላዝን እንዴት እንደሚገዙ፣ እንደሚያስቀምጡ፣ እንደሚመዝኑ እና እንደሚቀላቅሉ፣ ውፍረቱን እንዴት እንደሚያስተካክሉ፣ በራስዎ ሸክላ ላይ እንዴት እንደሚሞክሩት እና እንደገና ለማዘጋጀት የሚበቃ መረጃ እንዴት እንደሚጽፉ።
---

## ከመጀመርዎ በፊት {#before-you-start}

ግላዝ ማዘጋጀት ማለት በዱቄት መልክ ያሉ **ጥሬ ዕቃዎችን** (የተፈጩ ማዕድናት፣ ሸክላዎች እና **ፍሪቶች (frit)**፣ ማለትም በፋብሪካ ተሠርቶ ወደ ዱቄት የተፈጨ መስታወት) ከአንድ የግላዝ አዘገጃጀት መሠረት መመዘን እና ከውሃ ጋር ቀላቅሎ **ስለሪ (slurry)** ማድረግ ነው፤ ስለሪ በውሃ ውስጥ የተንጠለጠለ ዱቄት ያለበት ወፍራም ፈሳሽ ነው። ከዚያ በወንፊት ያጣሩታል፣ ውፍረቱን ያስተካክላሉ፣ እና በድስት ላይ ከማመንዎ በፊት በራስዎ ሸክላ ላይ ይሞክሩታል። በዚህ መመሪያ ውስጥ ያለው እያንዳንዱ ቁጥር መነሻ ብቻ ነው፤ ለግላዝዎ ትክክለኛው ውሃ፣ ውፍረት እና ወንፊት ሙከራዎችዎ የሚያሳዩት ነው፣ ስለዚህ የሚያደርጉትን እና የሚያገኙትን ይጻፉ።

### የሚያስፈልግዎ

- **ሚዛን**፥ ለሙከራዎች እና ለማቅለሚያዎች እስከ 0.01 g የሚያነብ፣ እና ለኪሎግራም ባቾች ትልቅ ሌላ።
- **ክዳን ያላቸው ዕቃዎች**፥ ለደረቅ ጥሬ ዕቃዎች ዝቅተኛ ዕቃዎች፣ ለግላዝ ባልዲዎች። Derek Au የሙከራ ግላዞችን ክዳን ባላቸው የሾርባ ዕቃዎች ውስጥ ያስቀምጣል።
- **ለእያንዳንዱ ጥሬ ዕቃ ንጹሕ ማንኪያ**፣ አንዱ ዱቄት ወደ ሌላው በጭራሽ እንዳይገባ።
- **መቀላቀያ**፥ የመቀላቀያ ምላጭ ያለው ድሪል፣ ወይም ለትንንሽ ሙከራዎች ለግላዝ ብቻ የተመደበ ብሌንደር። ሌላ ነገር ከሌለዎት ዊስክ ይበቃል።
- **ወንፊቶች**፣ በዩናይትድ ኪንግደም sieves እና **lawns** ተብለው የሚሸጡ፥ 80 mesh፣ እንዲሁም ማቅለሚያ ላላቸው ግላዞች 100 ወይም 120 mesh።
- **100 mL የመለኪያ ሲሊንደር ወይም ሲሪንጅ**፣ SG (አንጻራዊ ክብደት) ለመለካት።
- **መለያ ወረቀቶች፣ ውሃ የማያስገባ ማርከር እና ማስታወሻ ደብተር**፣ ወይም የGlazecalc [ማስታወሻዎች](/notes) እና [የማቃጠል መዝገቦች](/firing)።
- ግላዝ ከሚቀቡት ሸክላ የተሠሩ **የሙከራ ንጣፎች**።
- **የመተንፈሻ ጭምብል (respirator)፣ የጎማ ጓንት፣ ስፖንጅ እና መወልወያ።**

> [!WARNING]
> **ደረቅ የግላዝ ዱቄት የአቧራ አደጋ ነው።** ክሪስታል ሲሊካ ከደረቅ ግላዝ ከ10 እስከ 60% ሊሆን ይችላል፣ እና የዩናይትድ ኪንግደም Health and Safety Executive (HSE) አቧራው በተለመደ ብርሃን እንደማይታይ ያስጠነቅቃል። ከዝቅተኛ ከፍታ ቀስ ብለው ይዝገኑ፣ ክዳኖቹን ይዝጉ፣ ዱቄቱን በተቻለ ፍጥነት ያርጥቡ፣ እና በእርጥብ ያጽዱ፣ በመጥረጊያ በጭራሽ አይጥረጉ። ዱቄቶች ደረቅ ሳሉ በትክክል የሚገጥም የመተንፈሻ ጭምብል ያድርጉ (በአሜሪካ N95 ወይም P100፣ በዩናይትድ ኪንግደም እና በአውሮፓ ኅብረት FFP2 ወይም FFP3፣ በአውስትራሊያ እና በኒውዚላንድ P2 ወይም P3)። [በጥንቃቄ መቀላቀል እና አየር ማናፈሻ](/guides/safe-mixing) መመሪያ አቧራን፣ የመተንፈሻ ጭምብሎችን እና ጽዳትን በሙሉ ያብራራል።

## ጥሬ ዕቃዎችን መግዛት {#buying-materials}

### የት እንደሚገዙ

ሸክላ ሠሪዎች ሸክላ፣ የግላዝ ጥሬ ዕቃዎች እና መሣሪያዎች ከሚሸጡ የሴራሚክ አቅራቢዎች ይገዛሉ። ሰንጠረዡ ለአገርዎ አንዳንዶቹን ያሳያል፣ እያንዳንዱም በሱቁ የራሱ ድረ ገጽ ላይ ተረጋግጧል፤ የሌላ አገር ወይም ክልል ሱቆችን ለማየት ያንን መምረጥ ይችላሉ። ያለው ዕቃ ይለዋወጣል፣ ስለዚህ ከማዘዝዎ በፊት ያረጋግጡ። እንደ Sibelco እና Imerys ያሉ ትልልቅ አምራቾች ለኢንዱስትሪ ይሸጣሉ፤ ሸክላ ሠሪዎች ጥሬ ዕቃዎቻቸውን እንደነዚህ ባሉ ሱቆች በኩል ይገዛሉ። የሴራሚክ ማጣቀሻ ድረ ገጹ Digitalfire ለሌሎች ቦታዎች የአቅራቢ ሱቆች ማውጫ ይይዛል።

::shops

### ምን ያህል እንደሚገዙ

መደበኛው ከረጢት በአሜሪካ **50 lb (22.7 kg)**፣ በሌሎች ቦታዎች ደግሞ **25 kg (55 lb)** ነው፣ ስለዚህ ሁለቱ ከሞላ ጎደል እኩል ናቸው። ብዙ አቅራቢዎች ለሙከራ 1፣ 2.5 ወይም 5 kg እሽጎችንም (ወደ 2.2፣ 5.5 ወይም 11 lb ገደማ) ይሸጣሉ። ክፍት የግላዝ አዘገጃጀት የመረጃ ቋቱ Glazy ዘወትር የሚጠቀሙባቸውን ጥሬ ዕቃዎች (ፌልድስፓር፣ ሲሊካ፣ ካኦሊን፣ whiting፣ እና ለመካከለኛ ሙቀት ፍሪት) በሙሉ ከረጢት እንዲገዙ ይመክራል፤ እነዚህ ብዙ ጊዜ ከ20 እስከ 30% ርካሽ ናቸው። ግላዝን የሚያቀልሙትን የብረት ኦክሳይዶች እና stain ዓይነቶች፣ ማለትም **ማቅለሚያዎችን**፣ በትንሽ መጠን ይግዙ፥ አብዛኞቹ ከ5% በታች ነው የሚጠቀሙባቸው። የGlazy ምሳሌ የግዢ ዝርዝሮች በአሜሪካ ዋጋ ለመካከለኛ ሙቀት ወደ $515 ገደማ፣ ለከፍተኛ ሙቀት ደግሞ $397 ደርሰዋል።

### መነሻ ስብስብ

የGlazy ለማንኛውም ሙቀት መሠረታዊ ዝርዝር ሲሊካ፣ ካኦሊን፣ ፌልድስፓር፣ whiting፣ ዚንክ ኦክሳይድ፣ እና ዶሎማይት ወይም ታልክ ነው። አብዛኞቹ የመካከለኛ ሙቀት (ኮን 5 እስከ 6) ግላዞች ቦሮንም ያስፈልጋቸዋል፣ ብዙ ጊዜ ከፍሪት የሚገኝ፤ Glazy ይህን «ወጥ የሆነ እና ከጥሬ ቦሬቶች ያነሰ የሚሟሟ» ይለዋል። ከታች ያለው ስብስብ የእኛ ሐሳብ ነው፣ ከGlazy ዝርዝር እና ከአንድ የመድረክ ዝርዝር የተወሰደ። [የግላዝ መሠረታዊ ነገሮች](/guides/glazing-basics) መመሪያ እያንዳንዱ ጥሬ ዕቃ ምን እንደሚሠራ ያብራራል።

Table: መነሻ የጥሬ ዕቃዎች ስብስብ (የእኛ ሐሳብ)
Label: መነሻ ስብስብ

| ጥሬ ዕቃ                            | ምን እንደሚገዙ                                                             |
| -------------------------------- | --------------------------------------------------------------------- |
| ሲሊካ (flint ተብሎም ይጠራል፤ ከታች ይመልከቱ) | 325 mesh፣ Glazy ለግላዞች የሚመርጠው ይበልጥ ልም ደረጃ                              |
| ካኦሊን (በዩናይትድ ኪንግደም china clay)   | በአሜሪካ EPK፤ በዩናይትድ ኪንግደም Grolleg ወይም ሌላ china clay፤ በኒውዚላንድ NZ kaolin  |
| ፖታሽ ፌልድስፓር                       | በሚኖሩበት ቦታ አሁን የሚገኘው፣ ለምሳሌ በአሜሪካ Mahavir                               |
| ኔፌሊን ሲያናይት (nepheline syenite)   | ማንኛውም፤ Glazy ብዙ ጊዜ በዝቅተኛ እና በመካከለኛ ሙቀት የሚጠቀሙበትን ጠንካራ የፍለክስ ኃይሉን ይጠቅሳል |
| Whiting                          | ማንኛውም                                                                 |
| ታልክ                              | አስቤስቶስ የሌለበት ማንኛውም ደረጃ፤ SDSውን ያረጋግጡ (በጥንቃቄ መቀላቀልን ይመልከቱ)              |
| ለመካከለኛ ሙቀት የቦሮን ፍሪት              | Ferro 3134፣ 3124 ወይም 3195፤ በዩናይትድ ኪንግደም Potterycrafts P3124 ወይም P3195 |
| ቤንቶናይት እና ማቅለሚያዎች                | በትንሽ መጠን                                                              |

### የመረጃ ሰነዶች እና የደህንነት መረጃ ሉሆች

ለእያንዳንዱ ጥሬ ዕቃ ሁለት ሰነዶችን ይጠይቁ። **የቴክኒክ መረጃ ሰነድ** (TDS) የዕቃውን **ኬሚካዊ ትንተና** ይሰጣል፥ በዱቄቱ ውስጥ የእያንዳንዱ ኦክሳይድ ድርሻ፣ በክብደት። Glazecalc በእነዚህ ላይ ተመሥርቶ ይሠራል፣ እና ከአቅራቢ ትንተና አንድ ጥሬ ዕቃ በ[ጥሬ ዕቃዎች ገጽ](/material) ላይ ማከል ይችላሉ። **የደህንነት መረጃ ሉህ** (SDS) ጥሬውን ዱቄት እንዴት እንደሚይዙት ይናገራል። እያንዳንዱን SDS ያስቀምጡ፣ እና ከመቀላቀልዎ በፊት ያንብቡት።

ትንተናዎች አማካዮች ናቸው እንጂ ቃል ኪዳኖች አይደሉም። Valentine Clays በflint የመረጃ ሰነዱ ላይ «MEAN VALUES. THESE DO NOT REPRESENT A SPECIFICATION» (አማካይ እሴቶች ናቸው፤ መስፈርትን አይወክሉም) ብሎ ያትማል፣ እና የGlazy የተለያዩ ዓመታት የCuster ፌልድስፓር ትንተናዎች ከ68.5% ገደማ እስከ 72.4% ሲሊካ ይደርሳሉ። የእያንዳንዱን ከረጢት **lot number** (የባቹን ኮድ) በመዝገብዎ ውስጥ እንዲጽፉ እንመክራለን፣ በሚያምኑት ግላዝ ላይ የመጣ ለውጥ ከጥሬ ዕቃው የመጣ መሆኑን ማወቅ እንዲችሉ።

HSE ክሪስታል ሲሊካ «በስህተት 'amorphous silica' (ክሪስታል ያልሆነ ሲሊካ) ተብሎ ሊሰየም ይችላል» ብሎ ያስጠነቅቃል። እና SDS ስለ ዱቄቱ ነው እንጂ ስለ ድስቱ አይደለም፥ የተቃጠለ ግላዝ ለምግብ ደህንነቱ የተጠበቀ መሆኑን በተመለከተ ምንም አይናገርም። ይህን ሊያሳይ የሚችለው የተቃጠለውን ድስት የሚመረምር የላቦራቶሪ የብረቶች መውጣት (leaching) ምርመራ ብቻ ነው።

### ስሞች ይለወጣሉ፣ ስለዚህ በኬሚስትሪ ይግዙ

ማዕድን ማውጫዎች ሲዘጉ የንግድ ስሞች ይመጣሉ ይሄዳሉ። በSouth Dakota ከ75 ዓመት በላይ ሲወጣ የነበረው Custer ፌልድስፓር በ2023 መጨረሻ አልቋል። Clay Art Center ወደ G-200 AU እና Mahavir ሲቀይር፣ ከግላዞቹ ግማሽ ያህሉ ማስተካከያ አስፈልጓቸዋል። G-200 እና G-200 HP እንዲሁ ጠፍተዋል፣ እና Laguna አሁን ኬሚስትሪው ከG-200 ጋር የሚቀራረበውን Mahavir ያስመጣል።

በብዙ የቆዩ የግላዝ አዘገጃጀቶች ውስጥ ያለው የተፈጥሮ የቦሮን ማዕድን **Gerstley Borate** ማዕድን ማውጫው በ2000 ከተዘጋ ወዲህ እጥረት አለበት፣ ምንም እንኳን New Mexico Clay በኖቬምበር 2025 Laguna «Gerstley Borate Original» እያቀረበ እንደሆነ ቢዘግብም። ምንጮች **Gillespie Borate** ምትክ ስለመሆኑ አይስማሙም። አምራቹ ፓውንድ በፓውንድ እንደሚተካ አድርጎ ይሸጠዋል። Berkeley Potters Studio «ቀጥተኛ ምትክ አይደለም» ይላል፣ እና Digitalfire የአንድን ግላዝ ቀለም እንደቀየረ አግኝቷል። ደህንነቱ የተጠበቀው መንገድ ሁለቱን በኦክሳይዶቻቸው ማወዳደር፣ ከዚያም መሞከር ነው።

የክልል ስሞችም ይለያያሉ። በሰሜን አሜሪካ **flint**፣ quartz እና silica አንድ ዓይነት የተፈጨ ሲሊካ ማለት ናቸው፣ እና Digitalfire እውነተኛ የflint ዱቄት ከአቅራቢዎች ምናልባት እንደማያገኙ ይናገራል። በዩናይትድ ኪንግደም flint የራሱ ምርት ነው፥ የValentine ምርት calcined (በሙቀት የተጋገረ) ሲሊካ ነው። ሁለቱም ከሞላ ጎደል ንጹሕ ሲሊካ ናቸው፣ ስለዚህ ይቀራረባሉ ብለን እንጠብቃለን፣ ግን ትንተናውን ያረጋግጡ። ለካኦሊን፣ Glazy አንድ ለአንድ መተካት፣ ለምሳሌ EPKን በchina clay፣ «ብዙ ጊዜ በደንብ ይሠራል፣ በተለይ መጠኖቹ \<10% ሲሆኑ» ይላል።

ብዙ የግላዝ አዘገጃጀቶች በአንድ አገር የሚሸጡ በሌላው የማይሸጡ ጥሬ ዕቃዎችን ይጠቅሳሉ። ከታች ያለው ሰንጠረዥ በGlazecalc ቤተ መጻሕፍት ውስጥ እርስዎ በሚገዙበት የማይሸጠውን እያንዳንዱን ጥሬ ዕቃ ወስዶ፣ የሚሸጠውን ከዓይነቱ በጣም የሚቀርበውን በትንተናዎቻቸው ያገኛል። ቁጥሩ ሁለቱ ምን ያህል እንደሚራራቁ ያሳያል፥ የተቃጠሉ ኦክሳይዶቻቸው በ100 g ጥሬ ዕቃ የሚለያዩበት ግራም፣ በሁሉም ኦክሳይዶች ላይ ተደምሮ። በ15 g ገደማ ውስጥ ከሆነ፣ አንዱ በመጀመሪያ ሙከራ ብዙ ጊዜ የሌላውን ቦታ ሊወስድ ይችላል። ስሞቹ የአምራቾቹን እና የሱቆቹን የራሳቸውን ኮዶች ይይዛሉ፣ በስማቸው መጠየቅ እንዲችሉ።

::local-equivalents

> [!NOTE]
> Glazecalc ጥሬ ዕቃዎችን የሚያወዳድረው ለተቃጠለው ግላዝ በሚያመጡት ነገር ነው እንጂ በስም አይደለም። ከእንግዲህ የማይመረት ጥሬ ዕቃ ያለበት [የግላዝ አዘገጃጀት](/recipe) አሁን የሚጠቀሙበትን ይናገራል። **መጠኖችን ጠቁም እና አወዳድር** ለምትክ ዕቃ መጠኖቹን እንደገና ያሰላል፣ እና **ካለኝ ጋር አዛምድ** የግላዝ አዘገጃጀቱን በመደርደሪያዎ ላይ ካሉ ጥሬ ዕቃዎች እንደገና ያዘጋጃል። ሁለቱም የተቃጠሉትን ኦክሳይዶች ብቻ ያዛምዳሉ፣ ስለዚህ መጀመሪያ ትንሽ ባች ይሞክሩ።

## ጥሬ ዕቃዎችን እና ግላዞችን ማስቀመጥ {#storing}

### ደረቅ ጥሬ ዕቃዎች

ዱቄቶችን ደረቅ አድርገው፣ በማይዝገኑበት ጊዜ ተዘግተው በሚቆዩ ክዳን ባላቸው ዕቃዎች ውስጥ ያስቀምጡ፤ Glazy አየር የማያስገቡ ዕቃዎችን ይመክራል። ከጥልቅ ገንዳዎች ይልቅ ዝቅተኛ ዕቃዎችን ይምረጡ፥ HSE ጥልቅ ገንዳ ወደ ውስጥ እንዲያጎነብሱ እንደሚያደርግዎ እና አቧራው የሚወድቅበት ርቀት እንደሚረዝም ይጠቅሳል። ከሥራቸው መወልወል እንዲችሉ በመደርደሪያ ላይ ያስቀምጧቸው። Soda ash እና Cornish stone ከአየር እርጥበት ይስባሉ። አንድ የመድረክ ሸክላ ሠሪ በመጋገሪያ ትሪ ላይ በ{{50 °C; 122 °F}} ገደማ ያደርቃቸዋል፣ እና ቀጭን የቀለም ባልዲዎች በሚቀዘቅዝ ጋራዥ ውስጥ ሊሰነጠቁ እንደሚችሉ ያስጠነቅቃል። የሚሟሙ ጥሬ ዕቃዎችን (soda ash፣ borax፣ ሊቲየም ካርቦኔት፣ እና እንደ Gerstley Borate ያሉ ጥሬ ቦሬቶች) አየር በማያስገባ ዕቃ እና በቤት ውስጥ እንዲያስቀምጡ እንመክራለን።

### የተቀላቀሉ ግላዞች

በባልዲ ውስጥ ያለ ግላዝ መለወጡን አያቆምም። በጥቂቱ የሚሟሙ ጥሬ ዕቃዎች (ኔፌሊን ሲያናይት፣ ሊቲየም ካርቦኔት፣ Gerstley Borate፣ colemanite፣ ስትሮንቲየም ካርቦኔት፣ እና በአጠቃላይ ፍሪቶች) ከጊዜ በኋላ እንዴት እንደሚፈስ ይለውጣሉ እና ትንንሽ ክሪስታሎች ሊያበቅሉ ይችላሉ፣ በሞቃት ክፍል ውስጥ ይበልጥ። Gerstley Borate ስለሪን ያጀልላል፣ «በአነስተኛ መቶኛዎችም ቢሆን»። በረጋ ግላዝ ላይ ያለ ቡናማ ውሃ የሟሟ ብረት (iron) ነው፥ አፍስሰው በንጹሕ ውሃ ይተኩት። እነዚህንም ይጠብቁ፥

- **ጠንክሮ መርጋት (hard-panning)**፥ ምንም ተጨማሪ ነገር እንዳያስፈልገው ወፍራም ሆኖ የተቀላቀለ ግላዝ ብዙ ጊዜ ጠንካራ ንብርብር ሆኖ ይረጋል። ማቅጠን እና ማጀል ይረዳል (SGን ይመልከቱ)።
- **ሽታዎች**፣ እንደ CMC ባሉ ሙጫዎች ላይ ከሚመገቡ ጥቃቅን ተሕዋስያን የሚመጡ። የሚሸት ግላዝ በደንብ የሚቀባ ከሆነ አሁንም መጠቀም ይቻላል።
- **መቀዝቀዝ**፥ ባልዲዎችን ከውርጭ ይጠብቁ። የቀዘቀዘውን በክፍል ሙቀት ያቅልጡት፣ እና ስንጥቅ እንዳለበት ያረጋግጡ።

ጥቅም ላይ የዋለ ግላዝ ወደ ዋናው ባልዲ መልሰው አያፍስሱ፣ ብሩሾችንም ወደ ውስጡ አይንከሩ። የተቀመጠ ግላዝ ከመጠቀምዎ በፊት ያማስሉት፣ SGውን እንደገና ይለኩ፣ እና ጓጉንቸር ወይም ክሪስታሎች ካሉት በወንፊት ያጣሩት።

### መለያዎች

እያንዳንዱን ባልዲ ውሃ በማያስገባ ማርከር ይሰይሙ። ለCeramic Arts Network የሚጽፈው Zakin የግላዙን ስም፣ ማቅለሚያዎችን ጨምሮ ሙሉ የግላዝ አዘገጃጀቱን፣ ኮኑን፣ ቀኑን እና፣ በጋራ ስቱዲዮ ውስጥ፣ የስምዎን የመጀመሪያ ፊደላት እንዲጻፉ ይላል። የታለመውን SG እና ማንኛውንም Epsom salts ወይም CMC እንዲያክሉ እንመክራለን። UT Austin በቀለምም ይለያል፥ ለዝቅተኛ ሙቀት ብርቱካናማ ባልዲዎች፣ ለመካከለኛ ሙቀት ነጭ። መለያ የሌለውን ግላዝ እርሳስ (lead, Pb) ሊይዝ እንደሚችል ይቁጠሩት፣ እና ለምግብ በሚውሉ ድስቶች ላይ አይጠቀሙበት።

## መመዘን {#weighing}

### መቶኛዎች እና ባቾች

የግላዝ አዘገጃጀት እያንዳንዱን ጥሬ ዕቃ እንደ ደረቅ ክብደቱ መቶኛ ይሰጣል። ዋናዎቹ ጥሬ ዕቃዎች ብዙ ጊዜ ተደምረው 100 ይሆናሉ፣ ማቅለሚያዎች ብዙ ጊዜ ከዚያ በላይ ይታከላሉ። **ባች (batch)**፣ ማለትም በአንድ ጊዜ የሚቀላቅሉትን መጠን፣ ለማዘጋጀት እያንዳንዱን ቁጥር በባቹ መጠን ተካፍሎ በ100 ያባዙ። ለ5000 g፣ UT Austin በ50 ያባዛል፣ ስለዚህ 4% ያለው ጥሬ ዕቃ 200 g ይሆናል።

> [!NOTE]
> በ[የግላዝ አዘገጃጀት ገጽ](/recipe) ላይ **ወደ ባች አስፋ** ማባዛቱን ይሠራል፥ ለምሳሌ 500 g ያስገቡ፣ እና እያንዳንዱ መጠን የሚመዘን ግራም ይሆናል፣ ወይም በቅንብሮች ውስጥ ከመረጧቸው ፓውንድ እና አውንስ። **አትም** የባች ዝርዝር ብቻ ሊሰጥ ይችላል፣ ወደ አንድ ባልዲ ለመመዘን ተከታታይ ድምር እና ከእያንዳንዱ ጥሬ ዕቃ አጠገብ ምልክት የሚያደርጉበት ሳጥን ያለው።

### ለትንሹ መጠንዎ የሚሆን ሚዛን ይምረጡ

የሚዛን **ጥራት (resolution)**፣ ማለትም የሚያሳየው ትንሹ እርምጃ፣ ምን ያህል ትንሽ መጠን በደንብ መመዘን እንደሚችሉ ይወስናል። በ100 g ሙከራ ውስጥ፣ 0.5% ያለው ማቅለሚያ 0.5 g ነው። እስከ 0.1 g የሚያነብ ሚዛን በ0.05 g ሊስት ይችላል፣ ይህም የመጠኑ 10% ገደማ ነው፤ ለ0.15 g ስህተቱ አንድ ሦስተኛ ገደማ ነው። ይህ የእኛ ስሌት ነው፣ ግን ማቅለሚያዎች ለምን ይበልጥ ጥሩ ሚዛን እንደሚያስፈልጋቸው ያሳያል።

ምን ያህል ጥሩ ሚዛን እንደሚያስፈልግ ምክሮች ይለያያሉ። Derek Au ርካሽ 200 g ዲጂታል ሚዛን ሁልጊዜ ትክክል እንዳልሆነ አግኝቷል። አንድ ብቻ ከገዙ እስከ 0.01 g የሚያነብ 200 g ሚዛን ይመክራል፣ እና ጥሩ triple-beam ሚዛንን «ከርካሽ ዲጂታል ሚዛን በጣም የበለጠ የሚታመን» ይለዋል። በእኛ እይታ ደህንነቱ የተጠበቀው ምርጫ ለሙከራዎች (ከ50 እስከ 200 g) እና ለማቅለሚያዎች 0.01 g፣ እና ለ1 kg (ወደ 2 lb ገደማ) እና ከዚያ በላይ ለሆኑ ባቾች እስከ 0.1 g ወይም 1 g የሚያነብ የጠረጴዛ ሚዛን ነው። ሁለቱንም አልፎ አልፎ በማስተካከያ ክብደት (calibration weight) ያረጋግጡ።

### በቅደም ተከተል ይመዝኑ፣ እና እያንዳንዱን ምልክት ያድርጉ

1. ከእያንዳንዱ ጥሬ ዕቃ በቂ እንዳለዎት ያረጋግጡ።
2. የመተንፈሻ ጭምብልዎን ያድርጉ። ሚዛኑ ንጹሕ እና ደረጃውን የጠበቀ መሆኑን ያረጋግጡ።
3. ባዶውን ዕቃ በሚዛኑ ላይ አድርገው **tare** ይጫኑ፤ ይህ ንባቡን ወደ ዜሮ ያደርገዋል፣ የሚያክሉትን ብቻ እንዲመዝኑ።
4. እያንዳንዱን ጥሬ ዕቃ በተራ በራሱ ንጹሕ ማንኪያ ይመዝኑ፣ ቀጣዩን ከመክፈትዎ በፊት እያንዳንዱን ዕቃ ይዝጉ፣ እና እያንዳንዱ ጥሬ ዕቃ እንደገባ ወዲያውኑ ምልክት ያድርጉበት።

Derek Au በአንድ ሳህን ውስጥ በተለያዩ ክምሮች ይመዝናል፣ ስህተት ቢፈጠር ተዝግኖ እንዲወጣ። በጥሬ ዕቃዎች መካከል tare ሳያደርጉ ወደ አንድ ባልዲ ከመዘኑ፣ የGlazecalc ተከታታይ ድምር ከእያንዳንዱ በኋላ ሚዛኑ ምን ማንበብ እንዳለበት ይነግርዎታል።

## Mixing and sieving {#mixing lang=en}

### How much water

Sources disagree. Derek Au starts thick, at 50 mL of water per 100 g of powder, and adds more later. Potterycrafts gives 65 mL per 100 g for one powder glaze. UT Austin uses equal weights of water and powder, and when Digitalfire put 20 kg of powder into 20 kg of water, it measured a specific gravity of 1.46.

Water is quick to add and slow to take out, so start low. Our estimate: begin with **about 70 to 80 mL per 100 g** (700 to 800 mL per kilogram, or about 11 to 12 US fl oz per pound). Slake, mix and sieve at that thickness, then add water a little at a time until the specific gravity is right. 1 mL of water weighs 1 g, so you can weigh it. If you overshoot, let the glaze settle, then sponge or pour clear water off the top.

### Tools and water

- **Propeller mixer.** Digitalfire calls a good one "essential". A corded drill with a mixing paddle does the job in a bucket. UT Austin runs it at least 4 to 5 minutes after the glaze looks mixed, and keeps the blade off the bucket, which it can scrape plastic from.
- **Blender.** It "works extremely well for small batches" (Digitalfire). Keep it for glaze only: it must never go back to the kitchen.
- **Whisk or stick.** Zakin's choice when there is no mixer.

Water varies too, and Digitalfire notes that it changes how a slurry behaves. Derek Au uses reverse-osmosis water because his tap water is hard. Whatever you use, note it.

### Step by step

1. Put on your respirator, and rubber gloves if your hands will go in. Zakin wears a mask from the start of weighing until the glaze is wet.
2. Measure about 70 to 80 mL of water per 100 g of powder into the bucket.
3. Add the weighed powder gently, from a low height. UT Austin adds powder to warm water; Zakin and Au add water to powder. We suggest powder into water, which puffs up less dust, except for a recipe with a lot of bentonite: stir its dry powders together first.
4. **Slake** it: let the powder soak without stirring. Digitalfire waits about 20 minutes. Powders with a gum or binder need to stand overnight.
5. Mix until there are no dry pockets or lumps.
6. Sieve it twice (see below).
7. Cover it and let it rest overnight, then mix again and check the bottom for a hard layer.
8. Measure the specific gravity, and add water a little at a time to reach your target. To learn your glaze's own dry SG, weigh the finished slurry too (see below).
9. Label the bucket, and write down what you did.
10. Clean up wet: mop the floor and wipe every surface, including the outside of the material containers.

### Sieving

A **sieve** is a mesh screen in a frame. Pushing glaze through it with a brush breaks up lumps that mixing leaves and catches particles that would fire as specks. The higher the **mesh** number, the finer the screen: 80 mesh has openings of about 0.18 mm, and 100 mesh about 0.15 mm.

Sources recommend different meshes. Zakin sieves twice through 50 or 80 mesh. Derek Au uses 120 mesh for most glazes, especially those with cobalt or iron: three passes through 80 mesh still left iron specks in one celadon, and one pass through 120 mesh cured it. He keeps 60 to 80 mesh for ash glazes and others with coarse materials. Potterycrafts, in the UK, suggests 60 to 80 mesh. A safe default:

Table: Which sieve to use
Label: Sieve mesh

| Glaze                                        | Sieve                      |
| -------------------------------------------- | -------------------------- |
| Most glazes                                  | Two passes through 80 mesh |
| Glazes with colorants such as cobalt or iron | 100 to 120 mesh            |
| Ash glazes, and others with coarse materials | 60 to 80 mesh              |

## Specific gravity {#specific-gravity lang=en}

**Specific gravity** (SG) tells you how much powder is in your slurry. It is the weight of a volume of glaze divided by the weight of the same volume of water. Water is 1.00, and a glaze at {{SG 1.45}} weighs 145 g per 100 mL. Mixing to a measured SG is how you get the same thickness, and the same coat, every time. It has no units, so it is the same in grams or ounces.

### Measure it by weighing 100 mL

1. Stir the glaze so nothing has settled.
2. Put a 100 mL **graduated cylinder** (a tall, marked measuring tube) or a 100 mL syringe on the scale, and tare it.
3. Fill it with glaze to exactly 100 mL, reading the mark at eye level.
4. Weigh it and divide the grams by 100: 145 g is SG 1.45.

Digitalfire also marks a cup at the level of 500 g of water, fills it to the mark with glaze, and divides the weight by 500; a bigger, fuller measure is more accurate. A **hydrometer**, a float read where it sits in the glaze, is quick but can misread thick or gelled glazes. UK hydrometers, such as Potclays', read in degrees Baumé (°Bé). By our arithmetic, SG = 145 ÷ (145 − °Bé), so 46 °Bé is about 1.46. Older UK books give a **pint weight**, the ounces in an imperial pint of glaze: divide it by 20, so 29 oz is about SG 1.45 (also our arithmetic).

### What to aim for

Sources disagree, most of all on brushing and spraying, where the UK supplier Potclays gives much higher figures (its own are "for guidance only"). Treat every number as a starting point. Digitalfire's core advice is to find the SG and gelling that work for each glaze, then repeat them and write them down.

Table: Specific gravity targets, where sources disagree
Label: Specific gravity targets

| Use      | Digitalfire and Glazy                                                                                                                 | Potclays (UK)                               | Safe starting point                                     |
| -------- | ------------------------------------------------------------------------------------------------------------------------------------- | ------------------------------------------- | ------------------------------------------------------- |
| Dipping  | {{SG 1.40}} (for a 5-second dip) to {{SG 1.50}} (for a 1-second dip); home-mixed glazes that are gelled do best at {{SG 1.43–1.45}}   | Clear {{SG 1.46–1.48}}; colored {{SG 1.61}} | {{SG 1.45}}; thin to {{SG 1.43}} and gel it if it drips |
| Brushing | {{SG 1.25}} (thin clear) to {{SG 1.55}} (dark detail)                                                                                 | {{SG 1.71–1.81}}                            | Follow the product; use CMC gum or a brushing medium    |
| Spraying | No figure; Hopper, writing for Ceramic Arts Network, says much thinner, with a deflocculant (an additive that makes a slurry runnier) | {{SG 1.71}}                                 | No reliable number; spray only in a spray booth         |

To check a dipping glaze by eye, AMACO dips for 5 seconds and looks for a coat about as thick as a US dime. Digitalfire fires tiles dipped for 5 seconds to check.

### Water for a target SG: our estimate

The table below is our own arithmetic, not a source's. It assumes the powder's particles have a density of 2.6 g per cm³, which is an assumption, not a measurement. Clay, soluble materials and gelling all change a real glaze, so use it to start, then measure. As a check, it predicts {{SG 1.44}} for equal weights of powder and water, close to Digitalfire's measured {{SG 1.46}}. It also shows that 70 to 80 mL per 100 g starts you above {{SG 1.50}}, thicker than you need.

Table: Water for a target specific gravity (our estimate)
Label: Water for a target specific gravity

| Target      | Per 100 g of powder |  Per kilogram |         Per pound |
| ----------- | ------------------: | ------------: | ----------------: |
| {{SG 1.40}} |        about 115 mL | about 1150 mL | about 18 US fl oz |
| {{SG 1.45}} |         about 98 mL |  about 980 mL | about 15 US fl oz |
| {{SG 1.50}} |         about 85 mL |  about 850 mL | about 13 US fl oz |
| {{SG 1.60}} |         about 64 mL |  about 640 mL | about 10 US fl oz |

### Find your own glaze's dry SG while you mix

The 2.6 above is a guess. Your own glaze's figure, the density of its dry powder, can be worked out from three numbers you can take while mixing. With it, you can work out from the SG how much powder is in any bucket of that glaze later, and the water for the next batch. Our arithmetic, not a source's:

1. Write down the weight of dry powder in the batch: the recipe's total.
2. Weigh the empty bucket before you start, or mark its weight on it.
3. Mix, sieve and bring the glaze to its SG as usual. Push everything through the sieve and rinse it into the bucket, so no powder is left out.
4. Weigh the full bucket and take off the bucket's weight. That is the slurry's weight.
5. Measure the SG.

Then:

- **Water** = slurry weight − powder weight.
- **Slurry volume** in mL = slurry weight in grams ÷ SG.
- **Powder volume** = slurry volume − water (1 g of water is 1 mL).
- **Dry SG** = powder weight ÷ powder volume.

For example: 1000 g of powder makes 1980 g of slurry at {{SG 1.45}}. The water is 980 g, the slurry is 1980 ÷ 1.45 = about 1366 mL, the powder takes up 1366 − 980 = 386 mL, and the dry SG is 1000 ÷ 386 = about 2.59.

Weigh the whole slurry at the end, not the water as you pour it, so water that evaporates or splashes out doesn't count. Small errors grow here: an SG reading off by 0.01 moves the answer by about 2 to 4%, more for a thinner glaze. Use a batch of 1 kg or more, an accurate scale, and the 500 g cup method above for the SG. Most of the common materials are between about 2.5 and 2.9, so a figure far outside that, in a glaze without much zircon or lead, probably means a measuring mistake. Write the figure on the recipe.

### Epsom salts, CMC gum and bentonite

**Epsom salts** make a glaze gel slightly when it stands still and flow again when it is stirred. This is called **flocculating** it, and a glaze that behaves this way is **thixotropic**: it goes on more evenly, drips less and settles less. Digitalfire suggests starting at about 2 g per gallon once the SG is right (roughly 0.5 g per liter, our conversion) and tuning the amount each time you mix, since no recipe should fix the dose. We suggest dissolving it in a little hot water first. In a Digitalfire example, a glaze at {{SG 1.45}} dripped, so water brought it down to {{SG 1.43}} and Epsom salts gelled it back to creamy, and it went on evenly. A rough check: stir, stop and watch. A gelled glaze moves on for about 2 or 3 seconds, then stops and springs back a little.

**CMC gum** (carboxymethyl cellulose) makes a slurry stickier and slower to dry, and leaves a harder coat that holds to the pot. It matters most for brushing glazes and glazes high in frit. Digitalfire's example blends 3.75 g into 1000 g of slurry, and it has to go in with a blender. A glaze with CMC will not gel with Epsom salts, and since microbes feed on the gum, it can change in the bucket and start to smell.

**Bentonite**, a very fine clay, helps hold the other particles in suspension. Dipping glazes usually rely on 15 to 25% raw clay for this. For a recipe short of clay, about 1 to 3% bentonite helps; Digitalfire says a glaze with more than 15% clay should not need bentonite at more than 1% of the dry glaze's weight.

## Test tiles and line blends {#testing lang=en}

### Start small

Derek Au works up in three steps: a 50 or 100 g test, a 1 to 2 kg trial if it works, then a 5 to 10 kg studio batch. By our estimate, a 100 g test at {{SG 1.45}} makes about 135 mL (about 4½ US fl oz) of slurry, enough to dip a few small tiles in a narrow cup.

### Test on your own clay

A glaze can look quite different on another clay or in another kiln: Clay Art Center tested each of its reformulated glazes on four clay bodies, at cone 6 and at cone 10. Potclays' beginner's guide to glaze testing suggests:

- 6 to 10 **test tiles** (small pieces for trying a glaze) of the clay you will actually use, noting whether they are bisqued or bone-dry
- one change at a time
- a single dip and a double dip, to see the glaze thin and thick
- every tile in the same kiln load
- a mark on each tile before firing, with a stamp, carving or underglaze pencil. Fired tiles look alike, and a mark made before firing lasts through the kiln, so you can always tell which recipe each tile is.

We suggest tiles that stand upright, since a flat tile hides how far a glaze runs, with a textured band to show how the glaze breaks over edges, and a bare foot. Set each on a small dish or a scrap of bisque, or on a kiln-washed shelf, to catch drips. Put a **witness cone**, a small ceramic cone that bends when it has had enough heat, near the tiles to show what they received; the [firing guide](/guides/firing) explains cones. Give each tile a short code, and write it against the recipe in your records. Willers, writing for Ceramic Arts Network, uses numbers and letters, and writes the system itself in the front of the notebook.

### Line blends

A **line blend** is a row of tests that steps evenly from one mix to another: from one glaze to a second, or from a base glaze to the same glaze with more colorant. Derek Au, for example, steps iron oxide through a clear base in 1% increments. A volumetric method associated with Ian Currie saves time, because you mix only the two ends:

1. Mix the two end glazes, A and B, as batches of the same size, and sieve both.
2. Add water to the one with less volume until both have exactly the same wet volume.
3. Stir both, then draw each mix with a syringe into its own numbered cup.
4. Stir each cup and dip a tile.

In our worked example, A is 100 g of a clear base, and B is the same with 4 g of red iron oxide added (a 4% addition). Each milliliter of B holds the same share of base as a milliliter of A, plus its iron, so the cups step from no iron to 4% in 1% steps. Each end gives 100 mL to the blend, which a 100 g batch covers by our estimate.

Table: A five-step iron line blend, 40 mL per cup (our worked example)
Label: Line blend example

| Cup | Clear base (A) | Base with 4% iron (B) | Iron oxide, % of base |
| --- | -------------: | --------------------: | --------------------: |
| 1   |          40 mL |                  0 mL |                     0 |
| 2   |          30 mL |                 10 mL |                     1 |
| 3   |          20 mL |                 20 mL |                     2 |
| 4   |          10 mL |                 30 mL |                     3 |
| 5   |           0 mL |                 40 mL |                     4 |

The method needs careful arithmetic, well-mixed ends of even SG, and an accurate scale. Derek Au also blends by weight instead of volume. A **triaxial blend** does the same with three ends, laid out on a triangle.

> [!NOTE]
> When a step looks promising, **Save as a copy** on the [recipe page](/recipe) keeps it as a recipe of its own and leaves the original as it was.

## Keeping records {#records lang=en}

Willers puts the goal well: "enough information to be able to repeat, or avoid, the results you discovered". Write down what you plan to test before you start, and the results when you unload. Potclays adds the application, thickness, clay body and full firing, including ramps, holds and cooling. A **ramp** is a rate of heating or cooling, such as {{60 °C; 108 °F}} an hour, and a **hold** keeps the kiln at one temperature for a set time. Note lot numbers, the water you used and any substitution: Clay Art Center's feldspar swap meant adjusting about half its glazes.

Table: What to record for each glaze batch (our template)
Label: Record template

| Part        | What to write down                                                                                                                                                                                                                      |
| ----------- | --------------------------------------------------------------------------------------------------------------------------------------------------------------------------------------------------------------------------------------- |
| Recipe      | The recipe and its version; material brands and lot numbers; any substitutions                                                                                                                                                          |
| Mixing      | Date; batch size; water added, and its type (tap, reverse osmosis or distilled); SG after mixing and final SG; the weight of the finished slurry, for its dry SG; Epsom salts, CMC and bentonite added; sieve mesh and number of passes |
| Application | Clay body; bisque cone; dipping, brushing or pouring; dip time or number of coats; dry thickness                                                                                                                                        |
| Firing      | Kiln and shelf position; the firing schedule, with its ramps, holds and cooling; atmosphere (oxidation or reduction); what the witness cone showed, not only what the kiln was set to                                                   |
| Result      | Surface and color; any running, crazing or pinholes; photos of the front, back and side; the tile code                                                                                                                                  |

> [!NOTE]
> In Glazecalc, a saved [recipe](/recipe) holds the recipe itself. A [firing log](/firing) records each firing: the kiln, the date, times, temperatures, cones and notes. [Notes](/notes) hold everything else, such as the batch record above and what each tile showed.

## ምንጮች {#sources}

- [Glazy: Raw materials](https://help.glazy.org/concepts/materials)
- [Glazy: Specific gravity](https://help.glazy.org/testing/specific-gravity)
- [Digitalfire: Specific gravity](https://digitalfire.com/glossary/specific+gravity)
- [Digitalfire: Epsom salts](https://digitalfire.com/material/epsom+salts)
- [Digitalfire: CMC gum](https://digitalfire.com/material/cmc%2Bgum)
- [Digitalfire: Dipping glaze](https://digitalfire.com/glossary/dipping+glaze)
- [Digitalfire: Bentonite](https://digitalfire.com/material/bentonite)
- [Digitalfire: Water solubility](https://digitalfire.com/glossary/water+solubility)
- [Digitalfire: Gerstley Borate](https://digitalfire.com/material/gerstley+borate)
- [Digitalfire: Mahavir potash feldspar](https://digitalfire.com/material/mahavir+potash+feldspar)
- [Digitalfire: Flint](https://digitalfire.com/material/flint)
- [Clay Art Center: The end of an era, the extinction of Custer feldspar](https://www.clayartcenter.org/clay-art-center-blog/2025/4/the-end-of-an-era-the-extinction-of-custer-feldspar)
- [Berkeley Potters Studio: What the flux, November 2023](https://www.berkeleypottersstudio.com/what-the-flux-nov-2023)
- [New Mexico Clay: Gerstley Borate Original](https://nmclay.com/gerstley-borate-original)
- [Ceramic Arts Network: Glaze chemistry 101, a quick course on mixing ceramic glazes (Zakin)](https://ceramicartsnetwork.org/daily/article/Glaze-Chemistry-101-A-Quick-Course-on-Mixing-Ceramic-Glazes)
- [Ceramic Arts Network: How to keep good records when testing ceramic glazes (Willers)](<https://ceramicartsnetwork.org/daily/article/how-to-keep-good-records-when-testing-ceramic-glazes-(and-improve-your-results!)>)
- [Ceramic Arts Network: 8 ways to apply glaze (Hopper)](https://ceramicartsnetwork.org/pottery-making-illustrated/pottery-making-illustrated-article/8-Ways-to-Apply-Glaze)
- [Derek Au: Mixing test glazes](https://www.derekau.net/blog/2016/02/24/mixing-test-glazes)
- [Derek Au: Digital scales for weighing glazes](https://derekau.net/blog/digital-scales-for-weighing-glazes/)
- [Derek Au: Triaxial testing](https://derekau.net/blog/triaxial-testing/)
- [UT Austin ceramics wiki: How to mix glazes](https://cloud.wikis.utexas.edu/wiki/display/ceramics/How+To+Mix+Glazes)
- [Potclays: The beginner's guide to glaze testing](https://www.potclays.co.uk/the-beginners-guide-to-glaze-testing/)
- [Potclays: Glaze hydrometer](https://www.potclays.co.uk/glaze-hydrometer)
- [Potterycrafts: Nordic Blue Mist powder glaze](https://potterycrafts.co.uk/products/potterycrafts-nordic-blue-mist-powder-glaze)
- [HSE: Glaze and colour preparation (CR1)](https://www.hse.gov.uk/PUBNS/guidance/cr1.pdf)
- [Valentine Clays: Flint technical data sheet](https://valentineclays.co.uk/cdn/shop/files/Flint_Damp_Dry_Technical_Data_Sheet.pdf)
- [Ceramic Arts Daily forum: Ian Currie test tiles](https://community.ceramicartsdaily.org/topic/7974-ian-currie-test-tiles-forums/page/16/)
