Repository: AaronFilson/glazecalc

# Glazecalc

**Free glaze chemistry for potters.** Enter a glaze recipe and see its unity molecular formula
(UMF): the fluxes, alumina and silica it becomes in the kiln, and their ratio. Keep your recipes,
materials, colorants, firing logs and notes together in one private notebook.

**[glazecalcapp.com](https://glazecalcapp.com)**: try it without an account. A free, non-commercial project by
Aaron Filson, in 57 languages, and usable from AI assistants through its MCP server.
<table>
  <tr>

## At a glance

For anyone reading the code; the [highlights](#highlights) below give the details.

- **Stack:** Angular 22 (standalone components, signals, zoneless), TypeScript on Node 24 with Express

File: client/public/i18n/guides/making-a-glaze/ar.md
---
title: طريقة تحضير الطلاء الزجاجي
lead: طريقة شراء الطلاء الزجاجي وتخزينه ووزنه وخلطه، وضبط سمكه، واختباره على الطين المستخدم فعلاً، وتدوين ما يكفي لتحضيره مرة أخرى.
---

## قبل البدء {#before-you-start}

تحضير الطلاء الزجاجي{{en: glaze}} هو وزن **مواد خام** مسحوقة (معادن مطحونة وأنواع من الطين و**الفريت**{{en: frit}}، وهو زجاج يُصنع في المصانع ويُطحن إلى مسحوق) حسب خلطة، ثم خلطها بالماء لتصير **طلاءً سائلاً**{{en: slurry}}، أي سائلاً كثيفاً من مسحوق معلَّق في الماء. بعد ذلك يُنخل، ويُضبط سمكه، ويُختبر على الطين المستخدم قبل الاعتماد عليه على قطعة. كل رقم في هذا الدليل نقطة بداية: فالماء والسمك والمنخل المناسبة لكل طلاء هي ما تُظهره الاختبارات، لذا يُدوَّن ما يُفعل وما يُحصل عليه.

### ما يلزم

- **ميزان** يقرأ إلى 0.01 g للاختبارات والملوِّنات{{en: colorant}}، وآخر أكبر للدفعات بالكيلوغرامات.
- **حاويات بأغطية**: منخفضة للمواد الجافة، ودلاء للطلاء. ويحفظ ديريك آو (Derek Au) طلاءات الاختبار في علب حساء ذات أغطية.
- **مغرفة نظيفة لكل مادة**، حتى لا ينتقل أي مسحوق إلى آخر أبداً.
- **أداة خلط**: مثقاب بمضرب خلط، أو للاختبارات الصغيرة خلاط كهربائي مخصص للطلاء وحده. ويفي المخفق بالغرض إن لم يتوفر غيره.
- **مناخل**، وتُباع في المملكة المتحدة باسم sieves و **lawns**: منخل 80 مِش، مع منخل 100 أو 120 مِش للطلاءات التي فيها ملوِّنات.
- **مخبار مدرَّج سعته 100 mL أو محقنة**، لقياس الكثافة النسبية{{en: specific gravity}}.
- **ملصقات وقلم لا يمحوه الماء ودفتر**، أو [الملاحظات](/notes) و[سجلات الحرق](/firing) في Glazecalc.
- **بلاطات اختبار**{{en: test tile}} مصنوعة من الطين الذي سيُطلى.
- **كمامة تنفسية وقفازات مطاطية وإسفنجة وممسحة.**

> [!WARNING]
> **مسحوق الطلاء الجاف خطِر بغباره.** يمكن أن تشكّل السيليكا البلورية من 10 إلى 60% من الطلاء الجاف، وتحذّر هيئة الصحة والسلامة البريطانية (HSE) من أن غبارها غير مرئي في الإضاءة العادية. يكون الغرف برفق ومن ارتفاع منخفض، وتُبقى الأغطية مغلقة، ويُبلَّل المسحوق في أقرب وقت ممكن، ويكون التنظيف رطباً، ولا يكون بالمكنسة اليدوية أبداً. وتُلبس كمامة تنفسية محكمة الملاءمة ما دامت المساحيق جافة (N95 أو P100 في الولايات المتحدة، و FFP2 أو FFP3 في المملكة المتحدة والاتحاد الأوروبي، و P2 أو P3 في أستراليا ونيوزيلندا). ويتناول دليل [الخلط الآمن والتهوية](/guides/safe-mixing) الغبار والكمامات التنفسية والتنظيف بالتفصيل.

## شراء المواد {#buying-materials}

### أين تُشترى

يشتري الخزافون من موردي مواد الخزف، الذين يبيعون الطين ومواد الطلاء الزجاجي والأدوات. يعرض الجدول بعضهم في بلدك، وقد جرى التحقق من كل منهم على موقع المتجر نفسه، ويمكن اختيار بلد آخر أو منطقة أخرى لعرض المتاجر هناك. والمخزون يتغير، لذا يُرجى التحقق قبل الطلب. ويبيع كبار المنتجين، مثل Sibelco و Imerys، للصناعة؛ أما الخزافون فيشترون موادهم عبر متاجر كهذه. ويحتفظ موقع Digitalfire، وهو مرجع في الخزف، بقائمة بمتاجر الموردين في أماكن أخرى.

::shops

### كم يُشترى

الكيس القياسي **50 lb (22.7 kg)** في الولايات المتحدة و **25 kg (55 lb)** في غيرها، فالاثنان متقاربان جداً. ويبيع كثير من الموردين أيضاً عبوات من 1 أو 2.5 أو 5 kg (نحو 2.2 أو 5.5 أو 11 lb) للاختبارات. وينصح Glazy، قاعدة بيانات الخلطات المفتوحة، بشراء المواد التي تُستخدم باستمرار (الفلسبار{{en: feldspar}} والسيليكا{{en: silica}} والكاولين{{en: kaolin}} وكربونات الكالسيوم{{en: whiting}}، والفريت{{en: frit}} للحرارة المتوسطة) بأكياس كاملة، وهي غالباً أرخص بنسبة 20 إلى 30%. أما **الملوِّنات**{{en: colorant}}، وهي أكاسيد المعادن والصبغات الخزفية التي تلوّن الطلاء، فتُشترى بكميات صغيرة: فمعظمها يُستخدم بنسبة أقل من 5%. وبلغت قوائم التسوق النموذجية لدى Glazy نحو $515 للحرارة المتوسطة و $397 للحرارة العالية، بالأسعار الأمريكية.

### مجموعة للبداية

قائمة Glazy الأساسية لأي درجة حرارة هي السيليكا والكاولين والفلسبار وكربونات الكالسيوم وأكسيد الزنك، والدولوميت أو التلك. ومعظم طلاءات الحرارة المتوسطة (المخروط الحراري{{en: cone}} 5 إلى 6) تحتاج أيضاً إلى البورون، ويأتي عادةً من فريت، يصفه Glazy بأنه «ثابت الخواص وأقل ذوباناً من البورات الخام». والمجموعة أدناه اقتراح منا، مستمد من قائمة Glazy ومن قائمة في أحد المنتديات. ويشرح دليل [الطلاء الزجاجي من المبادئ الأولى](/guides/glazing-basics) دور كل مادة.

Table: مجموعة مواد للبداية (اقتراح منا)
Label: مجموعة البداية

| المادة                                           | ما يُشترى                                                                                              |
| ------------------------------------------------ | ------------------------------------------------------------------------------------------------------ |
| السيليكا (وتُسمى أيضاً الفلنت؛ يُنظر أدناه)      | 325 مِش، الدرجة الأنعم التي يفضلها Glazy للطلاءات                                                      |
| الكاولين (يُسمى الطين الصيني في المملكة المتحدة) | في الولايات المتحدة EPK؛ وفي المملكة المتحدة Grolleg أو طين صيني آخر؛ وفي نيوزيلندا كاولين NZ          |
| فلسبار البوتاسيوم                                | أي نوع متوفر حالياً في مكان الإقامة، مثل Mahavir في الولايات المتحدة                                   |
| النيفلين سيانيت                                  | أي نوع؛ ويذكر Glazy أن قدرته كمساعد صهر أقوى، ويُستخدم غالباً في الحرارة المنخفضة والمتوسطة            |
| كربونات الكالسيوم                                | أي نوع                                                                                                 |
| التلك                                            | أي درجة خالية من الأسبستوس؛ مع التحقق من صحيفة بيانات السلامة الخاصة به (يُنظر «الخلط الآمن والتهوية») |
| فريت بوروني، للحرارة المتوسطة                    | من Ferro: 3134 أو 3124 أو 3195؛ وفي المملكة المتحدة Potterycrafts P3124 أو P3195                       |
| البنتونيت والملوِّنات                            | كميات صغيرة                                                                                            |

### النشرات الفنية وصحائف بيانات السلامة

تُطلب وثيقتان لكل مادة. تعطي **النشرة الفنية** (TDS) **تحليلها الكيميائي**: حصة كل أكسيد في المسحوق، بالوزن. ويعمل Glazecalc بهذه التحاليل، ويمكن إضافة مادة من تحليل المورّد في [صفحة المواد](/material). أما **صحيفة بيانات السلامة** (SDS) فتبيّن طريقة التعامل مع المسحوق الخام. تُحفظ كل صحيفة، وتُقرأ قبل الخلط.

التحاليل متوسطات، وليست وعوداً. تطبع Valentine Clays على نشرة الفلنت{{en: flint}} الخاصة بها: «قيم متوسطة. هذه القيم لا تمثل مواصفات»، وتتراوح تحاليل Glazy لفلسبار Custer من سنوات مختلفة بين نحو 68.5% و 72.4% من السيليكا. ونقترح تدوين **رقم التشغيلة** لكل كيس (رمز دفعة إنتاجه) في السجلات، لمعرفة ما إذا كان تغيّرٌ في طلاء موثوق قد جاء من المادة.

تحذّر هيئة HSE البريطانية من أن السيليكا البلورية «يمكن أن تُوسم خطأً بأنها "سيليكا غير متبلورة"». وصحيفة بيانات السلامة تخص المسحوق، لا القطعة: فهي لا تقول شيئاً عن كون الطلاء المحروق آمناً للطعام{{en: food safe}}. ولا يبيّن ذلك إلا اختبار تسرُّب المعادن{{en: leach test}} في المختبر على القطعة المحروقة.

### الأسماء تتغير، فتُشترى المواد بحسب كيميائها

تظهر الأسماء التجارية وتختفي مع إغلاق المناجم. ففلسبار Custer، الذي استُخرج في داكوتا الجنوبية لأكثر من 75 عاماً، نفد في أواخر 2023. وحين انتقل Clay Art Center إلى G-200 AU و Mahavir، احتاج نحو نصف طلاءاته إلى تعديل. وقد اختفى G-200 و G-200 HP أيضاً، وتستورد Laguna الآن Mahavir، الذي تقترب كيمياؤه من G-200.

صار **Gerstley Borate**، وهو معدن بوروني طبيعي يرد في كثير من الخلطات القديمة، نادراً منذ أُغلق منجمه في 2000، وإن أفادت New Mexico Clay في نوفمبر 2025 بأن Laguna توفّر «Gerstley Borate Original». وتختلف المصادر حول **Gillespie Borate** بديلاً عنه. فصانعه يبيعه على أنه بديل رطلاً برطل. وتقول Berkeley Potters Studio إنه «ليس بديلاً مباشراً»، ووجد Digitalfire أنه غيّر لون أحد الطلاءات. والطريق الآمن هو مقارنة الاثنين بأكاسيدهما، ثم الاختبار.

وتختلف الأسماء من منطقة إلى أخرى أيضاً. ففي أمريكا الشمالية، تعني **الفلنت**{{en: flint}} والكوارتز والسيليكا السيليكا المطحونة نفسها، ويقول Digitalfire إنه يُرجَّح ألا يُعثر على مسحوق فلنت حقيقي لدى الموردين. أما في المملكة المتحدة، فالفلنت منتج قائم بذاته: ففلنت Valentine سيليكا مكلَّسة (مسخَّنة). وكلاهما سيليكا شبه نقية، لذا نتوقع أن يكونا متقاربين، لكن يُرجى التحقق من التحليل. وفي الكاولين، يقول Glazy إن الاستبدال مادةً بمادة، مثل EPK بدل طين صيني، «ينجح جيداً في الغالب، خاصةً حين تكون الكميات \<10%».

تذكر خلطات كثيرة مواد تُباع في بلد ولا تُباع في آخر. يأخذ الجدول أدناه كل مادة في مكتبة المواد في Glazecalc لا تُباع حيث يجري الشراء، ويجد أقرب مادة من نوعها تُباع هناك، بمقارنة تحليليهما. والرقم هو مقدار الفرق بينهما: الغرامات التي تختلف بها أكاسيدهما بعد الحرق لكل 100 g من المادة، مجموعةً على كل الأكاسيد. وإذا كان الفرق في حدود 15 g تقريباً، فيمكن عادةً أن تحل إحداهما محل الأخرى في اختبار أول. وتحمل الأسماء رموز الصانعين والمتاجر نفسها، لتُطلب بالاسم.

::local-equivalents

> [!NOTE]
> يقارن Glazecalc المواد بما تقدمه للطلاء بعد الحرق، لا بأسمائها. و[الخلطة](/recipe) التي فيها مادة لم تعد تُصنع تذكر ما يُستخدم الآن. وميزة **«اقتراح الكميات والمقارنة»** تعيد حساب الكميات لمادة بديلة، وميزة **«المطابقة مع ما لديّ»** تعيد تكوين الخلطة من المواد المتوفرة لديك على الرف. وكلتاهما تطابق الأكاسيد بعد الحرق فقط، لذا تُختبر دفعة صغيرة أولاً.

## تخزين المواد والطلاءات {#storing}

### المواد الجافة

تُحفظ المساحيق جافة، في حاويات بأغطية تبقى مغلقة حين لا يجري الغرف منها؛ وينصح Glazy بأن تكون محكمة الإغلاق. وتُفضَّل الحاويات المنخفضة على الصناديق العميقة: إذ تشير هيئة HSE البريطانية إلى أن الصندوق العميق يجعل المرء ينحني داخله، وأن الغبار يقطع مسافة أطول في سقوطه. وتوضع الحاويات على رف، ليمكن مسح الأرض تحتها. ويمتص رماد الصودا وحجر كورنوال (Cornish stone) الرطوبة من الهواء. ويجففهما أحد الخزافين في منتدى على صينية خبز عند نحو {{50 °C; 122 °F}}، ويحذّر من أن دلاء الدهان الرقيقة قد تتشقق في مرآب تنخفض حرارته إلى ما دون درجة التجمد. ونقترح حفظ المواد القابلة للذوبان (رماد الصودا والبوراكس وكربونات الليثيوم، والبورات الخام مثل Gerstley Borate) في حاويات محكمة الإغلاق وداخل المبنى.

### الطلاءات المخلوطة

الطلاء في الدلو يظل يتغير. فالمواد القليلة الذوبان (النيفلين سيانيت{{en: nepheline syenite}} وكربونات الليثيوم و Gerstley Borate والكوليمانيت وكربونات السترونتيوم، والفريت{{en: frit}} عموماً) تغيّر طريقة انسيابه مع الوقت، ويمكن أن تنمو فيه بلورات صغيرة، ويزداد ذلك في الغرفة الحارة. ويجعل Gerstley Borate الطلاء السائل{{en: slurry}} هلامياً، «حتى بنسب أصغر». والماء البني على سطح طلاء مترسب حديد ذائب: يُصب ويُستبدل بماء نظيف. ويُتوقع أيضاً:

- **الترسب الصلب في القاع**: الطلاء المخلوط بسمك يكفي ليستغني عن الإضافات يترسب غالباً في طبقة صلبة. ويساعد ترقيقه وجعله هلامياً (يُنظر «الكثافة النسبية»).
- **الروائح**، من الميكروبات التي تتغذى على الأصماغ مثل CMC. ويظل ممكناً استخدام الطلاء ذي الرائحة إن كان يُوضع على القطعة جيداً.
- **التجمد**: تُحمى الدلاء منه. ويُذاب الدلو المتجمد في حرارة الغرفة، ويُفحص بحثاً عن تشققات.

لا يُعاد الطلاء المستعمل إلى دلو المخزون، ولا تُغمس فيه الفُرش. وقبل استخدام طلاء مخزَّن، يُقلَّب، وتُقاس كثافته النسبية مرة أخرى، ويُنخل إن كانت فيه كتل أو بلورات.

### الملصقات

يوضع على كل دلو ملصق بقلم لا يمحوه الماء. ويذكر زاكين (Zakin)، في مقال على موقع Ceramic Arts Network، اسم الطلاء، وخلطته كاملة بما فيها الملوِّنات، والمخروط، والتاريخ، وفي الاستوديو المشترك، الأحرف الأولى من اسم صاحبه. ونقترح إضافة الكثافة النسبية المستهدفة وأي ملح إبسوم أو CMC. وتميّز جامعة تكساس في أوستن (UT Austin) الدلاء بالألوان أيضاً: دلاء برتقالية للحرارة المنخفضة، وبيضاء للحرارة المتوسطة. ويُعامل الطلاء الذي لا ملصق عليه على أنه قد يحتوي على الرصاص، ولا يُستخدم على قطع للطعام.

## الوزن {#weighing}

### النسب المئوية والدفعات

تعطي الخلطة كل مادة نسبةً مئوية من الوزن الجاف. ومجموع المواد الرئيسية عادةً 100، وتُضاف الملوِّنات غالباً فوقه. ولتحضير **دفعة**، أي الكمية التي تُخلط دفعةً واحدة، يُضرب كل رقم في حجم الدفعة مقسوماً على 100. ولدفعة من 5000 g، تضرب UT Austin في 50، فتصير المادة التي نسبتها 4% وزنها 200 g.

> [!NOTE]
> في [صفحة الخلطة](/recipe)، تتولى ميزة **«تحجيم إلى دفعة»** الضرب: فعند إدخال 500 g مثلاً، تصير كل كمية غرامات للوزن، أو أرطالاً وأونصات إذا اختيرت في «الإعدادات». ويمكن أن تعطي ميزة **«طباعة»** قائمة الدفعة وحدها، مع مجموع تراكمي للوزن في دلو واحد ومربع للتأشير بجانب كل مادة.

### اختيار ميزان يناسب أصغر كمية

تحدّ **دقة الميزان**، أي أصغر خطوة يعرضها، من صغر الكمية التي يمكن وزنها جيداً. ففي اختبار من 100 g، يكون الملوِّن الذي نسبته 0.5% وزنه 0.5 g. والميزان الذي يقرأ إلى 0.1 g قد يخطئ بمقدار 0.05 g، أي نحو 10% منه؛ ولكمية 0.15 g، يبلغ الخطأ نحو الثلث. هذا حسابنا، لكنه يبيّن لماذا تحتاج الملوِّنات إلى ميزان أدق.

تختلف النصائح في مدى الدقة اللازمة. فقد وجد ديريك آو ميزاناً رقمياً رخيصاً سعته 200 g غير دقيق باستمرار. ويوصي بميزان سعته 200 g يقرأ إلى 0.01 g لمن يشتري ميزاناً واحداً فقط، ويرى أن الميزان الثلاثي الأذرع الجيد «أجدر بالثقة بكثير من ميزان رقمي رخيص». والخيار الآمن، في رأينا، هو 0.01 g للاختبارات (50 إلى 200 g) والملوِّنات، وميزان منضدي يقرأ إلى 0.1 g أو 1 g للدفعات من 1 kg (نحو 2 lb) فما فوق. ويُفحص كلاهما من حين لآخر بثقل معايرة.

### الوزن بالترتيب، مع التأشير على كل مادة

1. التحقق من توفر كمية كافية من كل مادة.
2. ارتداء الكمامة التنفسية، والتحقق من أن الميزان نظيف ومستوٍ.
3. وضع الحاوية الفارغة على الميزان والضغط على **التصفير** (tare)، الذي يجعل القراءة صفراً حتى يُوزن ما يُضاف وحده.
4. وزن كل مادة بدورها بمغرفتها النظيفة الخاصة، وإغلاق كل حاوية قبل فتح التالية، والتأشير على كل مادة فور وضعها.

يزن ديريك آو في وعاء واحد على شكل أكوام منفصلة، ليمكن غرف المادة الخاطئة وإخراجها. وعند الوزن في دلو واحد دون تصفير بين المواد، يبيّن المجموع التراكمي في Glazecalc ما ينبغي أن يقرأه الميزان بعد كل مادة.

## Mixing and sieving {#mixing lang=en}

### How much water

Sources disagree. Derek Au starts thick, at 50 mL of water per 100 g of powder, and adds more later. Potterycrafts gives 65 mL per 100 g for one powder glaze. UT Austin uses equal weights of water and powder, and when Digitalfire put 20 kg of powder into 20 kg of water, it measured a specific gravity of 1.46.

Water is quick to add and slow to take out, so start low. Our estimate: begin with **about 70 to 80 mL per 100 g** (700 to 800 mL per kilogram, or about 11 to 12 US fl oz per pound). Slake, mix and sieve at that thickness, then add water a little at a time until the specific gravity is right. 1 mL of water weighs 1 g, so you can weigh it. If you overshoot, let the glaze settle, then sponge or pour clear water off the top.

### Tools and water

- **Propeller mixer.** Digitalfire calls a good one "essential". A corded drill with a mixing paddle does the job in a bucket. UT Austin runs it at least 4 to 5 minutes after the glaze looks mixed, and keeps the blade off the bucket, which it can scrape plastic from.
- **Blender.** It "works extremely well for small batches" (Digitalfire). Keep it for glaze only: it must never go back to the kitchen.
- **Whisk or stick.** Zakin's choice when there is no mixer.

Water varies too, and Digitalfire notes that it changes how a slurry behaves. Derek Au uses reverse-osmosis water because his tap water is hard. Whatever you use, note it.

### Step by step

1. Put on your respirator, and rubber gloves if your hands will go in. Zakin wears a mask from the start of weighing until the glaze is wet.
2. Measure about 70 to 80 mL of water per 100 g of powder into the bucket.
3. Add the weighed powder gently, from a low height. UT Austin adds powder to warm water; Zakin and Au add water to powder. We suggest powder into water, which puffs up less dust, except for a recipe with a lot of bentonite: stir its dry powders together first.
4. **Slake** it: let the powder soak without stirring. Digitalfire waits about 20 minutes. Powders with a gum or binder need to stand overnight.
5. Mix until there are no dry pockets or lumps.
6. Sieve it twice (see below).
7. Cover it and let it rest overnight, then mix again and check the bottom for a hard layer.
8. Measure the specific gravity, and add water a little at a time to reach your target. To learn your glaze's own dry SG, weigh the finished slurry too (see below).
9. Label the bucket, and write down what you did.
10. Clean up wet: mop the floor and wipe every surface, including the outside of the material containers.

### Sieving

A **sieve** is a mesh screen in a frame. Pushing glaze through it with a brush breaks up lumps that mixing leaves and catches particles that would fire as specks. The higher the **mesh** number, the finer the screen: 80 mesh has openings of about 0.18 mm, and 100 mesh about 0.15 mm.

Sources recommend different meshes. Zakin sieves twice through 50 or 80 mesh. Derek Au uses 120 mesh for most glazes, especially those with cobalt or iron: three passes through 80 mesh still left iron specks in one celadon, and one pass through 120 mesh cured it. He keeps 60 to 80 mesh for ash glazes and others with coarse materials. Potterycrafts, in the UK, suggests 60 to 80 mesh. A safe default:

Table: Which sieve to use
Label: Sieve mesh

| Glaze                                        | Sieve                      |
| -------------------------------------------- | -------------------------- |
| Most glazes                                  | Two passes through 80 mesh |
| Glazes with colorants such as cobalt or iron | 100 to 120 mesh            |
| Ash glazes, and others with coarse materials | 60 to 80 mesh              |

## Specific gravity {#specific-gravity lang=en}

**Specific gravity** (SG) tells you how much powder is in your slurry. It is the weight of a volume of glaze divided by the weight of the same volume of water. Water is 1.00, and a glaze at {{SG 1.45}} weighs 145 g per 100 mL. Mixing to a measured SG is how you get the same thickness, and the same coat, every time. It has no units, so it is the same in grams or ounces.

### Measure it by weighing 100 mL

1. Stir the glaze so nothing has settled.
2. Put a 100 mL **graduated cylinder** (a tall, marked measuring tube) or a 100 mL syringe on the scale, and tare it.
3. Fill it with glaze to exactly 100 mL, reading the mark at eye level.
4. Weigh it and divide the grams by 100: 145 g is SG 1.45.

Digitalfire also marks a cup at the level of 500 g of water, fills it to the mark with glaze, and divides the weight by 500; a bigger, fuller measure is more accurate. A **hydrometer**, a float read where it sits in the glaze, is quick but can misread thick or gelled glazes. UK hydrometers, such as Potclays', read in degrees Baumé (°Bé). By our arithmetic, SG = 145 ÷ (145 − °Bé), so 46 °Bé is about 1.46. Older UK books give a **pint weight**, the ounces in an imperial pint of glaze: divide it by 20, so 29 oz is about SG 1.45 (also our arithmetic).

### What to aim for

Sources disagree, most of all on brushing and spraying, where the UK supplier Potclays gives much higher figures (its own are "for guidance only"). Treat every number as a starting point. Digitalfire's core advice is to find the SG and gelling that work for each glaze, then repeat them and write them down.

Table: Specific gravity targets, where sources disagree
Label: Specific gravity targets

| Use      | Digitalfire and Glazy                                                                                                                 | Potclays (UK)                               | Safe starting point                                     |
| -------- | ------------------------------------------------------------------------------------------------------------------------------------- | ------------------------------------------- | ------------------------------------------------------- |
| Dipping  | {{SG 1.40}} (for a 5-second dip) to {{SG 1.50}} (for a 1-second dip); home-mixed glazes that are gelled do best at {{SG 1.43–1.45}}   | Clear {{SG 1.46–1.48}}; colored {{SG 1.61}} | {{SG 1.45}}; thin to {{SG 1.43}} and gel it if it drips |
| Brushing | {{SG 1.25}} (thin clear) to {{SG 1.55}} (dark detail)                                                                                 | {{SG 1.71–1.81}}                            | Follow the product; use CMC gum or a brushing medium    |
| Spraying | No figure; Hopper, writing for Ceramic Arts Network, says much thinner, with a deflocculant (an additive that makes a slurry runnier) | {{SG 1.71}}                                 | No reliable number; spray only in a spray booth         |

To check a dipping glaze by eye, AMACO dips for 5 seconds and looks for a coat about as thick as a US dime. Digitalfire fires tiles dipped for 5 seconds to check.

### Water for a target SG: our estimate

The table below is our own arithmetic, not a source's. It assumes the powder's particles have a density of 2.6 g per cm³, which is an assumption, not a measurement. Clay, soluble materials and gelling all change a real glaze, so use it to start, then measure. As a check, it predicts {{SG 1.44}} for equal weights of powder and water, close to Digitalfire's measured {{SG 1.46}}. It also shows that 70 to 80 mL per 100 g starts you above {{SG 1.50}}, thicker than you need.

Table: Water for a target specific gravity (our estimate)
Label: Water for a target specific gravity

| Target      | Per 100 g of powder |  Per kilogram |         Per pound |
| ----------- | ------------------: | ------------: | ----------------: |
| {{SG 1.40}} |        about 115 mL | about 1150 mL | about 18 US fl oz |
| {{SG 1.45}} |         about 98 mL |  about 980 mL | about 15 US fl oz |
| {{SG 1.50}} |         about 85 mL |  about 850 mL | about 13 US fl oz |
| {{SG 1.60}} |         about 64 mL |  about 640 mL | about 10 US fl oz |

### Find your own glaze's dry SG while you mix

The 2.6 above is a guess. Your own glaze's figure, the density of its dry powder, can be worked out from three numbers you can take while mixing. With it, you can work out from the SG how much powder is in any bucket of that glaze later, and the water for the next batch. Our arithmetic, not a source's:

1. Write down the weight of dry powder in the batch: the recipe's total.
2. Weigh the empty bucket before you start, or mark its weight on it.
3. Mix, sieve and bring the glaze to its SG as usual. Push everything through the sieve and rinse it into the bucket, so no powder is left out.
4. Weigh the full bucket and take off the bucket's weight. That is the slurry's weight.
5. Measure the SG.

Then:

- **Water** = slurry weight − powder weight.
- **Slurry volume** in mL = slurry weight in grams ÷ SG.
- **Powder volume** = slurry volume − water (1 g of water is 1 mL).
- **Dry SG** = powder weight ÷ powder volume.

For example: 1000 g of powder makes 1980 g of slurry at {{SG 1.45}}. The water is 980 g, the slurry is 1980 ÷ 1.45 = about 1366 mL, the powder takes up 1366 − 980 = 386 mL, and the dry SG is 1000 ÷ 386 = about 2.59.

Weigh the whole slurry at the end, not the water as you pour it, so water that evaporates or splashes out doesn't count. Small errors grow here: an SG reading off by 0.01 moves the answer by about 2 to 3%. Use a batch of 1 kg or more, an accurate scale, and the 500 g cup method above for the SG. Most of the common materials are between about 2.5 and 2.9, so a figure far outside that, in a glaze without much zircon or lead, probably means a measuring mistake. Write the figure on the recipe.

### Epsom salts, CMC gum and bentonite

**Epsom salts** make a glaze gel slightly when it stands still and flow again when it is stirred. This is called **flocculating** it, and a glaze that behaves this way is **thixotropic**: it goes on more evenly, drips less and settles less. Digitalfire suggests starting at about 2 g per gallon once the SG is right (roughly 0.5 g per liter, our conversion) and tuning the amount each time you mix, since no recipe should fix the dose. We suggest dissolving it in a little hot water first. In a Digitalfire example, a glaze at {{SG 1.45}} dripped, so water brought it down to {{SG 1.43}} and Epsom salts gelled it back to creamy, and it went on evenly. A rough check: stir, stop and watch. A gelled glaze moves on for about 2 or 3 seconds, then stops and springs back a little.

**CMC gum** (carboxymethyl cellulose) makes a slurry stickier and slower to dry, and leaves a harder coat that holds to the pot. It matters most for brushing glazes and glazes high in frit. Digitalfire's example blends 3.75 g into 1000 g of slurry, and it has to go in with a blender. A glaze with CMC will not gel with Epsom salts, and since microbes feed on the gum, it can change in the bucket and start to smell.

**Bentonite**, a very fine clay, helps hold the other particles in suspension. Dipping glazes usually rely on 15 to 25% raw clay for this. For a recipe short of clay, about 1 to 3% bentonite helps; Digitalfire says a glaze with more than 15% clay should not need bentonite at more than 1% of the dry glaze's weight.

## Test tiles and line blends {#testing lang=en}

### Start small

Derek Au works up in three steps: a 50 or 100 g test, a 1 to 2 kg trial if it works, then a 5 to 10 kg studio batch. By our estimate, a 100 g test at {{SG 1.45}} makes about 135 mL (about 4½ US fl oz) of slurry, enough to dip a few small tiles in a narrow cup.

### Test on your own clay

A glaze can look quite different on another clay or in another kiln: Clay Art Center tested each of its reformulated glazes on four clay bodies, at cone 6 and at cone 10. Potclays' beginner's guide to glaze testing suggests:

- 6 to 10 **test tiles** (small pieces for trying a glaze) of the clay you will actually use, noting whether they are bisqued or bone-dry
- one change at a time
- a single dip and a double dip, to see the glaze thin and thick
- every tile in the same kiln load
- a mark on each tile before firing, with a stamp, carving or underglaze pencil. Fired tiles look alike, and a mark made before firing lasts through the kiln, so you can always tell which recipe each tile is.

We suggest tiles that stand upright, since a flat tile hides how far a glaze runs, with a textured band to show how the glaze breaks over edges, and a bare foot. Set each on a small dish or a scrap of bisque, or on a kiln-washed shelf, to catch drips. Put a **witness cone**, a small ceramic cone that bends when it has had enough heat, near the tiles to show what they received; the [firing guide](/guides/firing) explains cones. Give each tile a short code, and write it against the recipe in your records. Willers, writing for Ceramic Arts Network, uses numbers and letters, and writes the system itself in the front of the notebook.

### Line blends

A **line blend** is a row of tests that steps evenly from one mix to another: from one glaze to a second, or from a base glaze to the same glaze with more colorant. Derek Au, for example, steps iron oxide through a clear base in 1% increments. A volumetric method associated with Ian Currie saves time, because you mix only the two ends:

1. Mix the two end glazes, A and B, as batches of the same size, and sieve both.
2. Add water to the one with less volume until both have exactly the same wet volume.
3. Stir both, then draw each mix with a syringe into its own numbered cup.
4. Stir each cup and dip a tile.

In our worked example, A is 100 g of a clear base, and B is the same with 4 g of red iron oxide added (a 4% addition). Each milliliter of B holds the same share of base as a milliliter of A, plus its iron, so the cups step from no iron to 4% in 1% steps. Each end gives 100 mL to the blend, which a 100 g batch covers by our estimate.

Table: A five-step iron line blend, 40 mL per cup (our worked example)
Label: Line blend example

| Cup | Clear base (A) | Base with 4% iron (B) | Iron oxide, % of base |
| --- | -------------: | --------------------: | --------------------: |
| 1   |          40 mL |                  0 mL |                     0 |
| 2   |          30 mL |                 10 mL |                     1 |
| 3   |          20 mL |                 20 mL |                     2 |
| 4   |          10 mL |                 30 mL |                     3 |
| 5   |           0 mL |                 40 mL |                     4 |

The method needs careful arithmetic, well-mixed ends of even SG, and an accurate scale. Derek Au also blends by weight instead of volume. A **triaxial blend** does the same with three ends, laid out on a triangle.

> [!NOTE]
> When a step looks promising, **Save as a copy** on the [recipe page](/recipe) keeps it as a recipe of its own and leaves the original as it was.

## Keeping records {#records lang=en}

Willers puts the goal well: "enough information to be able to repeat, or avoid, the results you discovered". Write down what you plan to test before you start, and the results when you unload. Potclays adds the application, thickness, clay body and full firing, including ramps, holds and cooling. A **ramp** is a rate of heating or cooling, such as {{60 °C; 108 °F}} an hour, and a **hold** keeps the kiln at one temperature for a set time. Note lot numbers, the water you used and any substitution: Clay Art Center's feldspar swap meant adjusting about half its glazes.

Table: What to record for each glaze batch (our template)
Label: Record template

| Part        | What to write down                                                                                                                                                                                                                      |
| ----------- | --------------------------------------------------------------------------------------------------------------------------------------------------------------------------------------------------------------------------------------- |
| Recipe      | The recipe and its version; material brands and lot numbers; any substitutions                                                                                                                                                          |
| Mixing      | Date; batch size; water added, and its type (tap, reverse osmosis or distilled); SG after mixing and final SG; the weight of the finished slurry, for its dry SG; Epsom salts, CMC and bentonite added; sieve mesh and number of passes |
| Application | Clay body; bisque cone; dipping, brushing or pouring; dip time or number of coats; dry thickness                                                                                                                                        |
| Firing      | Kiln and shelf position; the firing schedule, with its ramps, holds and cooling; atmosphere (oxidation or reduction); what the witness cone showed, not only what the kiln was set to                                                   |
| Result      | Surface and color; any running, crazing or pinholes; photos of the front, back and side; the tile code                                                                                                                                  |

> [!NOTE]
> In Glazecalc, a saved [recipe](/recipe) holds the recipe itself. A [firing log](/firing) records each firing: the kiln, the date, times, temperatures, cones and notes. [Notes](/notes) hold everything else, such as the batch record above and what each tile showed.

## المصادر {#sources}

- [Glazy: Raw materials](https://help.glazy.org/concepts/materials)
- [Glazy: Specific gravity](https://help.glazy.org/testing/specific-gravity)
- [Digitalfire: Specific gravity](https://digitalfire.com/glossary/specific+gravity)
- [Digitalfire: Epsom salts](https://digitalfire.com/material/epsom+salts)
- [Digitalfire: CMC gum](https://digitalfire.com/material/cmc%2Bgum)
- [Digitalfire: Dipping glaze](https://digitalfire.com/glossary/dipping+glaze)
- [Digitalfire: Bentonite](https://digitalfire.com/material/bentonite)
- [Digitalfire: Water solubility](https://digitalfire.com/glossary/water+solubility)
- [Digitalfire: Gerstley Borate](https://digitalfire.com/material/gerstley+borate)
- [Digitalfire: Mahavir potash feldspar](https://digitalfire.com/material/mahavir+potash+feldspar)
- [Digitalfire: Flint](https://digitalfire.com/material/flint)
- [Clay Art Center: The end of an era, the extinction of Custer feldspar](https://www.clayartcenter.org/clay-art-center-blog/2025/4/the-end-of-an-era-the-extinction-of-custer-feldspar)
- [Berkeley Potters Studio: What the flux, November 2023](https://www.berkeleypottersstudio.com/what-the-flux-nov-2023)
- [New Mexico Clay: Gerstley Borate Original](https://nmclay.com/gerstley-borate-original)
- [Ceramic Arts Network: Glaze chemistry 101, a quick course on mixing ceramic glazes (Zakin)](https://ceramicartsnetwork.org/daily/article/Glaze-Chemistry-101-A-Quick-Course-on-Mixing-Ceramic-Glazes)
- [Ceramic Arts Network: How to keep good records when testing ceramic glazes (Willers)](<https://ceramicartsnetwork.org/daily/article/how-to-keep-good-records-when-testing-ceramic-glazes-(and-improve-your-results!)>)
- [Ceramic Arts Network: 8 ways to apply glaze (Hopper)](https://ceramicartsnetwork.org/pottery-making-illustrated/pottery-making-illustrated-article/8-Ways-to-Apply-Glaze)
- [Derek Au: Mixing test glazes](https://www.derekau.net/blog/2016/02/24/mixing-test-glazes)
- [Derek Au: Digital scales for weighing glazes](https://derekau.net/blog/digital-scales-for-weighing-glazes/)
- [Derek Au: Triaxial testing](https://derekau.net/blog/triaxial-testing/)
- [UT Austin ceramics wiki: How to mix glazes](https://cloud.wikis.utexas.edu/wiki/display/ceramics/How+To+Mix+Glazes)
- [Potclays: The beginner's guide to glaze testing](https://www.potclays.co.uk/the-beginners-guide-to-glaze-testing/)
- [Potclays: Glaze hydrometer](https://www.potclays.co.uk/glaze-hydrometer)
- [Potterycrafts: Nordic Blue Mist powder glaze](https://potterycrafts.co.uk/products/potterycrafts-nordic-blue-mist-powder-glaze)
- [HSE: Glaze and colour preparation (CR1)](https://www.hse.gov.uk/PUBNS/guidance/cr1.pdf)
- [Valentine Clays: Flint technical data sheet](https://valentineclays.co.uk/cdn/shop/files/Flint_Damp_Dry_Technical_Data_Sheet.pdf)
- [Ceramic Arts Daily forum: Ian Currie test tiles](https://community.ceramicartsdaily.org/topic/7974-ian-currie-test-tiles-forums/page/16/)
