Repository: AaronFilson/glazecalc

# Glazecalc

**Free glaze chemistry for potters.** Enter a glaze recipe and see its unity molecular formula
(UMF): the fluxes, alumina and silica it becomes in the kiln, and their ratio. Keep your recipes,
materials, colorants, firing logs and notes together in one private notebook.

**[glazecalcapp.com](https://glazecalcapp.com)**: try it without an account. A free, non-commercial project by
Aaron Filson, in 57 languages, and usable from AI assistants through its MCP server.
<table>
  <tr>

## At a glance

For anyone reading the code; the [highlights](#highlights) below give the details.

- **Stack:** Angular 22 (standalone components, signals, zoneless), TypeScript on Node 24 with Express

File: client/public/i18n/guides/making-a-glaze/bg.md
---
title: Как се приготвя глазура
lead: Как да купувате, съхранявате, претегляте и смесвате глазура, как да постигнете правилната ѝ гъстота, да я изпробвате върху собствената си керамична маса и да запишете достатъчно, за да я приготвите отново.
---

## Преди да започнете {#before-you-start}

Да приготвите глазура{{en: glaze}} означава да претеглите по рецепта **суровини** на прах (смлени минерали, глини и **фрити**{{en: frits}} – стъкло, произведено във фабрика и смляно на прах) и да ги смесите с вода в **глазурна суспензия**{{en: slurry}} – гъста течност от прах, задържан във водата. След това я пресявате, коригирате гъстотата ѝ и я изпробвате върху масата, с която работите, преди да ѝ се доверите върху изделие. Всяко число в този наръчник е отправна точка: правилното количество вода, гъстотата и ситото за Вашата глазура са онези, които показват пробите Ви, затова записвайте какво правите и какво получавате.

### Какво Ви трябва

- **Везна** с точност 0,01 g за пробите и оцветителите{{en: colorants}} и по-голяма везна за замеси от килограми.
- **Съдове с капаци**: ниски за сухите суровини, кофи за глазурата. Дерек Ау (Derek Au) държи пробните глазури в кутии за супа с капаци.
- **Отделна чиста лъжица за всяка суровина**, за да не попада никога един прах в друг.
- **Уред за разбъркване**: бормашина с бъркалка или, за малки проби, блендер, който се използва само за глазура. Ако нямате нищо друго, ще свърши работа и тел за разбиване.
- **Сита**, които в Обединеното кралство се продават като sieves и **lawns**: 80 меша, плюс 100 или 120 меша за глазури с оцветители.
- **Мерителен цилиндър или спринцовка от 100 mL** за измерване на относителното тегло{{en: specific gravity}}.
- **Етикети, водоустойчив маркер и тетрадка** или [бележките](/notes) и [дневниците на изпичане](/firing) в Glazecalc.
- **Пробни плочки**{{en: test tiles}} от масата, която ще глазирате.
- **Респиратор (филтрираща полумаска), гумени ръкавици, гъба и моп.**

> [!WARNING]
> **Прахът от суха глазура е опасен.** Кристалният силициев диоксид{{en: crystalline silica}} може да съставлява от 10 до 60% от сухата глазура, а британската агенция Health and Safety Executive (HSE) предупреждава, че прахът му е невидим при нормална светлина. Загребвайте внимателно и от малка височина, дръжте капаците затворени, намокрете праха възможно най-скоро и почиствайте мокро, никога с метла. Докато суровините са сухи, носете добре прилягащ респиратор (N95 или P100 в САЩ, FFP2 или FFP3 в Обединеното кралство и ЕС, P2 или P3 в Австралия и Нова Зеландия). Наръчникът „[Безопасно смесване и вентилация](/guides/safe-mixing)“ разглежда подробно праха, респираторите и почистването.

## Купуване на суровини {#buying-materials}

### Къде да купувате

Керамиците купуват от доставчици на материали за керамика, които продават глина, суровини за глазури и инструменти. Таблицата показва някои от тях за Вашата държава, всеки проверен на собствения сайт на магазина, а можете да изберете и друга държава или регион, за да видите магазините там. Асортиментът се променя, затова проверявайте, преди да поръчате. Големите производители като Sibelco и Imerys продават на промишлеността; керамиците купуват техните суровини чрез магазини като тези. Справочният сайт за керамика Digitalfire поддържа указател на магазини на доставчици за други места.

::shops

### Колко да купите

Стандартният чувал е **50 lb (22,7 kg)** в САЩ и **25 kg (55 lb)** другаде, така че двата са почти еднакви. Много доставчици продават за проби и разфасовки от 1; 2,5 или 5 kg (около 2,2; 5,5 или 11 lb). Glazy, отворената база данни с рецепти, съветва суровините, които използвате постоянно (фелдшпат{{en: feldspar}}, кварц{{en: silica}}, каолин{{en: kaolin}}, калциев карбонат{{en: whiting}} и фрита{{en: frit}} за средни температури), да купувате на цели чували, които често са с 20–30% по-евтини. **Оцветителите**{{en: colorants}} – металните оксиди и керамичните пигменти{{en: stains}}, които оцветяват глазурата{{en: glaze}} – купувайте в малки количества: повечето се използват под 5%. Примерните списъци за пазаруване на Glazy излизат около 515 долара за средни температури и 397 долара за високи температури, по цени в САЩ.

### Начален комплект

Основният списък на Glazy за всяка температура е: кварц, каолин, фелдшпат, калциев карбонат, цинков оксид и доломит или талк. Повечето глазури за средни температури (пирометричен конус Orton{{en: cone}} 5–6) се нуждаят и от бор, обикновено от фрита, която Glazy нарича „с постоянен състав и по-малко разтворима от нефритованите борати“. Комплектът по-долу е наше предложение, съставено по списъка на Glazy и списък от един форум. Наръчникът „[Глазиране от основните принципи](/guides/glazing-basics)“ обяснява какво прави всяка суровина.

Table: Начален комплект суровини (наше предложение)
Label: Начален комплект

| Суровина                                                | Какво да купите                                                                                            |
| ------------------------------------------------------- | ---------------------------------------------------------------------------------------------------------- |
| Кварц (наричан също кремък{{en: flint}}; вижте по-долу) | 325 меша – по-фината фракция, която Glazy предпочита за глазури                                            |
| Каолин (в Обединеното кралство china clay)              | EPK в САЩ; Grolleg или друг каолин в Обединеното кралство; новозеландски каолин в Нова Зеландия            |
| Калиев фелдшпат{{en: potash feldspar}}                  | Който се продава в момента там, където живеете, например Mahavir в САЩ                                     |
| Нефелинов сиенит{{en: nepheline syenite}}               | Всякакъв; Glazy отбелязва по-силното му топящо действие – често се използва при ниски и средни температури |
| Калциев карбонат                                        | Всякакъв                                                                                                   |
| Талк                                                    | Всякакъв без азбест; проверете ИЛБ му (вижте „Безопасно смесване“)                                         |
| Борна фрита за средни температури                       | Ferro 3134, 3124 или 3195; в Обединеното кралство Potterycrafts P3124 или P3195                            |
| Бентонит и оцветители                                   | Малки количества                                                                                           |

### Технически листове и информационни листове за безопасност

Искайте два документа за всяка суровина. **Техническият лист** (TDS) дава **химичния ѝ анализ**: тегловния дял на всеки оксид в праха. Glazecalc работи с тези анализи, а суровина по анализа на доставчика можете да добавите на [страницата за суровините](/material). **Информационният лист за безопасност** (ИЛБ) казва как да боравите със суровината на прах. Пазете всеки ИЛБ и го прочетете, преди да смесвате.

Анализите са средни стойности, а не обещания. Valentine Clays пише в техническия лист на своя кремък „СРЕДНИ СТОЙНОСТИ. ТЕ НЕ ПРЕДСТАВЛЯВАТ СПЕЦИФИКАЦИЯ“, а анализите на фелдшпата Custer в Glazy от различни години дават от около 68,5% до 72,4% силициев диоксид. Предлагаме да записвате **партидния номер** на всеки чувал (кода на партидата му), за да можете да разберете дали промяна в изпитана глазура идва от суровината.

HSE предупреждава, че кристалният силициев диоксид „може да бъде погрешно етикетиран“ като аморфен силициев диоксид. Освен това ИЛБ се отнася до праха, не до изделието: той не казва нищо за това дали изпечената глазура е подходяща за контакт с храни{{en: food safe}}. Това може да покаже само лабораторно изпитване на изпеченото изделие за отделяне на метали{{en: leach test}}.

### Имената се сменят, затова купувайте по химичен състав

Търговските марки идват и си отиват, когато мините се затварят. Фелдшпатът Custer, добиван в Южна Дакота повече от 75 години, се изчерпа в края на 2023 г. Когато Clay Art Center премина към G-200 AU и Mahavir, около половината от глазурите му трябваше да бъдат коригирани. G-200 и G-200 HP също вече ги няма, а Laguna сега внася Mahavir, чийто химичен състав е близък до този на G-200.

**Gerstley Borate**, естествен борен минерал, използван в много от по-старите рецепти, е трудно достъпен, откакто мината му беше затворена през 2000 г., макар че New Mexico Clay съобщи през ноември 2025 г., че Laguna доставя „Gerstley Borate Original“. Източниците не са единодушни дали **Gillespie Borate** може да го замести. Производителят му го продава като заместител фунт за фунт. Berkeley Potters Studio казва, че той „не е пряк заместител“, а Digitalfire установи, че е променил цвета на една глазура. Сигурният път е да сравните двете суровини по оксидите им и след това да ги изпробвате.

Имената се различават и по региони. В Северна Америка **кремък** (flint), кварц (quartz) и силициев диоксид (silica) означават един и същ смлян силициев диоксид, а според Digitalfire истински кремък на прах вероятно няма да намерите при доставчиците. В Обединеното кралство кремъкът е отделен продукт: този на Valentine Clays е калциниран (нагрят) силициев диоксид. И двата са почти чист силициев диоксид, затова очакваме да са близки, но проверете анализа. За каолина Glazy пише, че замяната едно към едно, например EPK вместо британски каолин (china clay), „често работи съвсем добре, особено при количества \<10%“.

Много рецепти посочват суровини, които се продават в една държава, а в друга – не. Таблицата по-долу взема всяка суровина от библиотеката на Glazecalc, която не се продава там, където пазарувате, и по анализите намира най-близката суровина от същия вид, която се продава. Числото показва колко се различават двете: с колко грама се различават оксидите им след изпичане на 100 g суровина, сумирано за всички оксиди. При разлика до около 15 g едната обикновено може да замести другата при първа проба. Имената съдържат собствените кодове на производителите и магазините, така че можете да ги поискате по име.

::local-equivalents

> [!NOTE]
> Glazecalc сравнява суровините по това, което внасят в изпечената глазура, а не по име. [Рецепта](/recipe) със суровина, която вече не се произвежда, показва какво се използва днес. **Предложи количества и сравни** изчислява количествата отново за заместителя, а **Пресъздай от моя запас** създава рецептата наново от суровините във Вашия запас. И двете съпоставят само оксидите след изпичане, затова първо изпробвайте малък замес.

## Съхранение на суровини и глазури {#storing}

### Сухи суровини

Пазете праховете сухи, в съдове с капаци, които стоят затворени, когато не загребвате от тях; Glazy съветва съдовете да са херметични. Избирайте ниски съдове вместо дълбоки контейнери: HSE отбелязва, че над дълбокия контейнер се навеждате, а прахът пада от по-голяма височина. Дръжте ги на рафт, за да можете да миете с мопа под него. Калцинираната сода и корнуолският камък (Cornish stone) поемат влага от въздуха. Един керамик от форум ги суши в тава за печене при около {{50 °C; 122 °F}} и предупреждава, че тънките кофи от боя могат да се спукат в гараж при минусови температури. Предлагаме да пазите разтворимите суровини (калцинирана сода, боракс, литиев карбонат и нефритовани борати като Gerstley Borate) в херметични съдове и на закрито.

### Замесени глазури

Глазурата{{en: glaze}} в кофата непрекъснато се променя. Слабо разтворимите суровини (нефелинов сиенит{{en: nepheline syenite}}, литиев карбонат, Gerstley Borate, колеманит, стронциев карбонат и фритите{{en: frits}} като цяло) с времето променят течливостта ѝ и в нея могат да израснат малки кристали, още повече в топло помещение. Gerstley Borate желира глазурната суспензия{{en: slurry}} „дори в по-малки проценти“. Кафеникавата вода над утаената глазура е разтворено желязо: излейте я и я заменете с чиста вода. Очаквайте също:

- **Сбиване на утайката**: глазура, замесена толкова гъста, че да не ѝ трябват добавки, често се утаява в твърд слой. Помагат разреждането и желирането ѝ (вижте „Относително тегло“).
- **Миризма**: от микроби, които се хранят с лепила като CMC. Глазура, която мирише, все пак може да се използва, ако се нанася добре.
- **Замръзване**: пазете кофите от него. Размразете замръзналата кофа на стайна температура и я проверете за пукнатини.

Не връщайте използвана глазура в основната кофа и не потапяйте четки в нея. Преди да използвате глазура, която е стояла, я разбъркайте, измерете отново относителното ѝ тегло{{en: specific gravity}} и я пресейте, ако има бучки или кристали.

### Етикети

Надписвайте всяка кофа с водоустойчив маркер. Закин (Zakin) в статия за Ceramic Arts Network посочва името на глазурата, пълната ѝ рецепта заедно с оцветителите{{en: colorants}}, конуса{{en: cone}}, датата и, в общо ателие, Вашите инициали. Предлагаме да добавите и целевото относително тегло, както и добавената английска сол (магнезиев сулфат) или CMC, ако има такива. В UT Austin (Тексаския университет в Остин) използват и цветове: оранжеви кофи за нискотемпературните глазури, бели за глазурите за средни температури. Смятайте глазура без етикет за глазура, която може да съдържа олово, и не я използвайте за съдове за храна.

## Претегляне {#weighing}

### Проценти и замеси

Рецептата дава всяка суровина като процент от сухото тегло. Основните суровини обикновено дават общо 100, а оцветителите{{en: colorants}} често се добавят свръх тях. За да направите **замес** (количеството, което смесвате наведнъж), умножете всяко число по размера на замеса, разделен на 100. За 5000 g в UT Austin умножават по 50, така че суровина с 4% става 200 g.

> [!NOTE]
> На [страницата на рецептата](/recipe) **Преизчисли за замес** прави умножението: въведете например 500 g и всяко количество става грамове за претегляне или фунтове и унции, ако сте ги избрали в настройките. **Печат** може да даде само списък за претегляне с междинна сума за претегляне в една кофа и квадратче за отметка до всяка суровина.

### Изберете везна според най-малкото си количество

**Разделителната способност** на везната – най-малката стъпка, която показва – ограничава колко малко количество можете да претеглите точно. В проба от 100 g оцветител с 0,5% е 0,5 g. Везна, която отчита до 0,1 g, може да сгреши с 0,05 g – около 10% от това количество; при 0,15 g грешката е около една трета. Това е наша сметка, но тя показва защо за оцветителите е нужна по-точна везна.

Съветите за това колко точна везна Ви трябва се различават. Дерек Ау установи, че евтина цифрова везна до 200 g постоянно греши. Ако купувате само една, той препоръчва везна до 200 g с точност 0,01 g, а добрата механична везна с три рамена смята за „много по-надеждна от евтина цифрова везна“. Според нас сигурният избор е везна с точност 0,01 g за пробите (50–200 g) и оцветителите, а за замеси от 1 kg (около 2 lb) нагоре – настолна везна с точност 0,1 g или 1 g. От време на време проверявайте и двете с калибровъчна тежест.

### Претегляйте поред и отмятайте всяка суровина

1. Проверете дали имате достатъчно от всяка суровина.
2. Сложете респиратора. Проверете дали везната е чиста и стои хоризонтално.
3. Поставете празния съд на везната и натиснете бутона **тара** (TARE), който нулира показанието, за да претегляте само това, което добавяте.
4. Претегляйте суровините една по една, всяка със собствена чиста лъжица, затваряйте всеки съд, преди да отворите следващия, и отмятайте всяка суровина веднага щом я сложите.

Дерек Ау претегля в една купа на отделни купчинки, така че сгрешено количество да може да се загребе обратно. Ако претегляте в една кофа, без да тарирате между суровините, междинната сума в Glazecalc Ви казва какво би трябвало да показва везната след всяка от тях.

## Смесване и пресяване {#mixing}

### Колко вода

Източниците се различават. Дерек Ау започва гъсто – с 50 mL вода на 100 g прах – и добавя още по-късно. Potterycrafts дава 65 mL на 100 g за една своя глазура на прах. В UT Austin използват равни тегла вода и прах, а когато Digitalfire сложи 20 kg прах в 20 kg вода, измери относително тегло{{en: specific gravity}} 1,46.

Водата се добавя бързо, а се маха бавно, затова започнете с по-малко. Нашата оценка: започнете с **около 70–80 mL на 100 g** (700–800 mL на килограм или около 11–12 US fl oz на фунт). Оставете праха да се накисне, разбъркайте и пресейте при тази гъстота, след това добавяйте вода малко по малко, докато относителното тегло стане каквото трябва. 1 mL вода тежи 1 g, така че можете да я претеглите. Ако прекалите, оставете глазурата{{en: glaze}} да се утаи, след това махнете бистрата вода отгоре с гъба или я отлейте.

### Инструменти и вода

- **Миксер с пропелер.** Digitalfire нарича добрия миксер „задължителен“. Бормашина с кабел и бъркалка върши работа в кофа. В UT Austin я оставят да работи поне 4–5 минути, след като глазурата изглежда разбъркана, и пазят бъркалката да не опира в кофата, от която може да изстърже пластмаса.
- **Блендер.** Той „работи изключително добре за малки замеси“ (Digitalfire). Използвайте го само за глазура: той никога не трябва да се връща в кухнята.
- **Тел за разбиване или пръчка.** Изборът на Закин, когато няма миксер.

Водата също е различна и според Digitalfire тя променя поведението на глазурната суспензия{{en: slurry}}. Дерек Ау използва вода от обратна осмоза, защото чешмяната му вода е твърда. Каквато и вода да използвате, запишете я.

### Стъпка по стъпка

1. Сложете респиратора, а ако ръцете Ви ще влизат в глазурата – и гумени ръкавици. Закин носи маска от началото на претеглянето, докато глазурата не се намокри.
2. Отмерете в кофата около 70–80 mL вода на 100 g прах.
3. Добавете претегления прах внимателно, от малка височина. В UT Austin добавят праха към топла вода; Закин и Ау добавят водата към праха. Предлагаме прахът да се сипва във водата, защото така се вдига по-малко прах, освен при рецепта с много бентонит: при нея първо разбъркайте заедно сухите прахове.
4. **Накиснете** праха: оставете го да попие водата, без да разбърквате. Digitalfire изчаква около 20 минути. Прахове с лепило или свързващо вещество трябва да престоят през нощта.
5. Разбърквайте, докато не останат сухи участъци или бучки.
6. Пресейте глазурата два пъти (вижте по-долу).
7. Покрийте я и я оставете да престои през нощта, след това я разбъркайте отново и проверете дали на дъното няма твърд слой.
8. Измерете относителното тегло и добавяйте вода малко по малко, докато стигнете целевото.
9. Надпишете кофата и запишете какво сте направили.
10. Почистете мокро: измийте пода с моп и избършете всяка повърхност, включително съдовете на суровините отвън.

### Пресяване

**Ситото** е мрежа в рамка. Когато прокарвате глазурата през него с четка, се разбиват бучките, които разбъркването е оставило, и се задържат частиците, които след изпичане биха дали тъмни точки. Колкото по-голямо е числото на **меша**, толкова по-ситна е мрежата: 80 меша има отвори около 0,18 mm, а 100 меша – около 0,15 mm.

Източниците препоръчват различни сита. Закин пресява два пъти през 50 или 80 меша. Дерек Ау използва 120 меша за повечето глазури, особено за тези с кобалт или желязо: след три пресявания през 80 меша в един селадон все още оставаха точки от желязо, а едно пресяване през 120 меша реши проблема. Сита от 60–80 меша той оставя за пепелните глазури и за другите глазури с едри суровини. Британският доставчик Potterycrafts предлага 60–80 меша. Сигурен избор по подразбиране:

Table: Кое сито да използвате
Label: Размер на ситото

| Глазура                                                      | Сито                        |
| ------------------------------------------------------------ | --------------------------- |
| Повечето глазури                                             | Две пресявания през 80 меша |
| Глазури с оцветители{{en: colorants}} като кобалт или желязо | 100–120 меша                |
| Пепелни глазури и други глазури с едри суровини              | 60–80 меша                  |

## Относително тегло {#specific-gravity}

**Относителното тегло**{{en: specific gravity, SG}} (отн. тегло) показва колко прах има в глазурната суспензия{{en: slurry}}. То е теглото на даден обем глазура{{en: glaze}}, разделено на теглото на същия обем вода. За водата то е 1,00, а глазура с {{SG 1.45}} тежи 145 g на 100 mL. Като замесвате до измерено относително тегло, получавате всеки път една и съща гъстота и един и същ слой. То няма мерни единици, затова е едно и също в грамове или в унции.

### Измерване чрез претегляне на 100 mL

1. Разбъркайте глазурата, така че нищо да не е утаено.
2. Поставете на везната **мерителен цилиндър** (висока мерителна тръба с деления) от 100 mL или спринцовка от 100 mL и тарирайте.
3. Напълнете го с глазура точно до 100 mL, като отчитате чертата на нивото на очите.
4. Претеглете го и разделете грамовете на 100: 145 g означава отн. тегло 1,45.

Digitalfire също отбелязва на чаша нивото на 500 g вода, напълва я с глазура до чертата и разделя теглото на 500; по-голямата и по-пълна мярка е по-точна. **Ареометърът** – поплавък, който се отчита там, докъдето потъне в глазурата – е бърз, но може да покаже грешно при гъсти или желирани глазури. Британските ареометри, като този на Potclays, показват градуси Боме (°Bé). По наша сметка отн. тегло = 145 ÷ (145 − °Bé), така че 46 °Bé е около 1,46. По-старите британски книги дават **тегло на пинта** – унциите в една имперска пинта глазура: разделете го на 20, така че 29 oz е около отн. тегло 1,45 (също наша сметка).

### Към какво да се стремите

Източниците се различават, най-вече за нанасянето с четка и пръскането, където британският доставчик Potclays дава много по-високи стойности (самият той ги дава „само за ориентир“). Приемайте всяко число като отправна точка. Основният съвет на Digitalfire е да намерите относителното тегло и желирането, които работят за всяка глазура, след това да ги повтаряте и да ги записвате.

Table: Целеви стойности на относителното тегло, по които източниците се различават
Label: Целеви стойности на относителното тегло

| Нанасяне         | Digitalfire и Glazy                                                                                                                                                             | Potclays (Обединеното кралство)                | Сигурна отправна точка                                                                  |
| ---------------- | ------------------------------------------------------------------------------------------------------------------------------------------------------------------------------- | ---------------------------------------------- | --------------------------------------------------------------------------------------- |
| Потапяне         | От {{SG 1.40}} (при потапяне за 5 секунди) до {{SG 1.50}} (при потапяне за 1 секунда); желираните глазури, замесени у дома, се държат най-добре при {{SG 1.43–1.45}}            | Прозрачни {{SG 1.46–1.48}}; цветни {{SG 1.61}} | {{SG 1.45}}; ако капе, разредете я до {{SG 1.43}} и я желирайте                         |
| Нанасяне с четка | От {{SG 1.25}} (тънка прозрачна) до {{SG 1.55}} (тъмни детайли)                                                                                                                 | {{SG 1.71–1.81}}                               | Следвайте указанията за продукта; използвайте CMC или готово лепило за глазури за четка |
| Пръскане         | Няма стойност; Хопър (Hopper) в статия за Ceramic Arts Network пише, че трябва да е много по-рядка, с втечнител{{en: deflocculant}} (добавка, която прави суспензията по-течна) | {{SG 1.71}}                                    | Няма надеждна стойност; пръскайте само в кабина за пръскане                             |

За да провери на око глазура за потапяне, AMACO потапя за 5 секунди и търси слой, дебел приблизително колкото американската монета от десет цента (dime). Digitalfire изпича за проверка пробни плочки{{en: test tiles}}, потопени за 5 секунди.

### Вода за целево относително тегло: наша оценка

Таблицата по-долу е наша собствена сметка, а не на някой източник. Тя приема, че частиците на праха имат плътност 2,6 g на cm³, което е допускане, а не измерване. Глината, разтворимите суровини и желирането променят истинската глазура, затова я използвайте за начало, а после мерете. За проверка: за равни тегла прах и вода тя предвижда {{SG 1.44}}, близо до измереното от Digitalfire {{SG 1.46}}. Тя показва също, че с 70–80 mL на 100 g започвате над {{SG 1.50}}, по-гъсто, отколкото Ви трябва.

Table: Вода за целево относително тегло (наша оценка)
Label: Вода за целево относително тегло

| Цел         | На 100 g прах |   На килограм |           На фунт |
| ----------- | ------------: | ------------: | ----------------: |
| {{SG 1.40}} |  около 115 mL | около 1150 mL | около 18 US fl oz |
| {{SG 1.45}} |   около 98 mL |  около 980 mL | около 15 US fl oz |
| {{SG 1.50}} |   около 85 mL |  около 850 mL | около 13 US fl oz |
| {{SG 1.60}} |   около 64 mL |  около 640 mL | около 10 US fl oz |

### Английска сол, лепило CMC и бентонит

**Английската сол** (магнезиев сулфат) кара глазурата леко да желира, когато стои неподвижно, и отново да тече, когато се разбърка. Това се нарича **флокулиране**{{en: flocculating}} (сгъстяване), а глазура, която се държи така, е **тиксотропна**{{en: thixotropic}}: нанася се по-равномерно, капе по-малко и се утаява по-малко. Digitalfire предлага да започнете с около 2 g на галон, след като относителното тегло е правилно (грубо 0,5 g на литър, наше преобразуване), и да нагласяте количеството всеки път, когато замесвате, тъй като никоя рецепта не би трябвало да определя дозата. Предлагаме първо да я разтворите в малко гореща вода. В пример на Digitalfire глазура с {{SG 1.45}} капеше, затова с вода я свалиха до {{SG 1.43}}, а английската сол я желира обратно до кремообразна гъстота и тя легна равномерно. Груба проверка: разбъркайте, спрете и наблюдавайте. Желираната глазура продължава да се движи около 2 или 3 секунди, после спира и леко се връща назад.

**Лепилото CMC** (карбоксиметилцелулоза) прави суспензията по-лепкава и по-бавно съхнеща и оставя по-твърд слой, който се държи за изделието. То е най-важно за глазурите за четка и за глазурите с много фрита{{en: frit}}. В примера на Digitalfire 3,75 g се разбъркват в 1000 g суспензия, като това трябва да стане с блендер. Глазура с CMC няма да желира с английска сол, а тъй като микробите се хранят с лепилото, тя може да се промени в кофата и да започне да мирише.

**Бентонитът**, много фина глина, помага останалите частици да стоят в суспензия. Глазурите за потапяне обикновено разчитат за това на 15–25% некалцинирана глина. При рецепта с малко глина помагат около 1–3% бентонит; според Digitalfire глазура с над 15% глина не би трябвало да се нуждае от бентонит над 1% от теглото на сухата глазура.

## Test tiles and line blends {#testing lang=en}

### Start small

Derek Au works up in three steps: a 50 or 100 g test, a 1 to 2 kg trial if it works, then a 5 to 10 kg studio batch. By our estimate, a 100 g test at {{SG 1.45}} makes about 135 mL (about 4½ US fl oz) of slurry, enough to dip a few small tiles in a narrow cup.

### Test on your own clay

A glaze can look quite different on another clay or in another kiln: Clay Art Center tested each of its reformulated glazes on four clay bodies, at cone 6 and at cone 10. Potclays' beginner's guide to glaze testing suggests:

- 6 to 10 **test tiles** (small pieces for trying a glaze) of the clay you will actually use, noting whether they are bisqued or bone-dry
- one change at a time
- a single dip and a double dip, to see the glaze thin and thick
- every tile in the same kiln load
- a mark on each tile before firing, with a stamp, carving or underglaze pencil. Fired tiles look alike, and a mark made before firing lasts through the kiln, so you can always tell which recipe each tile is.

We suggest tiles that stand upright, since a flat tile hides how far a glaze runs, with a textured band to show how the glaze breaks over edges, and a bare foot. Set each on a small dish or a scrap of bisque, or on a kiln-washed shelf, to catch drips. Put a **witness cone**, a small ceramic cone that bends when it has had enough heat, near the tiles to show what they received; the [firing guide](/guides/firing) explains cones. Give each tile a short code, and write it against the recipe in your records. Willers, writing for Ceramic Arts Network, uses numbers and letters, and writes the system itself in the front of the notebook.

### Line blends

A **line blend** is a row of tests that steps evenly from one mix to another: from one glaze to a second, or from a base glaze to the same glaze with more colorant. Derek Au, for example, steps iron oxide through a clear base in 1% increments. A volumetric method associated with Ian Currie saves time, because you mix only the two ends:

1. Mix the two end glazes, A and B, as batches of the same size, and sieve both.
2. Add water to the one with less volume until both have exactly the same wet volume.
3. Stir both, then draw each mix with a syringe into its own numbered cup.
4. Stir each cup and dip a tile.

In our worked example, A is 100 g of a clear base, and B is the same with 4 g of red iron oxide added (a 4% addition). Each milliliter of B holds the same share of base as a milliliter of A, plus its iron, so the cups step from no iron to 4% in 1% steps. Each end gives 100 mL to the blend, which a 100 g batch covers by our estimate.

Table: A five-step iron line blend, 40 mL per cup (our worked example)
Label: Line blend example

| Cup | Clear base (A) | Base with 4% iron (B) | Iron oxide, % of base |
| --- | -------------: | --------------------: | --------------------: |
| 1   |          40 mL |                  0 mL |                     0 |
| 2   |          30 mL |                 10 mL |                     1 |
| 3   |          20 mL |                 20 mL |                     2 |
| 4   |          10 mL |                 30 mL |                     3 |
| 5   |           0 mL |                 40 mL |                     4 |

The method needs careful arithmetic, well-mixed ends of even SG, and an accurate scale. Derek Au also blends by weight instead of volume. A **triaxial blend** does the same with three ends, laid out on a triangle.

> [!NOTE]
> When a step looks promising, **Save as a copy** on the [recipe page](/recipe) keeps it as a recipe of its own and leaves the original as it was.

## Водене на записки {#records}

Уилърс описва целта добре: „достатъчно информация, за да можете да повторите или да избегнете резултатите, които сте открили“. Запишете какво смятате да изпробвате, преди да започнете, и резултатите, когато изваждате изделията от пещта. Potclays добавя начина на нанасяне, дебелината, керамичната маса{{en: clay body}} и цялото изпичане, включително рампите{{en: ramps}}, задържанията{{en: holds}} и охлаждането. **Рампата** е скорост на нагряване или охлаждане, например {{60 °C; 108 °F}} на час, а **задържането** поддържа пещта на една температура за определено време. Записвайте партидните номера, използваната вода и всяка замяна: смяната на фелдшпата{{en: feldspar}} в Clay Art Center наложи да се коригират около половината от глазурите{{en: glazes}} му.

Table: Какво да записвате за всеки замес глазура (нашият образец)
Label: Образец за записки

| Част     | Какво да запишете                                                                                                                                                                                                                                               |
| -------- | --------------------------------------------------------------------------------------------------------------------------------------------------------------------------------------------------------------------------------------------------------------- |
| Рецепта  | Рецептата и нейната версия; марките и партидните номера на суровините; всякакви замени                                                                                                                                                                          |
| Смесване | Дата; размер на замеса; добавена вода и видът ѝ (чешмяна, от обратна осмоза или дестилирана); отн. тегло след смесването и крайно отн. тегло; добавени английска сол, CMC и бентонит; сито (меша) и брой пресявания                                             |
| Нанасяне | Керамична маса; конус на бисквитното изпичане{{en: bisque cone}}; потапяне, нанасяне с четка или обливане; време на потапяне или брой слоеве; дебелина в сухо състояние                                                                                         |
| Изпичане | Пещ и място върху плочата; програмата за изпичане с рампите, задържанията и охлаждането; атмосфера (окислителна{{en: oxidation}} или редукционна{{en: reduction}}); какво показа контролният конус{{en: witness cone}}, а не само на какво беше настроена пещта |
| Резултат | Повърхност и цвят; стичане, напукване{{en: crazing}} или иглен бод{{en: pinholes}}, ако има; снимки отпред, отзад и отстрани; кодът на плочката                                                                                                                 |

> [!NOTE]
> В Glazecalc записаната [рецепта](/recipe) съдържа самата рецепта. [Дневникът на изпичане](/firing) записва всяко изпичане: пещта, датата, часовете, температурите, конусите и бележките. [Бележките](/notes) съдържат всичко останало, например записа за замеса по-горе и какво е показала всяка плочка.

## Източници {#sources}

- [Glazy: Raw materials](https://help.glazy.org/concepts/materials)
- [Glazy: Specific gravity](https://help.glazy.org/testing/specific-gravity)
- [Digitalfire: Specific gravity](https://digitalfire.com/glossary/specific+gravity)
- [Digitalfire: Epsom salts](https://digitalfire.com/material/epsom+salts)
- [Digitalfire: CMC gum](https://digitalfire.com/material/cmc%2Bgum)
- [Digitalfire: Dipping glaze](https://digitalfire.com/glossary/dipping+glaze)
- [Digitalfire: Bentonite](https://digitalfire.com/material/bentonite)
- [Digitalfire: Water solubility](https://digitalfire.com/glossary/water+solubility)
- [Digitalfire: Gerstley Borate](https://digitalfire.com/material/gerstley+borate)
- [Digitalfire: Mahavir potash feldspar](https://digitalfire.com/material/mahavir+potash+feldspar)
- [Digitalfire: Flint](https://digitalfire.com/material/flint)
- [Clay Art Center: The end of an era, the extinction of Custer feldspar](https://www.clayartcenter.org/clay-art-center-blog/2025/4/the-end-of-an-era-the-extinction-of-custer-feldspar)
- [Berkeley Potters Studio: What the flux, November 2023](https://www.berkeleypottersstudio.com/what-the-flux-nov-2023)
- [New Mexico Clay: Gerstley Borate Original](https://nmclay.com/gerstley-borate-original)
- [Ceramic Arts Network: Glaze chemistry 101, a quick course on mixing ceramic glazes (Zakin)](https://ceramicartsnetwork.org/daily/article/Glaze-Chemistry-101-A-Quick-Course-on-Mixing-Ceramic-Glazes)
- [Ceramic Arts Network: How to keep good records when testing ceramic glazes (Willers)](<https://ceramicartsnetwork.org/daily/article/how-to-keep-good-records-when-testing-ceramic-glazes-(and-improve-your-results!)>)
- [Ceramic Arts Network: 8 ways to apply glaze (Hopper)](https://ceramicartsnetwork.org/pottery-making-illustrated/pottery-making-illustrated-article/8-Ways-to-Apply-Glaze)
- [Derek Au: Mixing test glazes](https://www.derekau.net/blog/2016/02/24/mixing-test-glazes)
- [Derek Au: Digital scales for weighing glazes](https://derekau.net/blog/digital-scales-for-weighing-glazes/)
- [Derek Au: Triaxial testing](https://derekau.net/blog/triaxial-testing/)
- [Уики по керамика на UT Austin: How to mix glazes](https://cloud.wikis.utexas.edu/wiki/display/ceramics/How+To+Mix+Glazes)
- [Potclays: The beginner's guide to glaze testing](https://www.potclays.co.uk/the-beginners-guide-to-glaze-testing/)
- [Potclays: Glaze hydrometer](https://www.potclays.co.uk/glaze-hydrometer)
- [Potterycrafts: Nordic Blue Mist powder glaze](https://potterycrafts.co.uk/products/potterycrafts-nordic-blue-mist-powder-glaze)
- [HSE: Glaze and colour preparation (CR1)](https://www.hse.gov.uk/PUBNS/guidance/cr1.pdf)
- [Valentine Clays: Flint technical data sheet](https://valentineclays.co.uk/cdn/shop/files/Flint_Damp_Dry_Technical_Data_Sheet.pdf)
- [Форум Ceramic Arts Daily: Ian Currie test tiles](https://community.ceramicartsdaily.org/topic/7974-ian-currie-test-tiles-forums/page/16/)
