Repository: AaronFilson/glazecalc

# Glazecalc

**Free glaze chemistry for potters.** Enter a glaze recipe and see its unity molecular formula
(UMF): the fluxes, alumina and silica it becomes in the kiln, and their ratio. Keep your recipes,
materials, colorants, firing logs and notes together in one private notebook.

**[glazecalcapp.com](https://glazecalcapp.com)**: try it without an account. A free, non-commercial project by
Aaron Filson, in 57 languages, and usable from AI assistants through its MCP server.
<table>
  <tr>

## At a glance

For anyone reading the code; the [highlights](#highlights) below give the details.

- **Stack:** Angular 22 (standalone components, signals, zoneless), TypeScript on Node 24 with Express

File: client/public/i18n/guides/making-a-glaze/bn.md
---
title: কীভাবে গ্লেজ তৈরি করবেন
lead: গ্লেজ কীভাবে কিনবেন, জমিয়ে রাখবেন, ওজন করবেন ও মেশাবেন, কীভাবে এর পুরুত্ব ঠিক করবেন, নিজের কাদামাটিতে পরীক্ষা করবেন, এবং আবার বানানোর মতো যথেষ্ট তথ্য লিখে রাখবেন।
---

## শুরু করার আগে {#before-you-start}

গ্লেজ{{en: glaze}} তৈরি মানে রেসিপি অনুযায়ী গুঁড়ো **কাঁচামাল** (গুঁড়ো করা খনিজ, কাদামাটি, আর **ফ্রিট**{{en: frits}}, অর্থাৎ কারখানায় তৈরি কাচ, গুঁড়ো করা) ওজন করা এবং পানির সঙ্গে মিশিয়ে **গ্লেজের গোলা**{{en: slurry}} বানানো; গোলা হলো পানিতে ধরে রাখা গুঁড়োর ঘন তরল। এরপর তা ছেঁকে নিন, গাঢ়তা ঠিক করুন, এবং কোনো পাত্রে লাগানোর আগে নিজের কাদামাটিতে পরীক্ষা করুন। এই গাইডের প্রতিটি সংখ্যা শুরুর হিসাব: আপনার গ্লেজের জন্য সঠিক পানি, গাঢ়তা ও চালনি সেটাই, যা আপনার পরীক্ষায় দেখা যায়। তাই কী করলেন আর কী পেলেন, লিখে রাখুন।

### যা যা লাগবে

- **একটি স্কেল** (দাঁড়িপাল্লা), যা পরীক্ষা ও রঞ্জক উপাদানের{{en: colorants}} জন্য 0.01 g পর্যন্ত পড়ে, আর কিলোগ্রামের ব্যাচের জন্য একটি বড় স্কেল।
- **ঢাকনাওয়ালা পাত্র**: শুকনো উপাদানের জন্য নিচু পাত্র, গ্লেজের জন্য বালতি। Derek Au পরীক্ষার গ্লেজ ঢাকনাওয়ালা স্যুপের কৌটায় রাখেন।
- **প্রতিটি উপাদানের জন্য একটি পরিষ্কার হাতা**, যাতে এক গুঁড়ো অন্যটিতে না মেশে।
- **মেশানোর যন্ত্র**: মিক্সিং প্যাডেলসহ একটি ড্রিল, অথবা ছোট পরীক্ষার জন্য শুধু গ্লেজের কাজে রাখা একটি ব্লেন্ডার। আর কিছু না থাকলে একটি হুইস্ক চলবে।
- **চালনি**, যুক্তরাজ্যে যা sieve ও **lawn** নামে বিক্রি হয়: 80 মেশ, আর রঞ্জক উপাদানসহ গ্লেজের জন্য 100 বা 120 মেশ।
- **100 mL মাপার সিলিন্ডার বা সিরিঞ্জ**, আপেক্ষিক গুরুত্ব{{en: specific gravity}} মাপার জন্য।
- **লেবেল, জলরোধী মার্কার ও একটি খাতা**, অথবা Glazecalc-এর [নোট](/notes) ও [পোড়ানোর রেকর্ড](/firing)।
- **টেস্ট টাইল**{{en: test tiles}}, যে কাদামাটিতে গ্লেজ করবেন সেটি দিয়ে বানানো।
- **একটি রেসপিরেটর, রাবারের দস্তানা, একটি স্পঞ্জ ও একটি মোছার কাপড়।**

> [!WARNING]
> **শুকনো গ্লেজের গুঁড়ো ধুলার ঝুঁকি তৈরি করে।** শুকনো গ্লেজের 10 থেকে 60% হতে পারে ক্রিস্টালাইন সিলিকা, আর যুক্তরাজ্যের স্বাস্থ্য ও নিরাপত্তা নির্বাহী সংস্থা (Health and Safety Executive, HSE) সতর্ক করে যে এর ধুলা সাধারণ আলোয় দেখা যায় না। অল্প উচ্চতায় রেখে আলতো করে হাতা দিয়ে তুলুন, ঢাকনা বন্ধ রাখুন, যত তাড়াতাড়ি পারেন গুঁড়ো ভিজিয়ে নিন, আর ভেজা পদ্ধতিতে পরিষ্কার করুন, ঝাড়ু দিয়ে কখনো নয়। গুঁড়ো শুকনো থাকা পর্যন্ত ঠিকমতো ফিট করা রেসপিরেটর পরুন (যুক্তরাষ্ট্রে N95 বা P100, যুক্তরাজ্য ও ইউরোপীয় ইউনিয়নে FFP2 বা FFP3, অস্ট্রেলিয়া ও নিউজিল্যান্ডে P2 বা P3)। ধুলা, রেসপিরেটর ও পরিষ্কার করার পূর্ণ বিবরণ আছে [নিরাপদে মেশানো ও বায়ুচলাচল](/guides/safe-mixing) গাইডে।

## উপাদান কেনা {#buying-materials}

### কোথায় কিনবেন

মৃৎশিল্পীরা সিরামিক সরবরাহকারীদের কাছ থেকে কেনেন; তারা কাদামাটি, গ্লেজের উপাদান ও যন্ত্রপাতি বিক্রি করে। নিচের তালিকায় আপনার দেশের কিছু দোকান আছে, প্রতিটি দোকানের নিজের সাইটে যাচাই করা, আর আপনি অন্য দেশ বা অঞ্চল বেছে নিয়ে সেখানকার দোকানও দেখতে পারেন। মজুত বদলায়, তাই অর্ডারের আগে যাচাই করুন। Sibelco ও Imerys-এর মতো বড় উৎপাদকেরা শিল্পের কাছে বিক্রি করে; মৃৎশিল্পীরা তাদের উপাদান কেনেন এই ধরনের দোকানের মাধ্যমে। সিরামিকের তথ্যসাইট Digitalfire অন্যান্য জায়গার সরবরাহকারী দোকানের একটি তালিকা রাখে।

::shops

### কতটা কিনবেন

সাধারণ বস্তা যুক্তরাষ্ট্রে **50 lb (22.7 kg)** আর অন্যত্র **25 kg (55 lb)**, তাই দুটি প্রায় একই। অনেক সরবরাহকারী পরীক্ষার জন্য 1, 2.5 বা 5 kg-এর প্যাকও বিক্রি করে (প্রায় 2.2, 5.5 বা 11 lb)। খোলা রেসিপি-ডেটাবেস Glazy পরামর্শ দেয়, যে উপাদান নিয়মিত ব্যবহার করেন (ফেল্ডস্পার, সিলিকা, কেওলিন, হোয়াইটিং, আর মাঝারি তাপমাত্রার জন্য ফ্রিট) তা পুরো বস্তায় কিনতে, যা প্রায়ই 20 থেকে 30% সস্তা। **রঞ্জক উপাদান**, অর্থাৎ যে ধাতব অক্সাইড ও স্টেইন গ্লেজে রং আনে, তা অল্প পরিমাণে কিনুন: বেশিরভাগই 5%-এর কম ব্যবহার হয়। Glazy-র নমুনা কেনাকাটার তালিকার দাম দাঁড়িয়েছিল মাঝারি তাপমাত্রার জন্য প্রায় $515 এবং উচ্চ তাপমাত্রার জন্য প্রায় $397, মার্কিন দামে।

### শুরুর সেট

যেকোনো তাপমাত্রার জন্য Glazy-র মূল তালিকা হলো সিলিকা, কেওলিন, ফেল্ডস্পার, হোয়াইটিং, জিঙ্ক অক্সাইড, আর ডলোমাইট বা ট্যালক। বেশিরভাগ মাঝারি তাপমাত্রার (শঙ্কু (Orton cone) 5 থেকে 6) গ্লেজে বোরনও লাগে, সাধারণত ফ্রিট থেকে, যাকে Glazy বলে “কাঁচা বোরেটের চেয়ে সামঞ্জস্যপূর্ণ ও কম দ্রবণীয়”। নিচের সেটটি আমাদের প্রস্তাব, Glazy-র তালিকা ও একটি ফোরামের তালিকা থেকে নেওয়া। প্রতিটি উপাদান কী করে, তা বোঝানো আছে [মূল নীতি থেকে গ্লেজ করা](/guides/glazing-basics) গাইডে।

Table: উপাদানের শুরুর সেট (আমাদের প্রস্তাব)
Label: শুরুর সেট

| উপাদান                                         | কী কিনবেন                                                                                  |
| ---------------------------------------------- | ------------------------------------------------------------------------------------------ |
| সিলিকা (ফ্লিন্টও বলা হয়; নিচে দেখুন)          | 325 মেশ, যে সূক্ষ্মতর মান Glazy গ্লেজের জন্য পছন্দ করে                                     |
| কেওলিন{{en: kaolin}} (যুক্তরাজ্যে চায়না ক্লে) | যুক্তরাষ্ট্রে EPK; যুক্তরাজ্যে Grolleg বা অন্য কোনো চায়না ক্লে; নিউজিল্যান্ডে NZ kaolin   |
| পটাশ ফেল্ডস্পার{{en: potash feldspar}}         | আপনার এলাকায় এখন যেটি পাওয়া যায়, যেমন যুক্তরাষ্ট্রে Mahavir                             |
| নেফেলিন সায়েনাইট{{en: nepheline syenite}}     | যেকোনোটি; Glazy-র মতে এর বিগলন ক্ষমতা বেশি; প্রায়ই নিম্ন ও মাঝারি তাপমাত্রায় ব্যবহার হয় |
| হোয়াইটিং{{en: whiting}}                       | যেকোনোটি                                                                                   |
| ট্যালক                                         | অ্যাসবেস্টসমুক্ত যেকোনো মান; এর SDS দেখে নিন (“নিরাপদে মেশানো ও বায়ুচলাচল” দেখুন)         |
| মাঝারি তাপমাত্রার জন্য একটি বোরন ফ্রিট         | Ferro 3134, 3124 বা 3195; যুক্তরাজ্যে Potterycrafts P3124 বা P3195                         |
| বেন্টোনাইট ও রঞ্জক উপাদান                      | অল্প পরিমাণ                                                                                |

### ডেটা শিট ও নিরাপত্তা তথ্যপত্র

প্রতিটি উপাদানের জন্য দুটি নথি চেয়ে নিন। **টেকনিক্যাল ডেটা শিট** (TDS) দেয় এর **রাসায়নিক বিশ্লেষণ**: গুঁড়োতে প্রতিটি অক্সাইডের ওজন অনুযায়ী ভাগ। Glazecalc এগুলো থেকেই হিসাব করে, আর আপনি সরবরাহকারীর বিশ্লেষণ থেকে [উপাদান পাতায়](/material) নতুন উপাদান যোগ করতে পারেন। **নিরাপত্তা তথ্যপত্র** (SDS) বলে কাঁচা গুঁড়ো কীভাবে সামলাতে হবে। প্রতিটি SDS রেখে দিন, আর মেশানোর আগে পড়ে নিন।

বিশ্লেষণ গড় মান, প্রতিশ্রুতি নয়। Valentine Clays তাদের ফ্লিন্টের ডেটা শিটে ছাপে “গড় মান। এগুলো কোনো স্পেসিফিকেশন নয়”, আর Glazy-তে বিভিন্ন বছরের Custer ফেল্ডস্পারের বিশ্লেষণে সিলিকা প্রায় 68.5% থেকে 72.4% পর্যন্ত ওঠানামা করে। আমরা প্রস্তাব করি প্রতিটি বস্তার **লট নম্বর** (এর ব্যাচ কোড) আপনার রেকর্ডে লিখে রাখতে, যাতে নির্ভরযোগ্য কোনো গ্লেজে বদল এলে বুঝতে পারেন উপাদান থেকে এসেছে কি না।

যুক্তরাজ্যের HSE সতর্ক করে যে ক্রিস্টালাইন সিলিকা “ভুলভাবে ‘অ্যামরফাস সিলিকা’ লেবেল করা হতে পারে”। আর SDS গুঁড়ো সম্পর্কে, পোড়ানো পাত্র সম্পর্কে নয়: পোড়ানো গ্লেজ খাবারের জন্য নিরাপদ{{en: food safe}} কি না, সে বিষয়ে এতে কিছুই বলা নেই। তা দেখাতে পারে শুধু পোড়ানো পাত্রের ধাতু নির্গমন পরীক্ষা{{en: leach test}}, যা গবেষণাগারে করা হয়।

### নাম বদলায়, তাই রসায়ন দেখে কিনুন

খনি বন্ধ হলে ব্র্যান্ডের নাম হারিয়ে যায়। দক্ষিণ ডাকোটায় 75 বছরের বেশি সময় ধরে খোঁড়া Custer ফেল্ডস্পার 2023 সালের শেষে ফুরিয়ে গেছে। Clay Art Center যখন G-200 AU ও Mahavir-এ গেল, তখন তাদের প্রায় অর্ধেক গ্লেজ সমন্বয় করতে হয়েছিল। G-200 ও G-200 HP-ও এখন নেই, আর Laguna এখন Mahavir আমদানি করে, যার রসায়ন G-200-এর কাছাকাছি।

**Gerstley Borate**, অনেক পুরোনো রেসিপির একটি প্রাকৃতিক বোরন খনিজ, 2000 সালে তার খনি বন্ধ হওয়ার পর থেকে দুষ্প্রাপ্য, যদিও New Mexico Clay 2025 সালের নভেম্বরে জানিয়েছিল যে Laguna “Gerstley Borate Original” সরবরাহ করছে। বিকল্প হিসেবে **Gillespie Borate** নিয়ে উৎসগুলো একমত নয়। এর প্রস্তুতকারক বলে এটি সমান ওজনে বদলে ব্যবহার করা যায়। Berkeley Potters Studio বলে এটি “সরাসরি বিকল্প নয়”, আর Digitalfire দেখেছে এতে গ্লেজের রং বদলে গেছে। নিরাপদ পথ হলো দুটিকে তাদের অক্সাইড দিয়ে তুলনা করা, তারপর পরীক্ষা করা।

অঞ্চলভেদে নামও আলাদা। উত্তর আমেরিকায় **ফ্লিন্ট**, কোয়ার্টজ ও সিলিকা একই গুঁড়ো সিলিকা বোঝায়, আর Digitalfire বলে সরবরাহকারীদের কাছে আসল ফ্লিন্টের গুঁড়ো সম্ভবত পাবেন না। যুক্তরাজ্যে ফ্লিন্ট আলাদা পণ্য: Valentine-এর ফ্লিন্ট ক্যালসাইন্ড (পুড়িয়ে নেওয়া) সিলিকা। দুটিই প্রায় খাঁটি সিলিকা, তাই আমরা আশা করি দুটি কাছাকাছি হবে, তবু বিশ্লেষণ দেখে নিন। কেওলিনের ক্ষেত্রে Glazy বলে, EPK-এর বদলে চায়না ক্লের মতো এক-এক অদলবদল “প্রায়ই ভালোই চলে, বিশেষ করে পরিমাণ \<10% হলে”।

অনেক রেসিপিতে এমন উপাদানের নাম থাকে যা এক দেশে বিক্রি হয়, অন্য দেশে হয় না। নিচের তালিকায় Glazecalc-এর লাইব্রেরির প্রতিটি উপাদান, যা আপনি যেখানে কেনেন সেখানে বিক্রি হয় না, তার জন্য বিশ্লেষণ মিলিয়ে সেখানে বিক্রি হওয়া সবচেয়ে কাছের একই ধরনের উপাদান বের করা হয়েছে। সংখ্যাটি দেখায় দুটি কতটা আলাদা: প্রতি 100 g উপাদানে তাদের পোড়ানো অক্সাইডের পার্থক্য গ্রামে, সব অক্সাইডের যোগফল ধরে। প্রায় 15 g-এর মধ্যে হলে সাধারণত একটি অন্যটির জায়গায় প্রথম পরীক্ষায় চলতে পারে। নামগুলোর সঙ্গে প্রস্তুতকারক ও দোকানের নিজস্ব কোড দেওয়া আছে, যাতে নাম ধরে চাইতে পারেন।

::local-equivalents

> [!NOTE]
> Glazecalc উপাদান মেলায় পোড়ানো গ্লেজে সেটি কী যোগ করে তা দিয়ে, নাম দিয়ে নয়। যে উপাদান আর তৈরি হয় না, এমন উপাদানসহ একটি [রেসিপি](/recipe) বলে দেয় এখন কী ব্যবহার হয়। **পরিমাণ প্রস্তাব করুন ও তুলনা করুন** বিকল্পের জন্য পরিমাণ আবার হিসাব করে, আর **আমার যা আছে তার সঙ্গে মেলান** আপনার তাকের উপাদান দিয়ে রেসিপিটি আবার বানায়। দুটিই শুধু পোড়ানো অক্সাইড মেলায়, তাই আগে অল্প ব্যাচ পরীক্ষা করুন।

## উপাদান ও গ্লেজ জমিয়ে রাখা {#storing}

### শুকনো উপাদান

গুঁড়ো শুকনো রাখুন, ঢাকনাওয়ালা পাত্রে, যেগুলো হাতা দিয়ে তোলার সময় ছাড়া বন্ধ থাকে; Glazy বায়ুরোধী পাত্রের পরামর্শ দেয়। গভীর ড্রামের চেয়ে নিচু পাত্র বেছে নিন: যুক্তরাজ্যের HSE বলে গভীর ড্রামে ঝুঁকে পড়তে হয়, আর ধুলাকে নামতে হয় আরও দূর। পাত্র তাকে রাখুন, যাতে নিচটা মুছতে পারেন। সোডা অ্যাশ ও Cornish stone বাতাস থেকে আর্দ্রতা টেনে নেয়। ফোরামের একজন মৃৎশিল্পী এগুলো বেকিং ট্রেতে প্রায় {{50 °C; 122 °F}}-এ শুকান, আর সতর্ক করেন যে হিমশীতল গ্যারেজে পাতলা রঙের বালতি ফেটে যেতে পারে। আমরা প্রস্তাব করি দ্রবণীয় উপাদান (সোডা অ্যাশ, বোরাক্স, লিথিয়াম কার্বনেট, আর Gerstley Borate-এর মতো কাঁচা বোরেট) বায়ুরোধী পাত্রে ঘরের ভেতরে রাখতে।

### মেশানো গ্লেজ

বালতির গ্লেজ বদলাতেই থাকে। সামান্য দ্রবণীয় উপাদান (নেফেলিন সায়েনাইট, লিথিয়াম কার্বনেট, Gerstley Borate, কোলম্যানাইট, স্ট্রনশিয়াম কার্বনেট, আর সাধারণভাবে ফ্রিট) সময়ের সঙ্গে গ্লেজের প্রবাহ বদলে দেয় এবং ছোট কেলাস তৈরি করতে পারে, গরম ঘরে আরও বেশি। Gerstley Borate গোলাকে জেল করে দেয়, “এমনকি কম শতাংশেও”। থিতিয়ে যাওয়া গ্লেজের ওপরে বাদামি পানি হলো দ্রবীভূত লোহা: তা ঢেলে ফেলে পরিষ্কার পানি দিন। আরও যা আশা করতে পারেন:

- **হার্ড-প্যানিং**: যে গ্লেজ এত ঘন করে মেশানো যে কোনো সংযোজন লাগে না, তা প্রায়ই থিতিয়ে শক্ত স্তর হয়ে যায়। একে পাতলা করে জেল করালে সাহায্য হয় (আপেক্ষিক গুরুত্ব দেখুন)।
- **গন্ধ**, CMC-র মতো আঠা খাওয়া অণুজীব থেকে। গন্ধওয়ালা গ্লেজ ঠিকমতো লাগলে তবু ব্যবহার করা যায়।
- **জমে যাওয়া**: বালতি একে থেকে দূরে রাখুন। জমে যাওয়া বালতি ঘরের তাপমাত্রায় গলতে দিন, আর ফাটল আছে কি না দেখুন।

ব্যবহৃত গ্লেজ মূল মজুতের বালতিতে ফেরত ঢালবেন না, বা তাতে তুলি ডোবাবেন না। জমিয়ে রাখা গ্লেজ ব্যবহারের আগে নেড়ে নিন, আবার আপেক্ষিক গুরুত্ব মেপে নিন, আর দলা বা কেলাস থাকলে ছেঁকে নিন।

### লেবেল

প্রতিটি বালতিতে জলরোধী মার্কার দিয়ে লেবেল লাগান। Ceramic Arts Network-এর জন্য লেখা Zakin-এর মতে লেবেলে থাকবে গ্লেজের নাম, রঞ্জক উপাদানসহ পূর্ণ রেসিপি, শঙ্কু, তারিখ, আর ভাগাভাগির স্টুডিওতে আপনার নামের আদ্যক্ষর। আমরা প্রস্তাব করি লক্ষ্য আপেক্ষিক গুরুত্ব এবং যোগ করা এপসম সল্ট বা CMC-ও যোগ করতে। UT Austin-ও রং দিয়ে চিহ্নিত করে: নিম্ন তাপমাত্রার জন্য কমলা বালতি, মাঝারির জন্য সাদা। লেবেলহীন গ্লেজকে এমন গ্লেজ ধরে নিন যাতে সীসা থাকতে পারে, আর খাবারের পাত্রে তা ব্যবহার করবেন না।

## ওজন করা {#weighing}

### শতাংশ ও ব্যাচ

রেসিপিতে প্রতিটি উপাদান শুকনো ওজনের শতাংশ হিসেবে দেওয়া থাকে। প্রধান উপাদানগুলো সাধারণত মিলিয়ে 100 হয়, আর রঞ্জক উপাদান প্রায়ই তার ওপরে যোগ হয়। **ব্যাচ**, অর্থাৎ একবারে যে পরিমাণ মেশান, বানাতে ব্যাচের আকারকে 100 দিয়ে ভাগ করুন, আর প্রতিটি সংখ্যাকে সেই ফল দিয়ে গুণ করুন। 5000 g-এর জন্য UT Austin 50 দিয়ে গুণ করে, তাই 4%-এর উপাদান হয়ে যায় 200 g।

> [!NOTE]
> [রেসিপির পাতায়](/recipe) **ব্যাচের মাপে আনুন** গুণটা করে দেয়: ধরুন 500 g দিলেন, তাহলে প্রতিটি পরিমাণ ওজন করার গ্রামে হয়ে যায়, অথবা সেটিংসে বেছে নিলে পাউন্ড ও আউন্সে। **প্রিন্ট করুন** শুধু ব্যাচের তালিকা দিতে পারে, এক বালতিতে ওজনের জন্য চলতি মোটসহ, আর প্রতিটি উপাদানের পাশে টিক দেওয়ার একটি ঘর সহ।

### সবচেয়ে ছোট পরিমাণ অনুযায়ী স্কেল বেছে নিন

স্কেলের **রেজোলিউশন**, অর্থাৎ সবচেয়ে ছোট যে ধাপ সে দেখায়, ঠিক করে দেয় কত ছোট পরিমাণ ভালোভাবে ওজন করা যাবে। 100 g-এর পরীক্ষায় 0.5%-এর রঞ্জক উপাদান হলো 0.5 g। যে স্কেল 0.1 g পর্যন্ত পড়ে তাতে 0.05 g ভুল হতে পারে, যা ওই পরিমাণের প্রায় 10%; 0.15 g-এর ক্ষেত্রে ভুল প্রায় এক-তৃতীয়াংশ। এটি আমাদের হিসাব, তবু এ থেকে বোঝা যায় রঞ্জক উপাদানের জন্য কেন সূক্ষ্মতর স্কেল লাগে।

কতটা সূক্ষ্ম স্কেল দরকার, তা নিয়ে পরামর্শ আলাদা। Derek Au দেখেছেন একটি সস্তা 200 g ডিজিটাল স্কেল বারবার ভুল দেয়। শুধু একটি কিনলে তিনি 0.01 g পর্যন্ত পড়ে এমন 200 g স্কেল সুপারিশ করেন, আর একটি ভালো ট্রিপল-বিম ব্যালান্সকে বলেন “সস্তা ডিজিটাল স্কেলের চেয়ে অনেক বেশি নির্ভরযোগ্য”। আমাদের মতে নিরাপদ বাছাই হলো পরীক্ষার (50 থেকে 200 g) ও রঞ্জক উপাদানের জন্য 0.01 g, আর 1 kg (প্রায় 2 lb) ও তার বেশি ব্যাচের জন্য 0.1 g বা 1 g পর্যন্ত পড়া বেঞ্চ স্কেল। দুটিই মাঝে মাঝে একটি ক্যালিব্রেশনের ওজন দিয়ে যাচাই করুন।

### ক্রম ধরে ওজন করুন, আর প্রতিটিতে টিক দিন

1. প্রতিটি উপাদান যথেষ্ট আছে কি না দেখে নিন।
2. রেসপিরেটর পরুন। স্কেল পরিষ্কার ও সমতল আছে কি না দেখুন।
3. খালি পাত্র স্কেলে রাখুন এবং **টেয়ার** চাপুন, যা রিডিং শূন্য করে দেয়, যাতে শুধু যা যোগ করছেন তাই ওজন হয়।
4. প্রতিটি উপাদান একে একে নিজস্ব পরিষ্কার হাতা দিয়ে ওজন করুন, পরেরটি খোলার আগে প্রতিটি পাত্র বন্ধ করুন, আর উপাদান যোগ হওয়া মাত্র তাতে টিক দিন।

Derek Au আলাদা আলাদা স্তূপ করে এক বাটিতে ওজন করেন, যাতে ভুল হলে হাতা দিয়ে তুলে নেওয়া যায়। যদি উপাদানগুলোর মাঝে টেয়ার না করে এক বালতিতে ওজন করেন, তাহলে Glazecalc-এর চলতি মোট বলে দেয় প্রতিটির পর স্কেলে কত দেখানো উচিত।

## মেশানো ও ছাঁকা {#mixing}

### কতটা পানি

উৎসগুলো একমত নয়। Derek Au ঘন দিয়ে শুরু করেন, প্রতি 100 g গুঁড়োয় 50 mL পানি, পরে আরও যোগ করেন। Potterycrafts একটি গুঁড়ো গ্লেজের জন্য প্রতি 100 g-এ 65 mL দেয়। UT Austin পানি ও গুঁড়ো সমান ওজনে নেয়, আর Digitalfire যখন 20 kg পানিতে 20 kg গুঁড়ো দিয়েছিল, তখন তারা 1.46 আপেক্ষিক গুরুত্ব মেপেছিল।

পানি দ্রুত যোগ করা যায়, কিন্তু বের করতে সময় লাগে, তাই কম দিয়ে শুরু করুন। আমাদের অনুমান: শুরু করুন **প্রতি 100 g-এ প্রায় 70 থেকে 80 mL** দিয়ে (প্রতি কিলোগ্রামে 700 থেকে 800 mL, অথবা প্রতি পাউন্ডে প্রায় 11 থেকে 12 US fl oz)। সেই গাঢ়তায় ভিজিয়ে, মিশিয়ে ও ছেঁকে নিন, তারপর আপেক্ষিক গুরুত্ব ঠিক না হওয়া পর্যন্ত অল্প অল্প করে পানি যোগ করুন। 1 mL পানির ওজন 1 g, তাই পানি ওজন করে নিতে পারেন। বেশি হয়ে গেলে গ্লেজ থিতাতে দিন, তারপর ওপর থেকে পরিষ্কার পানি স্পঞ্জ দিয়ে তুলে নিন বা ঢেলে ফেলুন।

### যন্ত্র ও পানি

- **প্রপেলার মিক্সার।** Digitalfire একটি ভালো মিক্সারকে বলে “অপরিহার্য”। তারযুক্ত ড্রিলে মিক্সিং প্যাডেল লাগালে বালতিতে কাজ চলে। UT Austin গ্লেজ মেশানো দেখা যাওয়ার পরও অন্তত 4 থেকে 5 মিনিট চালায়, আর ব্লেড বালতি থেকে দূরে রাখে, কারণ তা প্লাস্টিক চেঁছে তুলতে পারে।
- **ব্লেন্ডার।** এটি “ছোট ব্যাচের জন্য অত্যন্ত ভালো কাজ করে” (Digitalfire)। শুধু গ্লেজের জন্য রাখুন: এটি আর কখনো রান্নাঘরে ফেরত নেবেন না।
- **হুইস্ক বা কাঠি।** মিক্সার না থাকলে Zakin-এর বাছাই।

পানিও আলাদা হয়, আর Digitalfire জানায় এতে গোলার আচরণ বদলে যায়। Derek Au রিভার্স-অসমোসিসের পানি ব্যবহার করেন, কারণ তাঁর কলের পানি খর পানি। যা-ই ব্যবহার করুন, লিখে রাখুন।

### ধাপে ধাপে

1. রেসপিরেটর পরুন, আর হাত ডোবালে রাবারের দস্তানাও। Zakin ওজন শুরু থেকে গ্লেজ ভেজা হওয়া পর্যন্ত মাস্ক পরেন।
2. প্রতি 100 g গুঁড়োর জন্য প্রায় 70 থেকে 80 mL পানি বালতিতে মেপে নিন।
3. ওজন করা গুঁড়ো আলতো করে, অল্প উচ্চতা থেকে যোগ করুন। UT Austin গরম পানিতে গুঁড়ো মেশায়; Zakin ও Au গুঁড়োতে পানি মেশান। আমরা প্রস্তাব করি পানিতে গুঁড়ো, যাতে ধুলা কম ওড়ে, তবে অনেক বেন্টোনাইটওয়ালা রেসিপি বাদে: তার শুকনো গুঁড়োগুলো আগে একসঙ্গে নেড়ে নিন।
4. **ভিজতে দিন (স্লেক)**: নাড়াচাড়া না করে গুঁড়োকে ভিজতে দিন। Digitalfire প্রায় 20 মিনিট অপেক্ষা করে। আঠা বা বাইন্ডারওয়ালা গুঁড়ো সারারাত রাখতে হয়।
5. শুকনো কোনো পকেট বা দলা না থাকা পর্যন্ত মেশান।
6. দুবার ছেঁকে নিন (নিচে দেখুন)।
7. ঢেকে সারারাত রেখে দিন, তারপর আবার মিশিয়ে নিচে শক্ত স্তর জমেছে কি না দেখুন।
8. আপেক্ষিক গুরুত্ব মাপুন, আর লক্ষ্যে পৌঁছাতে অল্প অল্প করে পানি যোগ করুন।
9. বালতিতে লেবেল লাগান, আর কী করলেন লিখে রাখুন।
10. ভেজা পদ্ধতিতে পরিষ্কার করুন: মেঝে মুছুন এবং উপাদানের পাত্রগুলোর বাইরেসহ প্রতিটি তল মুছে নিন।

### ছাঁকা

**চালনি** হলো ফ্রেমে লাগানো জালের পর্দা। তুলি দিয়ে এর ভেতর দিয়ে গ্লেজ ঠেলে দিলে মেশানোর পরও থেকে যাওয়া দলা ভেঙে যায়, আর যে কণা পোড়ানোর পর দাগ হয়ে থাকত তা আটকে যায়। **মেশ** সংখ্যা যত বেশি, জাল তত সূক্ষ্ম: 80 মেশের ফাঁক প্রায় 0.18 mm, আর 100 মেশের প্রায় 0.15 mm।

উৎসগুলো আলাদা আলাদা মেশের সুপারিশ করে। Zakin 50 বা 80 মেশে দুবার ছাঁকেন। Derek Au বেশিরভাগ গ্লেজের জন্য 120 মেশ ব্যবহার করেন, বিশেষ করে কোবাল্ট বা লোহাযুক্তগুলোর জন্য: একটি সেলাডনে 80 মেশে তিনবার ছাঁকার পরও লোহার দাগ থেকে গিয়েছিল, আর 120 মেশে একবার ছাঁকাতেই তা সেরে গেল। ছাইয়ের গ্লেজ ও মোটা উপাদানওয়ালা অন্যগুলোর জন্য তিনি 60 থেকে 80 মেশ রাখেন। যুক্তরাজ্যের Potterycrafts প্রস্তাব করে 60 থেকে 80 মেশ। একটি নিরাপদ শুরুর বাছাই:

Table: কোন চালনি ব্যবহার করবেন
Label: চালনির মেশ

| গ্লেজ                                        | চালনি               |
| -------------------------------------------- | ------------------- |
| বেশিরভাগ গ্লেজ                               | 80 মেশে দুবার ছাঁকা |
| কোবাল্ট বা লোহার মতো রঞ্জক উপাদানসহ গ্লেজ    | 100 থেকে 120 মেশ    |
| ছাইয়ের গ্লেজ, আর মোটা উপাদানওয়ালা অন্যগুলো | 60 থেকে 80 মেশ      |

## আপেক্ষিক গুরুত্ব {#specific-gravity}

**আপেক্ষিক গুরুত্ব**{{en: specific gravity}} (SG) বলে দেয় আপনার গোলায় কতটা গুঁড়ো আছে। এটি একটি আয়তনের গ্লেজের ওজনকে সমান আয়তনের পানির ওজন দিয়ে ভাগ করলে পাওয়া যায়। পানি 1.00, আর যে গ্লেজের {{SG 1.45}}, তার প্রতি 100 mL-এর ওজন 145 g। মাপা আপেক্ষিক গুরুত্ব ধরে মেশানোই প্রতিবার একই গাঢ়তা ও একই প্রলেপ পাওয়ার উপায়। এর কোনো একক নেই, তাই গ্রাম বা আউন্স, দুইয়েই একই।

### 100 mL ওজন করে মাপুন

1. গ্লেজ নেড়ে নিন, যাতে কিছু থিতিয়ে না থাকে।
2. একটি 100 mL **মাপার সিলিন্ডার** (দাগ কাটা লম্বা মাপার নল) বা একটি 100 mL সিরিঞ্জ স্কেলে রাখুন, আর টেয়ার করুন।
3. চোখের সমান উচ্চতায় দাগ দেখে গ্লেজ দিয়ে ঠিক 100 mL ভরুন।
4. ওজন করুন, আর গ্রামকে 100 দিয়ে ভাগ করুন: 145 g মানে আপেক্ষিক গুরুত্ব 1.45।

Digitalfire একটি কাপে 500 g পানির উচ্চতায় দাগ দেয়, দাগ পর্যন্ত গ্লেজ ভরে, আর ওজনকে 500 দিয়ে ভাগ করে; বড় ও পূর্ণ পাত্রে মাপ বেশি নির্ভুল হয়। **হাইড্রোমিটার**, যা একটি ভাসমান যন্ত্র আর গ্লেজে যেখানে ভাসে সেখানে পড়তে হয়, দ্রুত, কিন্তু ঘন বা জেল হওয়া গ্লেজে ভুল পড়তে পারে। Potclays-এর মতো যুক্তরাজ্যের হাইড্রোমিটার বোমে ডিগ্রিতে (°Bé) পড়ে। আমাদের হিসাবে SG = 145 ÷ (145 − °Bé), তাই 46 °Bé প্রায় 1.46। যুক্তরাজ্যের পুরোনো বইয়ে **পিন্ট ওজন** দেওয়া থাকে, অর্থাৎ এক ইম্পেরিয়াল পিন্ট গ্লেজের আউন্স: তাকে 20 দিয়ে ভাগ করুন, তাই 29 oz প্রায় আপেক্ষিক গুরুত্ব 1.45 (এটিও আমাদের হিসাব)।

### কোন মানে পৌঁছাবেন

উৎসগুলো একমত নয়, সবচেয়ে বেশি তুলি দিয়ে লাগানো ও স্প্রে করার ক্ষেত্রে, যেখানে যুক্তরাজ্যের সরবরাহকারী Potclays অনেক বেশি মান দেয় (তাদের নিজেদের মান “শুধু নির্দেশনার জন্য”)। প্রতিটি সংখ্যাকে শুরুর হিসাব ধরুন। Digitalfire-এর মূল পরামর্শ হলো প্রতিটি গ্লেজের জন্য যে আপেক্ষিক গুরুত্ব ও জেল ভাব কাজ করে তা খুঁজে বের করা, তারপর তা পুনরাবৃত্তি করা ও লিখে রাখা।

Table: আপেক্ষিক গুরুত্বের লক্ষ্যমান, যেখানে উৎসগুলো একমত নয়
Label: আপেক্ষিক গুরুত্বের লক্ষ্যমান

| ব্যবহার           | Digitalfire ও Glazy                                                                                                                              | Potclays (যুক্তরাজ্য)                     | শুরুর নিরাপদ মান                                             |
| ----------------- | ------------------------------------------------------------------------------------------------------------------------------------------------ | ----------------------------------------- | ------------------------------------------------------------ |
| ডোবানো            | {{SG 1.40}} (5 সেকেন্ডের ডুবের জন্য) থেকে {{SG 1.50}} (1 সেকেন্ডের ডুবের জন্য); ঘরে মেশানো জেল করা গ্লেজ সবচেয়ে ভালো কাজ করে {{SG 1.43–1.45}}-এ | স্বচ্ছ {{SG 1.46–1.48}}; রঙিন {{SG 1.61}} | {{SG 1.45}}; টপটপ করে পড়লে {{SG 1.43}}-এ পাতলা করে জেল করুন |
| তুলি দিয়ে লাগানো | {{SG 1.25}} (পাতলা স্বচ্ছ) থেকে {{SG 1.55}} (গাঢ় নকশা)                                                                                          | {{SG 1.71–1.81}}                          | পণ্যের নির্দেশ মানুন; CMC আঠা বা তুলির মাধ্যম ব্যবহার করুন   |
| স্প্রে করা        | কোনো মান নেই; Ceramic Arts Network-এর জন্য লেখা Hopper বলেন অনেক পাতলা, একটি ডিফ্লকুলেন্টসহ (যে সংযোজন গোলাকে আরও তরল করে)                       | {{SG 1.71}}                               | নির্ভরযোগ্য কোনো সংখ্যা নেই; শুধু স্প্রে বুথে স্প্রে করুন    |

ডোবানো গ্লেজ চোখে যাচাই করতে AMACO 5 সেকেন্ড ডোবায় এবং মার্কিন ডাইম মুদ্রার মতো পুরু একটি প্রলেপ খোঁজে। যাচাইয়ের জন্য Digitalfire 5 সেকেন্ড ডোবানো টাইল পুড়িয়ে দেখে।

### লক্ষ্য আপেক্ষিক গুরুত্বের জন্য পানি: আমাদের অনুমান

নিচের তালিকাটি আমাদের নিজস্ব হিসাব, কোনো উৎসের নয়। এতে ধরা হয়েছে গুঁড়োর কণার ঘনত্ব প্রতি cm³-এ 2.6 g, যা একটি অনুমান, মাপা মান নয়। কাদামাটি, দ্রবণীয় উপাদান ও জেল হওয়া আসল গ্লেজকে বদলে দেয়, তাই একে শুরুর জন্য ব্যবহার করুন, তারপর মেপে নিন। যাচাই হিসেবে, এটি গুঁড়ো ও পানি সমান ওজনে নিলে {{SG 1.44}} অনুমান করে, যা Digitalfire-এর মাপা {{SG 1.46}}-এর কাছাকাছি। এটি আরও দেখায় যে প্রতি 100 g-এ 70 থেকে 80 mL আপনাকে {{SG 1.50}}-এর ওপরে শুরু করায়, যা আপনার প্রয়োজনের চেয়ে ঘন।

Table: লক্ষ্য আপেক্ষিক গুরুত্বের জন্য পানি (আমাদের অনুমান)
Label: লক্ষ্য আপেক্ষিক গুরুত্বের জন্য পানি

| লক্ষ্য      | প্রতি 100 g গুঁড়োয় | প্রতি কিলোগ্রামে |      প্রতি পাউন্ডে |
| ----------- | -------------------: | ---------------: | -----------------: |
| {{SG 1.40}} |        প্রায় 115 mL |   প্রায় 1150 mL | প্রায় 18 US fl oz |
| {{SG 1.45}} |         প্রায় 98 mL |    প্রায় 980 mL | প্রায় 15 US fl oz |
| {{SG 1.50}} |         প্রায় 85 mL |    প্রায় 850 mL | প্রায় 13 US fl oz |
| {{SG 1.60}} |         প্রায় 64 mL |    প্রায় 640 mL | প্রায় 10 US fl oz |

### এপসম সল্ট, CMC আঠা ও বেন্টোনাইট

**এপসম সল্ট** গ্লেজকে স্থির থাকলে সামান্য জেল করে দেয় এবং নাড়লে আবার প্রবাহিত করে। একে বলে **ফ্লকুলেট** করা, আর যে গ্লেজ এভাবে আচরণ করে তা **থিক্সোট্রপিক**{{en: thixotropic}}: এটি আরও সমানভাবে লাগে, কম টপটপ করে পড়ে ও কম থিতায়। Digitalfire প্রস্তাব করে আপেক্ষিক গুরুত্ব ঠিক হওয়ার পর প্রতি গ্যালনে প্রায় 2 g দিয়ে শুরু করতে (প্রতি লিটারে মোটামুটি 0.5 g, আমাদের রূপান্তর), এবং প্রতিবার মেশানোর সময় পরিমাণ ঠিক করে নিতে, কারণ কোনো রেসিপিরই মাত্রা বেঁধে দেওয়া উচিত নয়। আমরা প্রস্তাব করি আগে সামান্য গরম পানিতে গুলে নিতে। Digitalfire-এর একটি উদাহরণে {{SG 1.45}}-এর একটি গ্লেজ টপটপ করে পড়ছিল, তাই পানি দিয়ে তা {{SG 1.43}}-এ নামানো হলো এবং এপসম সল্ট দিয়ে আবার ক্রিমের মতো জেল করা হলো, আর তা সমানভাবে লাগল। একটি মোটামুটি যাচাই: নাড়ুন, থামুন ও দেখুন। জেল হওয়া গ্লেজ প্রায় 2 বা 3 সেকেন্ড নড়তে থাকে, তারপর থেমে যায় এবং একটু ফিরে আসে।

**CMC আঠা** (কার্বক্সিমিথাইল সেলুলোজ) গোলাকে আরও আঠালো ও শুকাতে ধীর করে, এবং এমন একটি শক্ত প্রলেপ রেখে যায় যা পাত্রের সঙ্গে আটকে থাকে। তুলি দিয়ে লাগানোর গ্লেজ ও ফ্রিটে ভরপুর গ্লেজের জন্য এটি সবচেয়ে জরুরি। Digitalfire-এর উদাহরণে 1000 g গোলায় 3.75 g মেশানো হয়, আর তা ব্লেন্ডারে দিতে হয়। CMC-ওয়ালা গ্লেজ এপসম সল্টে জেল হবে না, এবং অণুজীব আঠা খায় বলে বালতিতে এটি বদলে যেতে ও গন্ধ ছাড়তে শুরু করতে পারে।

**বেন্টোনাইট**{{en: bentonite}}, একটি অতি সূক্ষ্ম কাদামাটি, অন্য কণাগুলোকে ভাসিয়ে ধরে রাখতে সাহায্য করে। ডোবানোর গ্লেজ এর জন্য সাধারণত 15 থেকে 25% কাঁচা কাদামাটির ওপর নির্ভর করে। যে রেসিপিতে কাদামাটি কম, তার জন্য প্রায় 1 থেকে 3% বেন্টোনাইট সাহায্য করে; Digitalfire বলে, যে গ্লেজে 15%-এর বেশি কাদামাটি আছে তাতে শুকনো গ্লেজের ওজনের 1%-এর বেশি বেন্টোনাইট লাগার কথা নয়।

## Test tiles and line blends {#testing lang=en}

### Start small

Derek Au works up in three steps: a 50 or 100 g test, a 1 to 2 kg trial if it works, then a 5 to 10 kg studio batch. By our estimate, a 100 g test at {{SG 1.45}} makes about 135 mL (about 4½ US fl oz) of slurry, enough to dip a few small tiles in a narrow cup.

### Test on your own clay

A glaze can look quite different on another clay or in another kiln: Clay Art Center tested each of its reformulated glazes on four clay bodies, at cone 6 and at cone 10. Potclays' beginner's guide to glaze testing suggests:

- 6 to 10 **test tiles** (small pieces for trying a glaze) of the clay you will actually use, noting whether they are bisqued or bone-dry
- one change at a time
- a single dip and a double dip, to see the glaze thin and thick
- every tile in the same kiln load
- a mark on each tile before firing, with a stamp, carving or underglaze pencil. Fired tiles look alike, and a mark made before firing lasts through the kiln, so you can always tell which recipe each tile is.

We suggest tiles that stand upright, since a flat tile hides how far a glaze runs, with a textured band to show how the glaze breaks over edges, and a bare foot. Set each on a small dish or a scrap of bisque, or on a kiln-washed shelf, to catch drips. Put a **witness cone**, a small ceramic cone that bends when it has had enough heat, near the tiles to show what they received; the [firing guide](/guides/firing) explains cones. Give each tile a short code, and write it against the recipe in your records. Willers, writing for Ceramic Arts Network, uses numbers and letters, and writes the system itself in the front of the notebook.

### Line blends

A **line blend** is a row of tests that steps evenly from one mix to another: from one glaze to a second, or from a base glaze to the same glaze with more colorant. Derek Au, for example, steps iron oxide through a clear base in 1% increments. A volumetric method associated with Ian Currie saves time, because you mix only the two ends:

1. Mix the two end glazes, A and B, as batches of the same size, and sieve both.
2. Add water to the one with less volume until both have exactly the same wet volume.
3. Stir both, then draw each mix with a syringe into its own numbered cup.
4. Stir each cup and dip a tile.

In our worked example, A is 100 g of a clear base, and B is the same with 4 g of red iron oxide added (a 4% addition). Each milliliter of B holds the same share of base as a milliliter of A, plus its iron, so the cups step from no iron to 4% in 1% steps. Each end gives 100 mL to the blend, which a 100 g batch covers by our estimate.

Table: A five-step iron line blend, 40 mL per cup (our worked example)
Label: Line blend example

| Cup | Clear base (A) | Base with 4% iron (B) | Iron oxide, % of base |
| --- | -------------: | --------------------: | --------------------: |
| 1   |          40 mL |                  0 mL |                     0 |
| 2   |          30 mL |                 10 mL |                     1 |
| 3   |          20 mL |                 20 mL |                     2 |
| 4   |          10 mL |                 30 mL |                     3 |
| 5   |           0 mL |                 40 mL |                     4 |

The method needs careful arithmetic, well-mixed ends of even SG, and an accurate scale. Derek Au also blends by weight instead of volume. A **triaxial blend** does the same with three ends, laid out on a triangle.

> [!NOTE]
> When a step looks promising, **Save as a copy** on the [recipe page](/recipe) keeps it as a recipe of its own and leaves the original as it was.

## রেকর্ড রাখা {#records}

Willers লক্ষ্যটি ভালোভাবে বলেছেন: “আপনার পাওয়া ফলাফল আবার ঘটাতে, বা এড়াতে যথেষ্ট তথ্য”। শুরুর আগে কী পরীক্ষা করবেন তা লিখে রাখুন, আর চুল্লি খালি করার সময় ফলাফল। Potclays যোগ করে প্রয়োগের পদ্ধতি, পুরুত্ব, ক্লে বডি এবং তাপ বাড়ানো, হোল্ড ও ঠান্ডা হওয়াসহ সম্পূর্ণ পোড়ানো। **তাপ বাড়ানো**{{en: ramp}} (ঠান্ডা করার সময় তাপ কমানো) হলো গরম বা ঠান্ডা করার একটি হার, যেমন ঘণ্টায় {{60 °C; 108 °F}}, আর **হোল্ড** চুল্লিকে নির্দিষ্ট সময় এক তাপমাত্রায় ধরে রাখে। লট নম্বর, ব্যবহৃত পানি এবং যেকোনো বিকল্প লিখে রাখুন: Clay Art Center-এর ফেল্ডস্পার বদলে তাদের প্রায় অর্ধেক গ্লেজ সমন্বয় করতে হয়েছিল।

Table: প্রতিটি গ্লেজ ব্যাচের জন্য কী লিখে রাখবেন (আমাদের ছক)
Label: রেকর্ডের ছক

| অংশ     | কী লিখে রাখবেন                                                                                                                                                                             |
| ------- | ------------------------------------------------------------------------------------------------------------------------------------------------------------------------------------------ |
| রেসিপি  | রেসিপি ও তার সংস্করণ; উপাদানের ব্র্যান্ড ও লট নম্বর; যেকোনো বিকল্প                                                                                                                         |
| মেশানো  | তারিখ; ব্যাচের আকার; যোগ করা পানি ও তার ধরন (কলের, রিভার্স অসমোসিস বা পাতিত); মেশানোর পর ও চূড়ান্ত আপেক্ষিক গুরুত্ব; যোগ করা এপসম সল্ট, CMC ও বেন্টোনাইট; চালনির মেশ ও কতবার ছাঁকা হয়েছে |
| প্রয়োগ | ক্লে বডি; বিস্কের শঙ্কু; ডোবানো, তুলি দিয়ে লাগানো বা ঢালা; ডোবানোর সময় বা স্তরের সংখ্যা; শুকনো অবস্থার পুরুত্ব                                                                           |
| পোড়ানো | চুল্লি ও তাকের অবস্থান; পোড়ানোর প্রোগ্রাম, তাপ বাড়ানো, হোল্ড ও ঠান্ডা হওয়াসহ; বায়ুমণ্ডল (জারণ বা বিজারণ); সাক্ষী শঙ্কু কী দেখাল, শুধু চুল্লি কীসে সেট করা ছিল তা নয়                   |
| ফলাফল   | পৃষ্ঠ ও রং; গড়িয়ে পড়া, ক্রেজিং বা পিনহোল থাকলে তা; সামনে, পেছনে ও পাশের ছবি; টাইলের কোড                                                                                                 |

> [!NOTE]
> Glazecalc-এ সংরক্ষিত [রেসিপি](/recipe) রেসিপিটিই ধরে রাখে। একটি [পোড়ানোর রেকর্ড](/firing) প্রতিটি পোড়ানো লিখে রাখে: চুল্লি, তারিখ, সময়, তাপমাত্রা, শঙ্কু ও টীকা। [নোট](/notes) বাকি সবকিছু ধরে রাখে, যেমন উপরের ব্যাচ রেকর্ড আর প্রতিটি টাইল কী দেখাল।

## উৎস {#sources}

- [Glazy: Raw materials](https://help.glazy.org/concepts/materials)
- [Glazy: Specific gravity](https://help.glazy.org/testing/specific-gravity)
- [Digitalfire: Specific gravity](https://digitalfire.com/glossary/specific+gravity)
- [Digitalfire: Epsom salts](https://digitalfire.com/material/epsom+salts)
- [Digitalfire: CMC gum](https://digitalfire.com/material/cmc%2Bgum)
- [Digitalfire: Dipping glaze](https://digitalfire.com/glossary/dipping+glaze)
- [Digitalfire: Bentonite](https://digitalfire.com/material/bentonite)
- [Digitalfire: Water solubility](https://digitalfire.com/glossary/water+solubility)
- [Digitalfire: Gerstley Borate](https://digitalfire.com/material/gerstley+borate)
- [Digitalfire: Mahavir potash feldspar](https://digitalfire.com/material/mahavir+potash+feldspar)
- [Digitalfire: Flint](https://digitalfire.com/material/flint)
- [Clay Art Center: The end of an era, the extinction of Custer feldspar](https://www.clayartcenter.org/clay-art-center-blog/2025/4/the-end-of-an-era-the-extinction-of-custer-feldspar)
- [Berkeley Potters Studio: What the flux, November 2023](https://www.berkeleypottersstudio.com/what-the-flux-nov-2023)
- [New Mexico Clay: Gerstley Borate Original](https://nmclay.com/gerstley-borate-original)
- [Ceramic Arts Network: Glaze chemistry 101, a quick course on mixing ceramic glazes (Zakin)](https://ceramicartsnetwork.org/daily/article/Glaze-Chemistry-101-A-Quick-Course-on-Mixing-Ceramic-Glazes)
- [Ceramic Arts Network: How to keep good records when testing ceramic glazes (Willers)](<https://ceramicartsnetwork.org/daily/article/how-to-keep-good-records-when-testing-ceramic-glazes-(and-improve-your-results!)>)
- [Ceramic Arts Network: 8 ways to apply glaze (Hopper)](https://ceramicartsnetwork.org/pottery-making-illustrated/pottery-making-illustrated-article/8-Ways-to-Apply-Glaze)
- [Derek Au: Mixing test glazes](https://www.derekau.net/blog/2016/02/24/mixing-test-glazes)
- [Derek Au: Digital scales for weighing glazes](https://derekau.net/blog/digital-scales-for-weighing-glazes/)
- [Derek Au: Triaxial testing](https://derekau.net/blog/triaxial-testing/)
- [UT Austin ceramics wiki: How to mix glazes](https://cloud.wikis.utexas.edu/wiki/display/ceramics/How+To+Mix+Glazes)
- [Potclays: The beginner's guide to glaze testing](https://www.potclays.co.uk/the-beginners-guide-to-glaze-testing/)
- [Potclays: Glaze hydrometer](https://www.potclays.co.uk/glaze-hydrometer)
- [Potterycrafts: Nordic Blue Mist powder glaze](https://potterycrafts.co.uk/products/potterycrafts-nordic-blue-mist-powder-glaze)
- [HSE: Glaze and colour preparation (CR1)](https://www.hse.gov.uk/PUBNS/guidance/cr1.pdf)
- [Valentine Clays: Flint technical data sheet](https://valentineclays.co.uk/cdn/shop/files/Flint_Damp_Dry_Technical_Data_Sheet.pdf)
- [Ceramic Arts Daily forum: Ian Currie test tiles](https://community.ceramicartsdaily.org/topic/7974-ian-currie-test-tiles-forums/page/16/)
