Repository: AaronFilson/glazecalc

# Glazecalc

**Free glaze chemistry for potters.** Enter a glaze recipe and see its unity molecular formula
(UMF): the fluxes, alumina and silica it becomes in the kiln, and their ratio. Keep your recipes,
materials, colorants, firing logs and notes together in one private notebook.

**[glazecalcapp.com](https://glazecalcapp.com)**: try it without an account. A free, non-commercial project by
Aaron Filson, in 57 languages, and usable from AI assistants through its MCP server.
<table>
  <tr>

## At a glance

For anyone reading the code; the [highlights](#highlights) below give the details.

- **Stack:** Angular 22 (standalone components, signals, zoneless), TypeScript on Node 24 with Express

File: client/public/i18n/guides/making-a-glaze/cs.md
---
title: Jak připravit glazuru
lead: Jak nakoupit, skladovat, navážit a namíchat glazuru, nastavit její správnou hustotu, vyzkoušet ji na vlastní hlíně a zapsat si dost na to, abyste ji mohli připravit znovu.
---

## Než začnete {#before-you-start}

Připravit glazuru{{en: glaze}} znamená navážit podle receptu práškové **suroviny** (mleté minerály, jíly a **frity**{{en: frits}}, tedy sklo vyrobené v továrně a semleté na prášek) a smíchat je s vodou na **glazurovou suspenzi**{{en: slurry}}, hustou tekutinu, ve které je prášek rozptýlený ve vodě. Pak ji prosejete, upravíte její hustotu a vyzkoušíte ji na vlastní hlíně, než se na ni spolehnete na skutečném výrobku. Každé číslo v tomto návodu je výchozí bod: správné množství vody, hustota a síto pro vaši glazuru jsou ty, které ukážou vaše zkoušky, proto si zapisujte, co děláte a co vám vychází.

### Co budete potřebovat

- **Váhu** s přesností 0,01 g na zkoušky a barviva{{en: colorants}} a větší váhu na dávky v kilogramech.
- **Nádoby s víkem**: nízké na suché suroviny, kbelíky na glazuru. Derek Au uchovává zkušební glazury v kelímcích na polévku s víčkem.
- **Čistou lopatku pro každou surovinu**, aby se jeden prášek nikdy nezanesl do jiného.
- **Nástroj na míchání**: vrtačku s míchacím nástavcem, nebo na malé zkoušky mixér vyhrazený jen pro glazuru. Když nemáte nic jiného, poslouží i šlehací metla.
- **Síta**, ve Velké Británii prodávaná jako sieves a **lawns**: 80 mesh a k tomu 100 nebo 120 mesh na glazury s barvivy.
- **Odměrný válec nebo injekční stříkačku na 100 mL** na měření měrné hmotnosti{{en: specific gravity}}.
- **Štítky, voděodolný popisovač a zápisník**, nebo [poznámky](/notes) a [záznamy výpalů](/firing) v aplikaci Glazecalc.
- **Zkušební střípky**{{en: test tiles}} z hlíny, kterou budete glazovat.
- **Respirátor, gumové rukavice, houbu a mop.**

> [!WARNING]
> **Suchý prášek glazury je zdrojem nebezpečného prachu.** Krystalický oxid křemičitý může tvořit 10–60 % suché glazury a britský úřad Health and Safety Executive (HSE) varuje, že jeho prach je při běžném světle neviditelný. Nabírejte opatrně a z malé výšky, víka nechávejte nasazená, prášek co nejdříve navlhčete a uklízejte namokro, nikdy ne koštětem. Dokud jsou prášky suché, noste dobře přiléhající respirátor (N95 nebo P100 v USA, FFP2 nebo FFP3 ve Velké Británii a EU, P2 nebo P3 v Austrálii a na Novém Zélandu). [Návod k bezpečnému míchání](/guides/safe-mixing) podrobně popisuje prach, respirátory a úklid.

## Nákup surovin {#buying-materials}

### Kde nakupovat

Keramici nakupují u dodavatelů keramických potřeb, kteří prodávají hlínu, suroviny pro glazury{{en: glaze}} a nástroje. Tabulka ukazuje některé z nich pro vaši zemi, každý ověřený přímo na webu obchodu, a můžete zvolit jinou zemi nebo region a zobrazit tamní obchody. Sortiment se mění, proto si ho před objednávkou ověřte. Velcí producenti jako Sibelco a Imerys prodávají průmyslu; keramici kupují jejich suroviny přes obchody, jako jsou tyto. Odborný web o keramice Digitalfire vede adresář obchodů dodavatelů pro další místa.

::shops

### Kolik koupit

Standardní pytel má v USA **50 lb (22,7 kg)** a jinde **25 kg (55 lb)**, takže jsou oba téměř stejné. Mnoho dodavatelů prodává na zkoušky i balení po 1; 2,5 nebo 5 kg (asi 2,2; 5,5 nebo 11 lb). Glazy, otevřená databáze receptů, radí kupovat suroviny, které používáte pravidelně (živec{{en: feldspar}}, křemen{{en: silica}}, kaolin{{en: kaolin}}, křídu{{en: whiting}} a pro středněteplotní výpal fritu{{en: frit}}), v celých pytlích, které bývají o 20–30 % levnější. **Barviva**{{en: colorants}}, tedy oxidy kovů a barvítka{{en: stains}}, které glazuru barví, kupujte v malých množstvích: většina se používá v množství pod 5 %. Vzorové nákupní seznamy Glazy vyšly asi na 515 USD pro středněteplotní a 397 USD pro vysokoteplotní výpal, v amerických cenách.

### Základní sada

Základní seznam Glazy pro jakoukoli teplotu tvoří křemen, kaolin, živec, křída, oxid zinečnatý a dolomit nebo mastek. Většina středněteplotních glazur (Ortonova žároměrka{{en: cone}} 5–6) potřebuje také bor, obvykle z frity, kterou Glazy popisuje jako „stálou a méně rozpustnou než surové boráty“. Sada níže je náš návrh, sestavený ze seznamu Glazy a ze seznamu z diskusního fóra. [Návod o základech glazování](/guides/glazing-basics) vysvětluje, co která surovina dělá.

Table: Základní sada surovin (náš návrh)
Label: Základní sada

| Surovina                                    | Co koupit                                                                                                        |
| ------------------------------------------- | ---------------------------------------------------------------------------------------------------------------- |
| Křemen (v angličtině také flint; viz níže)  | 325 mesh, jemnější zrnitost, které Glazy dává pro glazury přednost                                               |
| Kaolin (ve Velké Británii China Clay)       | EPK v USA; Grolleg nebo jiný China Clay ve Velké Británii; novozélandský kaolin na Novém Zélandu                 |
| Draselný živec                              | Ten, který se právě prodává tam, kde žijete, například Mahavir v USA                                             |
| Nefelinický syenit{{en: nepheline syenite}} | Jakýkoli; Glazy uvádí jeho silnější tavicí účinek, často se používá při nízkoteplotním a středněteplotním výpalu |
| Křída                                       | Jakákoli                                                                                                         |
| Mastek                                      | Jakýkoli druh bez azbestu; zkontrolujte jeho bezpečnostní list (viz Bezpečné míchání)                            |
| Boritá frita, pro středněteplotní výpal     | Ferro 3134, 3124 nebo 3195; ve Velké Británii Potterycrafts P3124 nebo P3195                                     |
| Bentonit a barviva                          | Malá množství                                                                                                    |

### Technické a bezpečnostní listy

Ke každé surovině si vyžádejte dva dokumenty. **Technický list** (TDS) uvádí její **chemický rozbor**: hmotnostní podíl každého oxidu v prášku. Glazecalc z těchto údajů vychází a surovinu podle rozboru od dodavatele můžete přidat na [stránce Suroviny](/material). **Bezpečnostní list** (SDS) říká, jak zacházet se surovinou v prášku. Každý bezpečnostní list si uschovejte a před mícháním si ho přečtěte.

Rozbory jsou průměrné hodnoty, ne záruka. Valentine Clays uvádí na technickém listu svého pazourku{{en: flint}} „PRŮMĚRNÉ HODNOTY. NEPŘEDSTAVUJÍ SPECIFIKACI“ a rozbory živce Custer z různých let v databázi Glazy se pohybují zhruba od 68,5 % do 72,4 % oxidu křemičitého. Doporučujeme zapisovat si do záznamů **číslo šarže** každého pytle (označení výrobní série), abyste poznali, zda změna osvědčené glazury přišla od suroviny.

HSE varuje, že krystalický oxid křemičitý „může být chybně označen jako ‚amorfní oxid křemičitý‘“. A bezpečnostní list se týká prášku, ne výrobku: neříká nic o tom, zda je vypálená glazura vhodná pro styk s potravinami{{en: food safe}}. To může ukázat jen laboratorní zkouška uvolňování kovů{{en: leach test}} z vypáleného výrobku.

### Názvy se mění, proto nakupujte podle chemického složení

Obchodní názvy přicházejí a odcházejí, jak se zavírají doly. Živec Custer, který se v Jižní Dakotě těžil více než 75 let, došel koncem roku 2023. Když obchod Clay Art Center přešel na G-200 AU a Mahavir, bylo třeba upravit asi polovinu jeho glazur. G-200 a G-200 HP se už také nevyrábějí a firma Laguna nyní dováží Mahavir, jehož chemické složení se blíží G-200.

**Gerstley Borate**, přírodní minerál boru, který je v mnoha starších receptech, je od uzavření svého dolu v roce 2000 vzácný, i když obchod New Mexico Clay v listopadu 2025 uvedl, že firma Laguna dodává „Gerstley Borate Original“. O **Gillespie Borate** jako náhradě se zdroje neshodují. Jeho výrobce ho prodává jako náhradu libra za libru. Berkeley Potters Studio uvádí, že „není přímou náhradou“, a Digitalfire zjistil, že s ním glazura změnila barvu. Bezpečný postup je porovnat obě suroviny podle oxidů a pak je vyzkoušet.

Liší se i regionální názvy. V Severní Americe znamenají **flint** (pazourek), quartz (křemen) a silica (oxid křemičitý) totéž, tedy mletý křemen, a podle Digitalfire pravý pazourkový prášek u dodavatelů pravděpodobně neseženete. Ve Velké Británii je flint samostatný výrobek: ten od Valentine Clays je kalcinovaný (tepelně zpracovaný) oxid křemičitý. Oba jsou téměř čistý oxid křemičitý, takže čekáme, že si budou blízké, ale rozbor si ověřte. U kaolinu Glazy uvádí, že záměny jedna za jednu, třeba EPK za China Clay, „často fungují docela dobře, zvlášť když je množství \<10 %“.

Mnoho receptů uvádí suroviny, které se prodávají v jedné zemi, ale ne v jiné. Tabulka níže vezme každou surovinu z knihovny aplikace Glazecalc, která se tam, kde nakupujete, neprodává, a podle rozborů najde nejbližší surovinu stejného druhu, která se tam prodává. Číslo udává, jak moc se od sebe liší: o kolik gramů se liší jejich oxidy po výpalu na 100 g suroviny, sečteno přes všechny oxidy. Při rozdílu do zhruba 15 g může jedna obvykle při první zkoušce zastoupit druhou. Názvy obsahují vlastní kódy výrobců a obchodů, takže si o ně můžete říct přímo názvem.

::local-equivalents

> [!NOTE]
> Glazecalc porovnává suroviny podle toho, co přinášejí do vypálené glazury, ne podle názvu. [Recept](/recipe) se surovinou, která se už nevyrábí, uvádí, co se používá dnes. Funkce **Navrhnout množství a porovnat** znovu spočítá množství pro náhradní surovinu a funkce **Sestavit z toho, co mám** sestaví recept znovu ze surovin ve vaší zásobě. Obě hledají shodu jen v oxidech po výpalu, proto nejprve vyzkoušejte malou dávku.

## Skladování surovin a glazur {#storing}

### Suché suroviny

Prášky udržujte v suchu, v nádobách s víkem, které zůstávají zavřené, když z nich zrovna nenabíráte; Glazy doporučuje vzduchotěsné. Volte raději nízké nádoby než hluboké zásobníky: HSE upozorňuje, že nad hlubokým zásobníkem se musíte naklánět a prach padá z větší výšky. Stavte je na polici, abyste mohli vytírat i pod ní. Soda kalcinovaná a Cornish stone (živcová hornina z Cornwallu) nasávají vzdušnou vlhkost. Jeden z keramiků na diskusním fóru je suší na plechu na pečení při asi {{50 °C; 122 °F}} a varuje, že tenké kbelíky od barvy mohou v mrznoucí garáži prasknout. Doporučujeme uchovávat rozpustné suroviny (sodu kalcinovanou, borax, uhličitan lithný a surové boráty, jako je Gerstley Borate) ve vzduchotěsných nádobách a v interiéru.

### Namíchané glazury

Glazura{{en: glaze}} v kbelíku se stále mění. Málo rozpustné suroviny (nefelinický syenit{{en: nepheline syenite}}, uhličitan lithný, Gerstley Borate, kolemanit, uhličitan strontnatý a frity{{en: frits}} obecně) časem mění její tekutost a mohou v ní vytvářet drobné krystaly, v teplé místnosti ještě víc. Gerstley Borate způsobuje, že glazurová suspenze{{en: slurry}} zgelovatí, „i v menších procentech“. Nahnědlá voda nad usazenou glazurou je rozpuštěné železo: slijte ji a nahraďte čistou vodou. Počítejte také s těmito jevy:

- **Usazení do tvrdé vrstvy**: glazura namíchaná tak hustě, aby nepotřebovala žádné přísady, se často usadí do tvrdé vrstvy na dně kbelíku. Pomůže ji zředit a nechat zgelovatět (viz oddíl Měrná hmotnost).
- **Zápach** od mikrobů, které se živí pojivy, jako je CMC. Zapáchající glazuru lze i tak použít, pokud se dobře nanáší.
- **Zamrznutí**: chraňte před ním kbelíky. Zamrzlý kbelík nechte roztát při pokojové teplotě a zkontrolujte, jestli nepraskl.

Použitou glazuru nelijte zpět do zásobního kbelíku a nenamáčejte do něj štětce. Než uskladněnou glazuru použijete, rozmíchejte ji, znovu změřte její měrnou hmotnost{{en: specific gravity}} a prosejte ji, pokud obsahuje hrudky nebo krystaly.

### Štítky

Každý kbelík označte voděodolným popisovačem. Zakin v článku pro Ceramic Arts Network uvádí název glazury, její úplný recept včetně barviv{{en: colorants}}, žároměrku{{en: cone}}, datum a ve sdílené dílně vaše iniciály. Doporučujeme přidat cílovou měrnou hmotnost a případnou hořkou sůl nebo CMC. UT Austin navíc rozlišuje kbelíky barvou: oranžové pro nízkoteplotní výpal, bílé pro středněteplotní. Glazuru bez štítku berte jako glazuru, která může obsahovat olovo, a nepoužívejte ji na nádobí na jídlo.

## Vážení {#weighing}

### Procenta a dávky

Recept udává každou surovinu jako procento suché hmotnosti. Hlavní suroviny dávají obvykle dohromady 100 a barviva{{en: colorants}} se často přidávají navíc. Abyste připravili **dávku**, tedy množství, které namícháte najednou, vynásobte každé číslo velikostí dávky dělenou 100. Pro 5000 g násobí UT Austin 50, takže ze suroviny s podílem 4 % je 200 g.

> [!NOTE]
> Na [stránce receptu](/recipe) za vás násobení udělá tlačítko **Přepočítat na dávku**: zadejte třeba 500 g a každé množství se změní na gramy k navážení, nebo na libry a unce, pokud je zvolíte v nastavení. Tlačítko **Tisk** umí vytisknout jen navažovací list, s průběžným součtem pro navažování do jednoho kbelíku a s políčkem k odškrtnutí u každé suroviny.

### Váhu vyberte podle nejmenšího množství

**Rozlišení** váhy, tedy nejmenší krok, který ukazuje, omezuje, jak malé množství dokážete dobře navážit. Ve zkoušce o 100 g je barvivo s podílem 0,5 % jen 0,5 g. Váha s přesností 0,1 g se může splést o 0,05 g, tedy asi o 10 % této hodnoty; u 0,15 g je chyba asi třetina. To je náš vlastní výpočet, ale ukazuje, proč barviva potřebují přesnější váhu.

Rady se liší v tom, jak přesnou váhu potřebujete. Derek Au zjistil, že levná digitální váha do 200 g váží soustavně nepřesně. Pokud si koupíte jen jednu, doporučuje váhu do 200 g s přesností 0,01 g a dobrou trojramennou váhu hodnotí jako „mnohem spolehlivější než levnou digitální váhu“. Bezpečnou volbou je podle nás přesnost 0,01 g na zkoušky (50–200 g) a barviva a stolní váha s přesností 0,1 g nebo 1 g na dávky od 1 kg (asi 2 lb) výše. Obě čas od času zkontrolujte kalibračním závažím.

### Navažujte popořadě a každou surovinu odškrtněte

1. Zkontrolujte, že máte dost každé suroviny.
2. Nasaďte si respirátor. Zkontrolujte, že je váha čistá a stojí vodorovně.
3. Postavte na váhu prázdnou nádobu a stiskněte **táru**, která údaj vynuluje, takže vážíte jen to, co přidáte.
4. Každou surovinu navažte postupně její vlastní čistou lopatkou, každou nádobu zavřete dřív, než otevřete další, a každou surovinu odškrtněte, jakmile je v nádobě.

Derek Au navažuje do jedné misky v oddělených hromádkách, takže chybu lze lopatkou zase vybrat. Pokud navažujete do jednoho kbelíku bez tárování mezi surovinami, průběžný součet v aplikaci Glazecalc vám řekne, co má váha po každé surovině ukazovat.

## Míchání a prosévání {#mixing}

### Kolik vody

Zdroje se neshodují. Derek Au začíná hustě, s 50 mL vody na 100 g prášku, a další vodu přidává později. Potterycrafts uvádí u jedné práškové glazury{{en: glaze}} 65 mL na 100 g. UT Austin používá stejnou hmotnost vody a prášku. Když Digitalfire vsypal 20 kg prášku do 20 kg vody, naměřil měrnou hmotnost{{en: specific gravity}} 1,46.

Vodu přidáte rychle, ale ubrat ji trvá dlouho, proto začněte s menším množstvím. Náš odhad: začněte s **asi 70–80 mL na 100 g** (700–800 mL na kilogram, neboli asi 11–12 US fl oz na libru). Při této hustotě nechte prášek nasáknout, rozmíchejte ho a prosejte, pak přidávejte vodu po troškách, dokud nebude měrná hmotnost správná. 1 mL vody váží 1 g, takže vodu můžete navážit. Pokud jí přidáte příliš, nechte glazuru usadit a pak čirou vodu z hladiny odeberte houbou nebo ji slijte.

### Nástroje a voda

- **Vrtulové míchadlo.** Digitalfire označuje dobré míchadlo za „nezbytné“. V kbelíku poslouží síťová vrtačka s míchacím nástavcem. UT Austin ji nechává běžet ještě alespoň 4–5 minut poté, co glazura vypadá promíchaná, a dbá, aby se nástavec nedotýkal stěn kbelíku, ze kterých by mohl seškrabávat plast.
- **Mixér.** „Funguje mimořádně dobře u malých dávek“ (Digitalfire). Používejte ho jen na glazuru: už nikdy se nesmí vrátit do kuchyně.
- **Metla nebo tyčka.** Tu volí Zakin, když nemá míchadlo.

Liší se i voda a Digitalfire upozorňuje, že ovlivňuje chování glazurové suspenze{{en: slurry}}. Derek Au používá vodu z reverzní osmózy, protože má tvrdou vodu z vodovodu. Ať použijete jakoukoli, zapište si ji.

### Krok za krokem

1. Nasaďte si respirátor. Pokud budete mít ruce v glazuře, vezměte si i gumové rukavice. Zakin nosí masku od začátku vážení, dokud glazura není mokrá.
2. Do kbelíku odměřte asi 70–80 mL vody na 100 g prášku.
3. Navážený prášek přidávejte opatrně, z malé výšky. UT Austin přidává prášek do teplé vody; Zakin a Au přidávají vodu k prášku. Doporučujeme sypat prášek do vody, protože se při tom zvíří méně prachu. Výjimkou je recept s velkým množstvím bentonitu: u něj nejprve promíchejte suché prášky dohromady.
4. **Nechte ho nasáknout**: prášek nechte rozmočit ve vodě bez míchání. Digitalfire čeká asi 20 minut. Prášky s pojivem je třeba nechat stát přes noc.
5. Míchejte, dokud v glazuře nejsou žádná suchá místa ani hrudky.
6. Glazuru dvakrát prosejte (viz níže).
7. Přikryjte ji a nechte přes noc odstát, pak ji znovu promíchejte a zkontrolujte, zda se na dně neusadila tvrdá vrstva.
8. Změřte měrnou hmotnost a po troškách přidávejte vodu, dokud nedosáhnete cílové hodnoty.
9. Kbelík označte štítkem a postup si zapište.
10. Ukliďte namokro: vytřete podlahu a otřete všechny povrchy, včetně vnější strany nádob se surovinami.

### Prosévání

**Síto** je síťka napnutá v rámu. Když glazuru protlačujete sítem štětcem, rozbijete hrudky, které po míchání zůstanou, a zachytíte částice, které by po výpalu vytvořily tmavé tečky. Čím vyšší je číslo **mesh**, tím je síto jemnější: 80 mesh má velikost oka asi 0,18 mm a 100 mesh asi 0,15 mm.

Zdroje doporučují různé velikosti ok. Zakin prosévá dvakrát sítem 50 nebo 80 mesh. Derek Au používá u většiny glazur 120 mesh, hlavně u glazur s kobaltem nebo železem: v jednom seladonu zůstaly tmavé tečky železa i po třech průchodech sítem 80 mesh a jeden průchod sítem 120 mesh to napravil. Síta 60–80 mesh používá u popelových glazur a dalších glazur s hrubými surovinami. Potterycrafts ve Velké Británii doporučuje 60–80 mesh. Bezpečná výchozí volba:

Table: Které síto použít
Label: Velikost oka síta

| Glazura                                                        | Síto                       |
| -------------------------------------------------------------- | -------------------------- |
| Většina glazur                                                 | Dva průchody sítem 80 mesh |
| Glazury s barvivy{{en: colorants}}, jako je kobalt nebo železo | 100–120 mesh               |
| Popelové glazury a další glazury s hrubými surovinami          | 60–80 mesh                 |

## Měrná hmotnost {#specific-gravity}

**Měrná hmotnost**{{en: specific gravity}} (SG) ukazuje, kolik prášku je ve vaší glazurové suspenzi{{en: slurry}}. Je to hmotnost určitého objemu glazury{{en: glaze}} dělená hmotností stejného objemu vody. Voda má 1,00 a když je {{SG 1.45}}, váží glazura 145 g na 100 mL. Mícháním na změřenou měrnou hmotnost dosáhnete pokaždé stejné hustoty a stejné vrstvy. Měrná hmotnost nemá jednotky, takže vychází stejně v gramech i v uncích.

### Měření vážením 100 mL

1. Rozmíchejte glazuru, aby nic nezůstalo usazené.
2. Postavte na váhu **odměrný válec** na 100 mL (vysokou odměrnou trubici se stupnicí) nebo injekční stříkačku na 100 mL a váhu vytárujte.
3. Naplňte válec nebo stříkačku glazurou přesně po značku 100 mL; značku odečítejte v úrovni očí.
4. Glazuru zvažte a gramy vydělte 100: 145 g znamená měrnou hmotnost 1,45.

Digitalfire si také označí na kelímku hladinu 500 g vody, naplní ho glazurou po značku a hmotnost vydělí 500; větší a plnější odměrka je přesnější. **Hustoměr**, plovák, ze kterého se hodnota odečte podle toho, jak hluboko se v glazuře ponoří, je rychlý, ale u hustých nebo zgelovatělých glazur může ukazovat špatně. Britské hustoměry, jako ten od Potclays, ukazují stupně Baumé (°Bé). Podle našeho výpočtu je SG = 145 ÷ (145 − °Bé), takže 46 °Bé odpovídá asi 1,46. Starší britské knihy uvádějí **hmotnost pinty**, tedy počet uncí v britské pintě glazury: vydělte ji 20, takže 29 oz odpovídá měrné hmotnosti asi 1,45 (také náš výpočet).

### Jaké hodnoty zvolit

Zdroje se neshodují, nejvíc u nanášení štětcem a stříkání, kde britský dodavatel Potclays uvádí mnohem vyšší hodnoty (o svých vlastních píše, že jsou „pouze orientační“). Každé číslo berte jako výchozí bod. Hlavní rada Digitalfire zní: najděte pro každou glazuru měrnou hmotnost a míru zgelovatění, které fungují, pak je opakujte a zapisujte si je.

Table: Cílová měrná hmotnost, kde se zdroje neshodují
Label: Cílová měrná hmotnost

| Použití          | Digitalfire a Glazy                                                                                                                                                               | Potclays (Velká Británie)                             | Bezpečný výchozí bod                                                                 |
| ---------------- | --------------------------------------------------------------------------------------------------------------------------------------------------------------------------------- | ----------------------------------------------------- | ------------------------------------------------------------------------------------ |
| Namáčení         | {{SG 1.40}} (pro namáčení na 5 sekund) až {{SG 1.50}} (pro namáčení na 1 sekundu); doma míchaným zgelovatělým glazurám se nejlépe daří, když je {{SG 1.43–1.45}}                  | Transparentní: {{SG 1.46–1.48}}; barevné: {{SG 1.61}} | {{SG 1.45}}; pokud kape, zřeďte ji, dokud nebude {{SG 1.43}}, a nechte ji zgelovatět |
| Nanášení štětcem | {{SG 1.25}} (řídká transparentní) až {{SG 1.55}} (tmavé detaily)                                                                                                                  | {{SG 1.71–1.81}}                                      | Podle pokynů výrobce; použijte CMC nebo glazovací médium                             |
| Stříkání         | Hodnota neuvedena; Hopper v článku pro Ceramic Arts Network radí mnohem řidší glazuru se ztekucovadlem{{en: deflocculant}} (přísadou, díky které je glazurová suspenze tekutější) | {{SG 1.71}}                                           | Spolehlivá hodnota není; stříkejte jen ve stříkací kabině s odsáváním                |

Při kontrole glazury na namáčení od oka namáčí AMACO na 5 sekund a hledá vrstvu zhruba tak silnou jako americká deseticentová mince (dime). Digitalfire pro kontrolu vypaluje zkušební střípky{{en: test tiles}} namáčené na 5 sekund.

### Voda pro cílovou měrnou hmotnost: náš odhad

Tabulka níže je náš vlastní výpočet, ne údaj ze zdroje. Předpokládá, že částice prášku mají hustotu 2,6 g na cm³, což je předpoklad, ne měření. Jíl, rozpustné suroviny i gelovatění skutečnou glazuru mění, proto tabulku použijte jako výchozí bod a pak měřte. Pro kontrolu: pro stejnou hmotnost prášku a vody z ní vychází {{SG 1.44}}, blízko hodnoty, kterou naměřil Digitalfire ({{SG 1.46}}). Ukazuje také, že při 70–80 mL na 100 g vychází na začátku víc než {{SG 1.50}}, tedy hustší glazura, než potřebujete.

Table: Voda pro cílovou měrnou hmotnost (náš odhad)
Label: Voda pro cílovou měrnou hmotnost

| Cíl         | Na 100 g prášku | Na kilogram |        Na libru |
| ----------- | --------------: | ----------: | --------------: |
| {{SG 1.40}} |      asi 115 mL | asi 1150 mL | asi 18 US fl oz |
| {{SG 1.45}} |       asi 98 mL |  asi 980 mL | asi 15 US fl oz |
| {{SG 1.50}} |       asi 85 mL |  asi 850 mL | asi 13 US fl oz |
| {{SG 1.60}} |       asi 64 mL |  asi 640 mL | asi 10 US fl oz |

### Hořká sůl, CMC a bentonit

**Hořká sůl** (síran hořečnatý) způsobí, že glazura v klidu mírně zgelovatí a po rozmíchání zase teče. Tomu se říká **flokulace**{{en: flocculating}} a glazura, která se takto chová, je **tixotropní**{{en: thixotropic}}: nanáší se rovnoměrněji, méně kape a méně se usazuje. Digitalfire doporučuje začít s asi 2 g na galon, jakmile je měrná hmotnost správná (zhruba 0,5 g na litr, náš přepočet), a množství ladit při každém míchání, protože žádný recept by neměl dávku pevně určovat. Doporučujeme hořkou sůl nejprve rozpustit v troše horké vody. V jednom příkladu od Digitalfire glazura kapala, když byla {{SG 1.45}}, a tak ji voda zředila, až byla {{SG 1.43}}, hořká sůl ji znovu zahustila do krémové konzistence a glazura se pak nanášela rovnoměrně. Hrubá kontrola: zamíchejte, přestaňte a pozorujte. Zgelovatělá glazura se pohybuje ještě asi 2 nebo 3 sekundy, pak se zastaví a trochu se vrátí zpět.

**CMC** (karboxymethylcelulóza) dělá glazurovou suspenzi lepivější a pomaleji schnoucí a zanechává tvrdší vrstvu, která na výrobku drží. Nejdůležitější je u glazur na nanášení štětcem a u glazur s vysokým podílem frity{{en: frit}}. V příkladu od Digitalfire se 3,75 g zamíchá do 1000 g suspenze a musí se přidat mixérem. Glazura s CMC se hořkou solí nezgelovatí a protože se tímto pojivem živí mikroby, může se v kbelíku měnit a začít zapáchat.

**Bentonit**, velmi jemný jíl, pomáhá udržet ostatní částice ve vznosu. Glazury na namáčení k tomu obvykle spoléhají na 15–25 % syrové hlíny. U receptu s nedostatkem hlíny pomůže asi 1–3 % bentonitu; podle Digitalfire by glazura s více než 15 % hlíny neměla potřebovat bentonit v množství větším než 1 % hmotnosti suché glazury.

## Test tiles and line blends {#testing lang=en}

### Start small

Derek Au works up in three steps: a 50 or 100 g test, a 1 to 2 kg trial if it works, then a 5 to 10 kg studio batch. By our estimate, a 100 g test at {{SG 1.45}} makes about 135 mL (about 4½ US fl oz) of slurry, enough to dip a few small tiles in a narrow cup.

### Test on your own clay

A glaze can look quite different on another clay or in another kiln: Clay Art Center tested each of its reformulated glazes on four clay bodies, at cone 6 and at cone 10. Potclays' beginner's guide to glaze testing suggests:

- 6 to 10 **test tiles** (small pieces for trying a glaze) of the clay you will actually use, noting whether they are bisqued or bone-dry
- one change at a time
- a single dip and a double dip, to see the glaze thin and thick
- every tile in the same kiln load
- a mark on each tile before firing, with a stamp, carving or underglaze pencil. Fired tiles look alike, and a mark made before firing lasts through the kiln, so you can always tell which recipe each tile is.

We suggest tiles that stand upright, since a flat tile hides how far a glaze runs, with a textured band to show how the glaze breaks over edges, and a bare foot. Set each on a small dish or a scrap of bisque, or on a kiln-washed shelf, to catch drips. Put a **witness cone**, a small ceramic cone that bends when it has had enough heat, near the tiles to show what they received; the [firing guide](/guides/firing) explains cones. Give each tile a short code, and write it against the recipe in your records. Willers, writing for Ceramic Arts Network, uses numbers and letters, and writes the system itself in the front of the notebook.

### Line blends

A **line blend** is a row of tests that steps evenly from one mix to another: from one glaze to a second, or from a base glaze to the same glaze with more colorant. Derek Au, for example, steps iron oxide through a clear base in 1% increments. A volumetric method associated with Ian Currie saves time, because you mix only the two ends:

1. Mix the two end glazes, A and B, as batches of the same size, and sieve both.
2. Add water to the one with less volume until both have exactly the same wet volume.
3. Stir both, then draw each mix with a syringe into its own numbered cup.
4. Stir each cup and dip a tile.

In our worked example, A is 100 g of a clear base, and B is the same with 4 g of red iron oxide added (a 4% addition). Each milliliter of B holds the same share of base as a milliliter of A, plus its iron, so the cups step from no iron to 4% in 1% steps. Each end gives 100 mL to the blend, which a 100 g batch covers by our estimate.

Table: A five-step iron line blend, 40 mL per cup (our worked example)
Label: Line blend example

| Cup | Clear base (A) | Base with 4% iron (B) | Iron oxide, % of base |
| --- | -------------: | --------------------: | --------------------: |
| 1   |          40 mL |                  0 mL |                     0 |
| 2   |          30 mL |                 10 mL |                     1 |
| 3   |          20 mL |                 20 mL |                     2 |
| 4   |          10 mL |                 30 mL |                     3 |
| 5   |           0 mL |                 40 mL |                     4 |

The method needs careful arithmetic, well-mixed ends of even SG, and an accurate scale. Derek Au also blends by weight instead of volume. A **triaxial blend** does the same with three ends, laid out on a triangle.

> [!NOTE]
> When a step looks promising, **Save as a copy** on the [recipe page](/recipe) keeps it as a recipe of its own and leaves the original as it was.

## Vedení záznamů {#records}

Willers vystihuje cíl dobře: „dost informací na to, abyste mohli zjištěné výsledky zopakovat, nebo se jim vyhnout“. Než začnete, zapište si, co chcete vyzkoušet, a při vykládání pece výsledky. Potclays přidává způsob nanášení, tloušťku vrstvy, keramickou hmotu{{en: clay body}} a celý průběh výpalu včetně ramp{{en: ramps}}, výdrží{{en: holds}} a chlazení. **Rampa** je rychlost ohřevu nebo chlazení, například {{60 °C; 108 °F}} za hodinu, a **výdrž** udržuje pec po stanovenou dobu na jedné teplotě. Zapisujte si čísla šarží, použitou vodu a jakoukoli záměnu: záměna živce{{en: feldspar}} v obchodě Clay Art Center znamenala úpravu asi poloviny jeho glazur{{en: glazes}}.

Table: Co zaznamenat u každé dávky glazury (naše šablona)
Label: Šablona záznamu

| Část     | Co si zapsat                                                                                                                                                                                                                                          |
| -------- | ----------------------------------------------------------------------------------------------------------------------------------------------------------------------------------------------------------------------------------------------------- |
| Recept   | Recept a jeho verze; značky surovin a čísla šarží; případné záměny                                                                                                                                                                                    |
| Míchání  | Datum; velikost dávky; přidaná voda a její druh (z vodovodu, z reverzní osmózy nebo destilovaná); měrná hmotnost{{en: specific gravity}} po namíchání a konečná měrná hmotnost; přidaná hořká sůl, CMC a bentonit; velikost oka síta a počet průchodů |
| Nanášení | Keramická hmota; žároměrka přežahu{{en: bisque}}; namáčení, nanášení štětcem nebo polévání; doba namáčení nebo počet vrstev; tloušťka suché vrstvy                                                                                                    |
| Výpal    | Pec a umístění na plátu; vypalovací křivka s rampami, výdržemi a chlazením; atmosféra (oxidační{{en: oxidation}} nebo redukční{{en: reduction}}); co ukázala kontrolní žároměrka{{en: witness cone}}, nejen na co byla pec nastavená                  |
| Výsledek | Povrch a barva; případné stékání, trhlinkování{{en: crazing}} nebo vpichy{{en: pinholes}}; fotografie zepředu, zezadu a z boku; kód střípku                                                                                                           |

> [!NOTE]
> V aplikaci Glazecalc uchovává uložený [recept](/recipe) samotný recept. Do [záznamu výpalu](/firing) se zapisuje každý výpal: pec, datum, časy, teploty, žároměrky a poznámky. [Poznámky](/notes) uchovávají vše ostatní, například výše uvedený záznam dávky a to, co ukázal každý střípek.

## Zdroje {#sources}

- [Glazy: Raw materials](https://help.glazy.org/concepts/materials)
- [Glazy: Specific gravity](https://help.glazy.org/testing/specific-gravity)
- [Digitalfire: Specific gravity](https://digitalfire.com/glossary/specific+gravity)
- [Digitalfire: Epsom salts](https://digitalfire.com/material/epsom+salts)
- [Digitalfire: CMC gum](https://digitalfire.com/material/cmc%2Bgum)
- [Digitalfire: Dipping glaze](https://digitalfire.com/glossary/dipping+glaze)
- [Digitalfire: Bentonite](https://digitalfire.com/material/bentonite)
- [Digitalfire: Water solubility](https://digitalfire.com/glossary/water+solubility)
- [Digitalfire: Gerstley Borate](https://digitalfire.com/material/gerstley+borate)
- [Digitalfire: Mahavir potash feldspar](https://digitalfire.com/material/mahavir+potash+feldspar)
- [Digitalfire: Flint](https://digitalfire.com/material/flint)
- [Clay Art Center: The end of an era, the extinction of Custer feldspar](https://www.clayartcenter.org/clay-art-center-blog/2025/4/the-end-of-an-era-the-extinction-of-custer-feldspar)
- [Berkeley Potters Studio: What the flux, November 2023](https://www.berkeleypottersstudio.com/what-the-flux-nov-2023)
- [New Mexico Clay: Gerstley Borate Original](https://nmclay.com/gerstley-borate-original)
- [Ceramic Arts Network: Glaze chemistry 101, a quick course on mixing ceramic glazes (Zakin)](https://ceramicartsnetwork.org/daily/article/Glaze-Chemistry-101-A-Quick-Course-on-Mixing-Ceramic-Glazes)
- [Ceramic Arts Network: How to keep good records when testing ceramic glazes (Willers)](<https://ceramicartsnetwork.org/daily/article/how-to-keep-good-records-when-testing-ceramic-glazes-(and-improve-your-results!)>)
- [Ceramic Arts Network: 8 ways to apply glaze (Hopper)](https://ceramicartsnetwork.org/pottery-making-illustrated/pottery-making-illustrated-article/8-Ways-to-Apply-Glaze)
- [Derek Au: Mixing test glazes](https://www.derekau.net/blog/2016/02/24/mixing-test-glazes)
- [Derek Au: Digital scales for weighing glazes](https://derekau.net/blog/digital-scales-for-weighing-glazes/)
- [Derek Au: Triaxial testing](https://derekau.net/blog/triaxial-testing/)
- [UT Austin ceramics wiki: How to mix glazes](https://cloud.wikis.utexas.edu/wiki/display/ceramics/How+To+Mix+Glazes)
- [Potclays: The beginner's guide to glaze testing](https://www.potclays.co.uk/the-beginners-guide-to-glaze-testing/)
- [Potclays: Glaze hydrometer](https://www.potclays.co.uk/glaze-hydrometer)
- [Potterycrafts: Nordic Blue Mist powder glaze](https://potterycrafts.co.uk/products/potterycrafts-nordic-blue-mist-powder-glaze)
- [HSE: Glaze and colour preparation (CR1)](https://www.hse.gov.uk/PUBNS/guidance/cr1.pdf)
- [Valentine Clays: Flint technical data sheet](https://valentineclays.co.uk/cdn/shop/files/Flint_Damp_Dry_Technical_Data_Sheet.pdf)
- [Ceramic Arts Daily forum: Ian Currie test tiles](https://community.ceramicartsdaily.org/topic/7974-ian-currie-test-tiles-forums/page/16/)
