Repository: AaronFilson/glazecalc

# Glazecalc

**Free glaze chemistry for potters.** Enter a glaze recipe and see its unity molecular formula
(UMF): the fluxes, alumina and silica it becomes in the kiln, and their ratio. Keep your recipes,
materials, colorants, firing logs and notes together in one private notebook.

**[glazecalcapp.com](https://glazecalcapp.com)**: try it without an account. A free, non-commercial project by
Aaron Filson, in 57 languages, and usable from AI assistants through its MCP server.
<table>
  <tr>

## At a glance

For anyone reading the code; the [highlights](#highlights) below give the details.

- **Stack:** Angular 22 (standalone components, signals, zoneless), TypeScript on Node 24 with Express

File: client/public/i18n/guides/making-a-glaze/da.md
---
title: Sådan laver man en glasur
lead: Sådan køber, opbevarer, afvejer og blander man en glasur, får tykkelsen til at passe, tester den på sit eget ler og skriver nok ned til at kunne lave den igen.
---

## Inden start {#before-you-start}

At lave en glasur{{en: glaze}} vil sige at afveje pulverformige **råvarer** (formalede mineraler, ler og **fritter**{{en: frits}}, som er glas, der er fremstillet på en fabrik og malet til pulver) efter en opskrift og røre dem op med vand til en **glasurvælling**{{en: slurry}}, en tyk væske af pulver, der holdes svævende i vand. Derefter sigtes den, tykkelsen justeres, og den testes på eget ler, før man sætter sin lid til den på et emne. Alle tal i denne vejledning er et udgangspunkt: Den rette mængde vand, den rette tykkelse og den rette sigte til glasuren er dem, testene viser, så skriv både fremgangsmåden og resultatet ned.

### Hvad der skal bruges

- **En vægt**, der vejer med 0,01 g nøjagtighed, til test og farvestoffer{{en: colorants}}, og en større til portioner, der måles i kilo.
- **Beholdere med låg**: lave til tørre råvarer, spande til glasur. Derek Au opbevarer testglasurer i suppebægre med låg.
- **En ren ske til hver råvare**, så et pulver aldrig kommer over i et andet.
- **Noget at blande med**: en boremaskine med en omrører eller, til små test, en blender, der kun bruges til glasur. Et piskeris kan gøre det, hvis der ikke er andet.
- **Sigter**, i Storbritannien solgt som sieves og **lawns**: 80 mesh og desuden 100 eller 120 mesh til glasurer med farvestoffer.
- **En målecylinder eller sprøjte på 100 mL** til at måle massefylden{{en: specific gravity}}.
- **Etiketter, en vandfast tusch og en notesbog** eller [noterne](/notes) og [brændingsjournalerne](/firing) i Glazecalc.
- **Prøvebrikker**{{en: test tiles}} af det ler, der skal glaseres.
- **Åndedrætsværn, gummihandsker, en svamp og en gulvmoppe.**

> [!WARNING]
> **Tørt glasurpulver er en støvfare.** Krystallinsk silica kan udgøre 10 til 60 % af en tør glasur, og den britiske arbejdsmiljømyndighed Health and Safety Executive (HSE) advarer om, at støvet ikke kan ses i almindeligt lys. Øs forsigtigt og fra lav højde, hold lågene på, gør pulveret vådt så hurtigt som muligt, og rengør vådt, aldrig med en kost. Bær et tætsluttende åndedrætsværn, så længe pulverne er tørre (N95 eller P100 i USA, FFP2 eller FFP3 i Storbritannien og EU, P2 eller P3 i Australien og New Zealand). [Vejledningen om sikker blanding](/guides/safe-mixing) gennemgår støv, åndedrætsværn og rengøring i detaljer.

## Køb af råvarer {#buying-materials}

### Hvor man køber ind

Keramikere køber hos forhandlere af keramikartikler, som sælger ler, råvarer til glasur og værktøj. Tabellen viser nogle af dem i landet, hvor værkstedet ligger, hver især kontrolleret på forhandlerens egen hjemmeside, og man kan vælge et andet land eller en anden region for at se forhandlerne der. Sortimentet skifter, så kontrollér det før bestilling. Store producenter som Sibelco og Imerys sælger til industrien; keramikere køber deres råvarer gennem forhandlere som disse. Keramikopslagsværket Digitalfire har en oversigt over forhandlere andre steder.

::shops

### Hvor meget der skal købes

Standardsækken er **50 lb (22,7 kg)** i USA og **25 kg (55 lb)** andre steder, så de to er næsten lige store. Mange forhandlere sælger også pakker på 1, 2,5 eller 5 kg (ca. 2,2, 5,5 eller 11 lb) til test. Glazy, den åbne opskriftsdatabase, råder til at købe de råvarer, der bruges jævnligt (feldspat{{en: feldspar}}, kvarts{{en: silica}}, kaolin, kridt{{en: whiting}} og fritte{{en: frit}} til mellemtemperatur), i hele sække, som ofte er 20 til 30 % billigere. Køb **farvestoffer**{{en: colorants}}, de metaloxider og universalfarver{{en: stains}}, der giver en glasur{{en: glaze}} farve, i små mængder: De fleste bruges i mængder under 5 %. Glazys eksempler på indkøbslister kom op på ca. 515 dollar til mellemtemperatur og 397 dollar til høj temperatur, i amerikanske priser.

### Et startsæt

Glazys grundliste til alle temperaturer er kvarts, kaolin, feldspat, kridt, zinkoxid og dolomit eller talkum. De fleste glasurer til mellemtemperatur (Ortonkegle{{en: cone}} 5–6) skal også have bor, som regel fra en fritte, som Glazy kalder »ensartet og mindre opløselig end rå borater«. Sættet nedenfor er vores forslag, bygget på Glazys liste og en liste fra et forum. [Glasering fra grunden](/guides/glazing-basics) forklarer, hvad hver råvare gør.

Table: Et startsæt af råvarer (vores forslag)
Label: Startsæt

| Råvare                                   | Hvad der skal købes                                                                                           |
| ---------------------------------------- | ------------------------------------------------------------------------------------------------------------- |
| Kvarts (også kaldet flint; se nedenfor)  | 325 mesh, den finere kvalitet, som Glazy foretrækker til glasurer                                             |
| Kaolin (China Clay i Storbritannien)     | EPK i USA; Grolleg eller en anden China Clay i Storbritannien; NZ-kaolin i New Zealand                        |
| Kalifeldspat{{en: potash feldspar}}      | Den, der fås for tiden, der hvor man bor, fx Mahavir i USA                                                    |
| Nephelin-syenit{{en: nepheline syenite}} | Hvilken som helst; Glazy nævner dens stærkere flusvirkning, ofte brugt ved lav temperatur og mellemtemperatur |
| Kridt                                    | Hvilket som helst                                                                                             |
| Talkum                                   | Enhver asbestfri type; tjek dets sikkerhedsdatablad (se »Sikker blanding og ventilation«)                     |
| En borfritte til mellemtemperatur        | Ferro 3134, 3124 eller 3195; i Storbritannien Potterycrafts P3124 eller P3195                                 |
| Bentonit og farvestoffer                 | Små mængder                                                                                                   |

### Datablade og sikkerhedsdatablade

Bed om to dokumenter for hver råvare. Et **teknisk datablad** (TDS) giver dens **kemiske analyse**: hvert oxids andel af pulveret i vægtprocent. Glazecalc regner ud fra dem, og en råvare kan tilføjes ud fra forhandlerens analyse på siden [Råvarer](/material). Et **sikkerhedsdatablad** (SDS) fortæller, hvordan det rå pulver skal håndteres. Gem hvert sikkerhedsdatablad, og læs det, før der blandes.

Analyser er gennemsnit, ikke løfter. Valentine Clays skriver »GENNEMSNITSVÆRDIER. DISSE UDGØR IKKE EN SPECIFIKATION« på sit datablad for flint, og Glazys analyser af Custer-feldspat fra forskellige år går fra ca. 68,5 % til 72,4 % silica. Vi foreslår at skrive hver sæks **partinummer** (koden for produktionspartiet) i notaterne, så det kan ses, om en ændring i en velafprøvet glasur skyldes råvaren.

HSE advarer om, at krystallinsk silica »kan være fejlagtigt mærket som ›amorf silica‹«. Og et sikkerhedsdatablad handler om pulveret, ikke om emnet: Det siger intet om, hvorvidt en brændt glasur er egnet til fødevarekontakt{{en: food safe}}. Kun en migrationstest af det brændte emne i et laboratorium kan vise det.

### Navne skifter, så køb efter kemien

Varenavne kommer og går, når miner lukker. Custer-feldspat, der blev brudt i South Dakota i mere end 75 år, slap op i slutningen af 2023. Da Clay Art Center skiftede til G-200 AU og Mahavir, skulle omkring halvdelen af dets glasurer justeres. G-200 og G-200 HP er også forsvundet, og Laguna importerer nu Mahavir, hvis kemi ligger tæt på G-200.

**Gerstley Borate**, et naturligt bormineral i mange ældre opskrifter, har været en mangelvare, siden minen lukkede i 2000, selv om New Mexico Clay i november 2025 meddelte, at Laguna leverede »Gerstley Borate Original«. Kilderne er uenige om **Gillespie Borate** som erstatning. Producenten sælger den som en erstatning pund for pund. Berkeley Potters Studio siger, at den »ikke er en direkte erstatning«, og Digitalfire fandt, at den ændrede en glasurs farve. Det sikre er at sammenligne de to ud fra deres oxider og derefter teste.

Navnene skifter også fra sted til sted. I Nordamerika betyder **flint**, kvarts og silica det samme: kvartsmel. Digitalfire siger, at ægte flintpulver nok ikke kan fås hos forhandlerne. I Storbritannien er flint et produkt for sig: Flinten fra Valentine Clays er kalcineret (opvarmet) silica. Begge er næsten ren silica, så vi forventer, at de ligger tæt på hinanden, men kontrollér analysen. For kaolin siger Glazy, at udskiftninger én til én, fx EPK for en China Clay, »fungerer ofte helt fint, især når mængderne er \<10 %«.

Mange opskrifter nævner råvarer, der sælges i ét land, men ikke i et andet. Tabellen nedenfor tager hver råvare i biblioteket i Glazecalc, der ikke sælges der, hvor man køber ind, og finder ud fra analyserne den nærmeste af samme type, som sælges der. Tallet viser, hvor langt de to ligger fra hinanden: det antal gram, som deres brændte oxider afviger med pr. 100 g råvare, lagt sammen over alle oxider. Inden for ca. 15 g kan den ene som regel træde i stedet for den anden i en første test. Navnene har producenternes og forhandlernes egne koder, så der kan spørges efter dem ved navn.

::local-equivalents

> [!NOTE]
> Glazecalc sammenligner råvarer efter det, de bidrager med til den brændte glasur, ikke efter navn. En [opskrift](/recipe) med en råvare, der ikke længere fremstilles, viser, hvad der bruges nu. **Foreslå mængder og sammenlign** beregner mængderne igen til en erstatning, og **Lav den af mit lager** bygger opskriften op igen af råvarerne på lager. Begge går kun efter de brændte oxider, så prøv en lille portion først.

## Opbevaring af råvarer og glasurer {#storing}

### Tørre råvarer

Opbevar pulverne tørt i beholdere med låg, der er lukket, når der ikke øses af dem; Glazy råder til lufttætte beholdere. Vælg lave beholdere frem for dybe kasser: HSE påpeger, at man skal læne sig ind over en dyb kasse, og at støvet har længere at falde. Stil dem på en hylde, så der kan moppes under den. Soda (natriumkarbonat) og Cornish Stone trækker fugt fra luften. En keramiker på et forum tørrer dem på en bageplade ved ca. {{50 °C; 122 °F}} og advarer om, at tynde malerspande kan revne i en garage med frost. Vi foreslår at opbevare opløselige råvarer (soda, borax, lithiumkarbonat og rå borater som Gerstley Borate) lufttæt og indendørs.

### Oprørte glasurer

En glasur{{en: glaze}} i en spand ændrer sig hele tiden. Tungtopløselige råvarer (nephelin-syenit{{en: nepheline syenite}}, lithiumkarbonat, Gerstley Borate, colemanit, strontiumkarbonat og fritter{{en: frits}} i det hele taget) ændrer med tiden, hvordan den flyder, og kan danne små krystaller, i højere grad i et varmt rum. Gerstley Borate gør en glasurvælling{{en: slurry}} geléagtig, »selv i mindre procentdele«. Brunligt vand oven på en bundfældet glasur er opløst jern: Hæld det fra, og erstat det med rent vand. Regn også med:

- **Hård bundfældning**: En glasur, der er blandet så tyk, at den ikke behøver tilsætninger, sætter sig ofte som et hårdt lag i bunden. Det hjælper at fortynde den og gøre den geléagtig (se Massefylde).
- **Lugt** fra mikrober, der lever af gummi som CMC. En glasur, der lugter, kan stadig bruges, hvis den lægger sig godt.
- **Frost**: Beskyt spandene mod den. Tø en frossen spand op ved stuetemperatur, og efterse den for revner.

Hæld ikke brugt glasur tilbage i forrådsspanden, og dyp ikke pensler i den. Rør en opbevaret glasur op, før den bruges, mål massefylden{{en: specific gravity}} igen, og sigt den, hvis den har klumper eller krystaller.

### Etiketter

Mærk hver spand med en vandfast tusch. Zakin, der skriver for Ceramic Arts Network, nævner glasurens navn, hele opskriften inklusive farvestoffer{{en: colorants}}, keglen{{en: cone}}, datoen og på et fælles værksted egne initialer. Vi foreslår at tilføje den ønskede massefylde og eventuelt bittersalt eller CMC. UT Austin bruger også farvekoder: orange spande til lav temperatur, hvide til mellemtemperatur. Behandl en glasur uden etiket som en, der kan indeholde bly, og brug den ikke på emner til mad.

## Afvejning {#weighing}

### Procenter og portioner

En opskrift angiver hver råvare som en procentdel af tørvægten. Hovedråvarerne giver som regel tilsammen 100, og farvestoffer{{en: colorants}} kommer ofte ekstra oveni. For at lave en **portion**, den mængde, der blandes ad gangen, ganges hvert tal med portionsstørrelsen divideret med 100. Til 5000 g ganger UT Austin med 50, så en råvare på 4 % bliver til 200 g.

> [!NOTE]
> På en [opskriftsside](/recipe) klarer **Omregn til en portion** gangestykket: Angiv fx 500 g, så bliver hver mængde til gram, der skal vejes, eller til pund og unser, hvis de er valgt under Indstillinger. **Udskriv** kan nøjes med afvejningslisten, med en løbende total til afvejning i én spand og et felt til at krydse af ud for hver råvare.

### Vælg en vægt efter den mindste mængde

En vægts **opløsning**, det mindste trin, den viser, begrænser, hvor lille en mængde der kan vejes nøjagtigt. I en test på 100 g er et farvestof på 0,5 % lig med 0,5 g. En vægt, der vejer med 0,1 g nøjagtighed, kan vise op til 0,05 g forkert, ca. 10 % af mængden; ved 0,15 g er fejlen ca. en tredjedel. Det er vores egen udregning, men den viser, hvorfor farvestoffer kræver en finere vægt.

Rådene om, hvor fin en vægt der skal til, er forskellige. Derek Au fandt, at en billig digital vægt til 200 g konsekvent vejede forkert. Han anbefaler en vægt til 200 g med 0,01 g nøjagtighed, hvis man kun køber én, og kalder en god mekanisk vægt med tre vægtarme »langt mere pålidelig end en billig digital vægt«. Det sikre valg er efter vores mening 0,01 g til test (50 til 200 g) og farvestoffer og en bordvægt med 0,1 g eller 1 g nøjagtighed til portioner på 1 kg (ca. 2 lb) og derover. Kontrollér begge en gang imellem med et kalibreringslod.

### Vej i rækkefølge, og kryds hver råvare af

1. Kontrollér, at der er nok af hver råvare.
2. Tag åndedrætsværnet på. Kontrollér, at vægten er ren og står vandret.
3. Stil den tomme beholder på vægten, og **tarér** vægten, dvs. tryk på knappen, der sætter visningen til nul, så kun det, der kommes i, bliver vejet.
4. Vej hver råvare for sig med sin egen rene ske, luk hver beholder, før den næste åbnes, og kryds hver råvare af, så snart den er kommet i.

Derek Au vejer op i én skål i separate bunker, så en fejl kan øses op igen. Vejes der i én spand uden at tarere mellem råvarerne, viser den løbende total i Glazecalc, hvad vægten skal vise efter hver enkelt.

## Mixing and sieving {#mixing lang=en}

### How much water

Sources disagree. Derek Au starts thick, at 50 mL of water per 100 g of powder, and adds more later. Potterycrafts gives 65 mL per 100 g for one powder glaze. UT Austin uses equal weights of water and powder, and when Digitalfire put 20 kg of powder into 20 kg of water, it measured a specific gravity of 1.46.

Water is quick to add and slow to take out, so start low. Our estimate: begin with **about 70 to 80 mL per 100 g** (700 to 800 mL per kilogram, or about 11 to 12 US fl oz per pound). Slake, mix and sieve at that thickness, then add water a little at a time until the specific gravity is right. 1 mL of water weighs 1 g, so you can weigh it. If you overshoot, let the glaze settle, then sponge or pour clear water off the top.

### Tools and water

- **Propeller mixer.** Digitalfire calls a good one "essential". A corded drill with a mixing paddle does the job in a bucket. UT Austin runs it at least 4 to 5 minutes after the glaze looks mixed, and keeps the blade off the bucket, which it can scrape plastic from.
- **Blender.** It "works extremely well for small batches" (Digitalfire). Keep it for glaze only: it must never go back to the kitchen.
- **Whisk or stick.** Zakin's choice when there is no mixer.

Water varies too, and Digitalfire notes that it changes how a slurry behaves. Derek Au uses reverse-osmosis water because his tap water is hard. Whatever you use, note it.

### Step by step

1. Put on your respirator, and rubber gloves if your hands will go in. Zakin wears a mask from the start of weighing until the glaze is wet.
2. Measure about 70 to 80 mL of water per 100 g of powder into the bucket.
3. Add the weighed powder gently, from a low height. UT Austin adds powder to warm water; Zakin and Au add water to powder. We suggest powder into water, which puffs up less dust, except for a recipe with a lot of bentonite: stir its dry powders together first.
4. **Slake** it: let the powder soak without stirring. Digitalfire waits about 20 minutes. Powders with a gum or binder need to stand overnight.
5. Mix until there are no dry pockets or lumps.
6. Sieve it twice (see below).
7. Cover it and let it rest overnight, then mix again and check the bottom for a hard layer.
8. Measure the specific gravity, and add water a little at a time to reach your target. To learn your glaze's own dry SG, weigh the finished slurry too (see below).
9. Label the bucket, and write down what you did.
10. Clean up wet: mop the floor and wipe every surface, including the outside of the material containers.

### Sieving

A **sieve** is a mesh screen in a frame. Pushing glaze through it with a brush breaks up lumps that mixing leaves and catches particles that would fire as specks. The higher the **mesh** number, the finer the screen: 80 mesh has openings of about 0.18 mm, and 100 mesh about 0.15 mm.

Sources recommend different meshes. Zakin sieves twice through 50 or 80 mesh. Derek Au uses 120 mesh for most glazes, especially those with cobalt or iron: three passes through 80 mesh still left iron specks in one celadon, and one pass through 120 mesh cured it. He keeps 60 to 80 mesh for ash glazes and others with coarse materials. Potterycrafts, in the UK, suggests 60 to 80 mesh. A safe default:

Table: Which sieve to use
Label: Sieve mesh

| Glaze                                        | Sieve                      |
| -------------------------------------------- | -------------------------- |
| Most glazes                                  | Two passes through 80 mesh |
| Glazes with colorants such as cobalt or iron | 100 to 120 mesh            |
| Ash glazes, and others with coarse materials | 60 to 80 mesh              |

## Specific gravity {#specific-gravity lang=en}

**Specific gravity** (SG) tells you how much powder is in your slurry. It is the weight of a volume of glaze divided by the weight of the same volume of water. Water is 1.00, and a glaze at {{SG 1.45}} weighs 145 g per 100 mL. Mixing to a measured SG is how you get the same thickness, and the same coat, every time. It has no units, so it is the same in grams or ounces.

### Measure it by weighing 100 mL

1. Stir the glaze so nothing has settled.
2. Put a 100 mL **graduated cylinder** (a tall, marked measuring tube) or a 100 mL syringe on the scale, and tare it.
3. Fill it with glaze to exactly 100 mL, reading the mark at eye level.
4. Weigh it and divide the grams by 100: 145 g is SG 1.45.

Digitalfire also marks a cup at the level of 500 g of water, fills it to the mark with glaze, and divides the weight by 500; a bigger, fuller measure is more accurate. A **hydrometer**, a float read where it sits in the glaze, is quick but can misread thick or gelled glazes. UK hydrometers, such as Potclays', read in degrees Baumé (°Bé). By our arithmetic, SG = 145 ÷ (145 − °Bé), so 46 °Bé is about 1.46. Older UK books give a **pint weight**, the ounces in an imperial pint of glaze: divide it by 20, so 29 oz is about SG 1.45 (also our arithmetic).

### What to aim for

Sources disagree, most of all on brushing and spraying, where the UK supplier Potclays gives much higher figures (its own are "for guidance only"). Treat every number as a starting point. Digitalfire's core advice is to find the SG and gelling that work for each glaze, then repeat them and write them down.

Table: Specific gravity targets, where sources disagree
Label: Specific gravity targets

| Use      | Digitalfire and Glazy                                                                                                                 | Potclays (UK)                               | Safe starting point                                     |
| -------- | ------------------------------------------------------------------------------------------------------------------------------------- | ------------------------------------------- | ------------------------------------------------------- |
| Dipping  | {{SG 1.40}} (for a 5-second dip) to {{SG 1.50}} (for a 1-second dip); home-mixed glazes that are gelled do best at {{SG 1.43–1.45}}   | Clear {{SG 1.46–1.48}}; colored {{SG 1.61}} | {{SG 1.45}}; thin to {{SG 1.43}} and gel it if it drips |
| Brushing | {{SG 1.25}} (thin clear) to {{SG 1.55}} (dark detail)                                                                                 | {{SG 1.71–1.81}}                            | Follow the product; use CMC gum or a brushing medium    |
| Spraying | No figure; Hopper, writing for Ceramic Arts Network, says much thinner, with a deflocculant (an additive that makes a slurry runnier) | {{SG 1.71}}                                 | No reliable number; spray only in a spray booth         |

To check a dipping glaze by eye, AMACO dips for 5 seconds and looks for a coat about as thick as a US dime. Digitalfire fires tiles dipped for 5 seconds to check.

### Water for a target SG: our estimate

The table below is our own arithmetic, not a source's. It assumes the powder's particles have a density of 2.6 g per cm³, which is an assumption, not a measurement. Clay, soluble materials and gelling all change a real glaze, so use it to start, then measure. As a check, it predicts {{SG 1.44}} for equal weights of powder and water, close to Digitalfire's measured {{SG 1.46}}. It also shows that 70 to 80 mL per 100 g starts you above {{SG 1.50}}, thicker than you need.

Table: Water for a target specific gravity (our estimate)
Label: Water for a target specific gravity

| Target      | Per 100 g of powder |  Per kilogram |         Per pound |
| ----------- | ------------------: | ------------: | ----------------: |
| {{SG 1.40}} |        about 115 mL | about 1150 mL | about 18 US fl oz |
| {{SG 1.45}} |         about 98 mL |  about 980 mL | about 15 US fl oz |
| {{SG 1.50}} |         about 85 mL |  about 850 mL | about 13 US fl oz |
| {{SG 1.60}} |         about 64 mL |  about 640 mL | about 10 US fl oz |

### Find your own glaze's dry SG while you mix

The 2.6 above is a guess. Your own glaze's figure, the density of its dry powder, can be worked out from three numbers you can take while mixing. With it, you can work out from the SG how much powder is in any bucket of that glaze later, and the water for the next batch. Our arithmetic, not a source's:

1. Write down the weight of dry powder in the batch: the recipe's total.
2. Weigh the empty bucket before you start, or mark its weight on it.
3. Mix, sieve and bring the glaze to its SG as usual. Push everything through the sieve and rinse it into the bucket, so no powder is left out.
4. Weigh the full bucket and take off the bucket's weight. That is the slurry's weight.
5. Measure the SG.

Then:

- **Water** = slurry weight − powder weight.
- **Slurry volume** in mL = slurry weight in grams ÷ SG.
- **Powder volume** = slurry volume − water (1 g of water is 1 mL).
- **Dry SG** = powder weight ÷ powder volume.

For example: 1000 g of powder makes 1980 g of slurry at {{SG 1.45}}. The water is 980 g, the slurry is 1980 ÷ 1.45 = about 1366 mL, the powder takes up 1366 − 980 = 386 mL, and the dry SG is 1000 ÷ 386 = about 2.59.

Weigh the whole slurry at the end, not the water as you pour it, so water that evaporates or splashes out doesn't count. Small errors grow here: an SG reading off by 0.01 moves the answer by about 2 to 4%, more for a thinner glaze. Use a batch of 1 kg or more, an accurate scale, and the 500 g cup method above for the SG. Most of the common materials are between about 2.5 and 2.9, so a figure far outside that, in a glaze without much zircon or lead, probably means a measuring mistake. Write the figure on the recipe.

### Epsom salts, CMC gum and bentonite

**Epsom salts** make a glaze gel slightly when it stands still and flow again when it is stirred. This is called **flocculating** it, and a glaze that behaves this way is **thixotropic**: it goes on more evenly, drips less and settles less. Digitalfire suggests starting at about 2 g per gallon once the SG is right (roughly 0.5 g per liter, our conversion) and tuning the amount each time you mix, since no recipe should fix the dose. We suggest dissolving it in a little hot water first. In a Digitalfire example, a glaze at {{SG 1.45}} dripped, so water brought it down to {{SG 1.43}} and Epsom salts gelled it back to creamy, and it went on evenly. A rough check: stir, stop and watch. A gelled glaze moves on for about 2 or 3 seconds, then stops and springs back a little.

**CMC gum** (carboxymethyl cellulose) makes a slurry stickier and slower to dry, and leaves a harder coat that holds to the pot. It matters most for brushing glazes and glazes high in frit. Digitalfire's example blends 3.75 g into 1000 g of slurry, and it has to go in with a blender. A glaze with CMC will not gel with Epsom salts, and since microbes feed on the gum, it can change in the bucket and start to smell.

**Bentonite**, a very fine clay, helps hold the other particles in suspension. Dipping glazes usually rely on 15 to 25% raw clay for this. For a recipe short of clay, about 1 to 3% bentonite helps; Digitalfire says a glaze with more than 15% clay should not need bentonite at more than 1% of the dry glaze's weight.

## Test tiles and line blends {#testing lang=en}

### Start small

Derek Au works up in three steps: a 50 or 100 g test, a 1 to 2 kg trial if it works, then a 5 to 10 kg studio batch. By our estimate, a 100 g test at {{SG 1.45}} makes about 135 mL (about 4½ US fl oz) of slurry, enough to dip a few small tiles in a narrow cup.

### Test on your own clay

A glaze can look quite different on another clay or in another kiln: Clay Art Center tested each of its reformulated glazes on four clay bodies, at cone 6 and at cone 10. Potclays' beginner's guide to glaze testing suggests:

- 6 to 10 **test tiles** (small pieces for trying a glaze) of the clay you will actually use, noting whether they are bisqued or bone-dry
- one change at a time
- a single dip and a double dip, to see the glaze thin and thick
- every tile in the same kiln load
- a mark on each tile before firing, with a stamp, carving or underglaze pencil. Fired tiles look alike, and a mark made before firing lasts through the kiln, so you can always tell which recipe each tile is.

We suggest tiles that stand upright, since a flat tile hides how far a glaze runs, with a textured band to show how the glaze breaks over edges, and a bare foot. Set each on a small dish or a scrap of bisque, or on a kiln-washed shelf, to catch drips. Put a **witness cone**, a small ceramic cone that bends when it has had enough heat, near the tiles to show what they received; the [firing guide](/guides/firing) explains cones. Give each tile a short code, and write it against the recipe in your records. Willers, writing for Ceramic Arts Network, uses numbers and letters, and writes the system itself in the front of the notebook.

### Line blends

A **line blend** is a row of tests that steps evenly from one mix to another: from one glaze to a second, or from a base glaze to the same glaze with more colorant. Derek Au, for example, steps iron oxide through a clear base in 1% increments. A volumetric method associated with Ian Currie saves time, because you mix only the two ends:

1. Mix the two end glazes, A and B, as batches of the same size, and sieve both.
2. Add water to the one with less volume until both have exactly the same wet volume.
3. Stir both, then draw each mix with a syringe into its own numbered cup.
4. Stir each cup and dip a tile.

In our worked example, A is 100 g of a clear base, and B is the same with 4 g of red iron oxide added (a 4% addition). Each milliliter of B holds the same share of base as a milliliter of A, plus its iron, so the cups step from no iron to 4% in 1% steps. Each end gives 100 mL to the blend, which a 100 g batch covers by our estimate.

Table: A five-step iron line blend, 40 mL per cup (our worked example)
Label: Line blend example

| Cup | Clear base (A) | Base with 4% iron (B) | Iron oxide, % of base |
| --- | -------------: | --------------------: | --------------------: |
| 1   |          40 mL |                  0 mL |                     0 |
| 2   |          30 mL |                 10 mL |                     1 |
| 3   |          20 mL |                 20 mL |                     2 |
| 4   |          10 mL |                 30 mL |                     3 |
| 5   |           0 mL |                 40 mL |                     4 |

The method needs careful arithmetic, well-mixed ends of even SG, and an accurate scale. Derek Au also blends by weight instead of volume. A **triaxial blend** does the same with three ends, laid out on a triangle.

> [!NOTE]
> When a step looks promising, **Save as a copy** on the [recipe page](/recipe) keeps it as a recipe of its own and leaves the original as it was.

## Keeping records {#records lang=en}

Willers puts the goal well: "enough information to be able to repeat, or avoid, the results you discovered". Write down what you plan to test before you start, and the results when you unload. Potclays adds the application, thickness, clay body and full firing, including ramps, holds and cooling. A **ramp** is a rate of heating or cooling, such as {{60 °C; 108 °F}} an hour, and a **hold** keeps the kiln at one temperature for a set time. Note lot numbers, the water you used and any substitution: Clay Art Center's feldspar swap meant adjusting about half its glazes.

Table: What to record for each glaze batch (our template)
Label: Record template

| Part        | What to write down                                                                                                                                                                                                                      |
| ----------- | --------------------------------------------------------------------------------------------------------------------------------------------------------------------------------------------------------------------------------------- |
| Recipe      | The recipe and its version; material brands and lot numbers; any substitutions                                                                                                                                                          |
| Mixing      | Date; batch size; water added, and its type (tap, reverse osmosis or distilled); SG after mixing and final SG; the weight of the finished slurry, for its dry SG; Epsom salts, CMC and bentonite added; sieve mesh and number of passes |
| Application | Clay body; bisque cone; dipping, brushing or pouring; dip time or number of coats; dry thickness                                                                                                                                        |
| Firing      | Kiln and shelf position; the firing schedule, with its ramps, holds and cooling; atmosphere (oxidation or reduction); what the witness cone showed, not only what the kiln was set to                                                   |
| Result      | Surface and color; any running, crazing or pinholes; photos of the front, back and side; the tile code                                                                                                                                  |

> [!NOTE]
> In Glazecalc, a saved [recipe](/recipe) holds the recipe itself. A [firing log](/firing) records each firing: the kiln, the date, times, temperatures, cones and notes. [Notes](/notes) hold everything else, such as the batch record above and what each tile showed.

## Kilder {#sources}

- [Glazy: Raw materials](https://help.glazy.org/concepts/materials)
- [Glazy: Specific gravity](https://help.glazy.org/testing/specific-gravity)
- [Digitalfire: Specific gravity](https://digitalfire.com/glossary/specific+gravity)
- [Digitalfire: Epsom salts](https://digitalfire.com/material/epsom+salts)
- [Digitalfire: CMC gum](https://digitalfire.com/material/cmc%2Bgum)
- [Digitalfire: Dipping glaze](https://digitalfire.com/glossary/dipping+glaze)
- [Digitalfire: Bentonite](https://digitalfire.com/material/bentonite)
- [Digitalfire: Water solubility](https://digitalfire.com/glossary/water+solubility)
- [Digitalfire: Gerstley Borate](https://digitalfire.com/material/gerstley+borate)
- [Digitalfire: Mahavir potash feldspar](https://digitalfire.com/material/mahavir+potash+feldspar)
- [Digitalfire: Flint](https://digitalfire.com/material/flint)
- [Clay Art Center: The end of an era, the extinction of Custer feldspar](https://www.clayartcenter.org/clay-art-center-blog/2025/4/the-end-of-an-era-the-extinction-of-custer-feldspar)
- [Berkeley Potters Studio: What the flux, November 2023](https://www.berkeleypottersstudio.com/what-the-flux-nov-2023)
- [New Mexico Clay: Gerstley Borate Original](https://nmclay.com/gerstley-borate-original)
- [Ceramic Arts Network: Glaze chemistry 101, a quick course on mixing ceramic glazes (Zakin)](https://ceramicartsnetwork.org/daily/article/Glaze-Chemistry-101-A-Quick-Course-on-Mixing-Ceramic-Glazes)
- [Ceramic Arts Network: How to keep good records when testing ceramic glazes (Willers)](<https://ceramicartsnetwork.org/daily/article/how-to-keep-good-records-when-testing-ceramic-glazes-(and-improve-your-results!)>)
- [Ceramic Arts Network: 8 ways to apply glaze (Hopper)](https://ceramicartsnetwork.org/pottery-making-illustrated/pottery-making-illustrated-article/8-Ways-to-Apply-Glaze)
- [Derek Au: Mixing test glazes](https://www.derekau.net/blog/2016/02/24/mixing-test-glazes)
- [Derek Au: Digital scales for weighing glazes](https://derekau.net/blog/digital-scales-for-weighing-glazes/)
- [Derek Au: Triaxial testing](https://derekau.net/blog/triaxial-testing/)
- [Keramikwikien ved UT Austin: How to mix glazes](https://cloud.wikis.utexas.edu/wiki/display/ceramics/How+To+Mix+Glazes)
- [Potclays: The beginner's guide to glaze testing](https://www.potclays.co.uk/the-beginners-guide-to-glaze-testing/)
- [Potclays: Glaze hydrometer](https://www.potclays.co.uk/glaze-hydrometer)
- [Potterycrafts: Nordic Blue Mist powder glaze](https://potterycrafts.co.uk/products/potterycrafts-nordic-blue-mist-powder-glaze)
- [HSE: Glaze and colour preparation (CR1)](https://www.hse.gov.uk/PUBNS/guidance/cr1.pdf)
- [Valentine Clays: Flint technical data sheet](https://valentineclays.co.uk/cdn/shop/files/Flint_Damp_Dry_Technical_Data_Sheet.pdf)
- [Forummet Ceramic Arts Daily: Ian Currie test tiles](https://community.ceramicartsdaily.org/topic/7974-ian-currie-test-tiles-forums/page/16/)

File: client/public/i18n/guides/making-a-glaze/de.md
---
title: Eine Glasur ansetzen
lead: Wie Sie Rohstoffe kaufen, eine Glasur lagern, abwiegen und anrühren, ihre Konsistenz richtig einstellen, sie auf Ihrer eigenen Tonmasse testen und genug aufschreiben, um sie noch einmal genauso anzusetzen.
---

## Bevor Sie anfangen {#before-you-start}

Eine Glasur{{en: glaze}} ansetzen heißt: pulverförmige **Rohstoffe** (gemahlene Minerale, Tone und **Fritten**{{en: frits}}, also in der Fabrik hergestelltes und zu Pulver gemahlenes Glas) nach einem Rezept abwiegen und mit Wasser zu einem **Glasurschlicker**{{en: slurry}} anrühren, einer dicken Flüssigkeit aus Pulver, das im Wasser schwebt. Dann sieben Sie ihn, stellen seine Konsistenz ein und testen ihn auf Ihrer eigenen Tonmasse, bevor Sie sich bei einem echten Stück auf ihn verlassen. Jede Zahl in dieser Anleitung ist ein Ausgangspunkt: Die richtige Wassermenge, die richtige Konsistenz und das richtige Sieb für Ihre Glasur sind die, die Ihre Tests ergeben; schreiben Sie deshalb auf, was Sie tun und was dabei herauskommt.

### Was Sie brauchen

- **Eine Waage**, die für Tests und Färbemittel{{en: colorants}} auf 0,01 g genau wiegt, und eine größere für Ansätze im Kilogrammbereich.
- **Behälter mit Deckel**: niedrige für trockene Rohstoffe, Eimer für Glasur. Derek Au bewahrt Testglasuren in Suppenbechern mit Deckel auf.
- **Für jeden Rohstoff eine eigene saubere Schaufel**, damit nie ein Pulver in ein anderes gelangt.
- **Ein Rührgerät**: eine Bohrmaschine mit Rührquirl oder, für kleine Tests, ein Standmixer, den Sie nur für Glasur verwenden. Ein Schneebesen tut es auch, wenn Sie nichts anderes haben.
- **Siebe**, in Großbritannien als sieves und **lawns** verkauft: 80 mesh, dazu 100 oder 120 mesh für Glasuren mit Färbemitteln.
- **Ein Messzylinder oder eine Spritze mit 100 mL**, um das spezifische Gewicht{{en: specific gravity}} zu messen.
- **Etiketten, ein wasserfester Stift und ein Notizbuch** oder die [Notizen](/notes) und [Brennprotokolle](/firing) in Glazecalc.
- **Probeplättchen**{{en: test tiles}} aus der Tonmasse, die Sie glasieren wollen.
- **Eine Atemschutzmaske, Gummihandschuhe, ein Schwamm und ein Wischmopp.**

> [!WARNING]
> **Trockenes Glasurpulver birgt eine Gefahr durch Staub.** Kristallines Siliciumdioxid kann 10 bis 60 % einer trockenen Glasur ausmachen, und die britische Behörde Health and Safety Executive (HSE) warnt, dass sein Staub bei normalem Licht unsichtbar ist. Schöpfen Sie vorsichtig und aus geringer Höhe, halten Sie die Behälter verschlossen, befeuchten Sie das Pulver so bald wie möglich und reinigen Sie feucht, nie mit dem Besen. Tragen Sie eine gut sitzende Atemschutzmaske, solange die Pulver trocken sind (N95 oder P100 in den USA, FFP2 oder FFP3 in Großbritannien und der EU, P2 oder P3 in Australien und Neuseeland). Die Anleitung [Sicheres Anmischen und Lüften](/guides/safe-mixing) behandelt Staub, Atemschutzmasken und Reinigung ausführlich.

## Rohstoffe kaufen {#buying-materials}

### Bezugsquellen

Wer töpfert, kauft bei Händlern für Keramikbedarf, die Ton, Glasurrohstoffe und Werkzeug verkaufen. Die Tabelle zeigt einige für Ihr Land, jeweils auf der eigenen Website des Händlers geprüft, und Sie können ein anderes Land oder eine andere Region wählen, um die Händler dort zu sehen. Das Angebot ändert sich; prüfen Sie es also, bevor Sie bestellen. Große Hersteller wie Sibelco und Imerys verkaufen an die Industrie; Töpferinnen und Töpfer kaufen deren Rohstoffe über Händler wie diese. Für andere Regionen führt die Keramik-Referenzseite Digitalfire ein Verzeichnis von Händlern.

::shops

### Wie viel Sie kaufen sollten

Der übliche Sack wiegt in den USA **50 lb (22,7 kg)** und anderswo **25 kg (55 lb)**; beide sind also fast gleich groß. Viele Händler verkaufen für Tests auch Packungen zu 1, 2,5 oder 5 kg (etwa 2,2, 5,5 oder 11 lb). Glazy, die offene Rezeptdatenbank, rät, die Rohstoffe, die Sie regelmäßig verbrauchen (Feldspat{{en: feldspar}}, Quarz{{en: silica}}, Kaolin, Kreide{{en: whiting}} und für den mittleren Brennbereich Fritte{{en: frit}}), in ganzen Säcken zu kaufen, die oft 20 bis 30 % günstiger sind. Kaufen Sie **Färbemittel**{{en: colorants}}, also die Metalloxide und Farbkörper{{en: stains}}, die eine Glasur{{en: glaze}} färben, in kleinen Mengen: Die meisten werden mit unter 5 % eingesetzt. Die Beispiel-Einkaufslisten von Glazy kamen auf etwa 515 $ für den mittleren und 397 $ für den hohen Brennbereich, zu Preisen in den USA.

### Eine Grundausstattung

Die Grundliste von Glazy für jede Temperatur umfasst Quarz, Kaolin, Feldspat, Kreide, Zinkoxid sowie Dolomit oder Talkum. Die meisten Glasuren für den mittleren Brennbereich (Ortonkegel 5 bis 6) brauchen außerdem Bor, meist aus einer Fritte, die Glazy „gleichmäßig und weniger löslich als ungefrittete Borate“ nennt. Die Auswahl unten ist unser Vorschlag, zusammengestellt aus der Liste von Glazy und einer Liste aus einem Forum. Die Anleitung [Glasieren von Grund auf](/guides/glazing-basics) erklärt, was jeder Rohstoff bewirkt.

Table: Eine Grundausstattung an Rohstoffen (unser Vorschlag)
Label: Grundausstattung

| Rohstoff                                       | Was Sie kaufen sollten                                                                                       |
| ---------------------------------------------- | ------------------------------------------------------------------------------------------------------------ |
| Quarz (auch Flint genannt; siehe unten)        | 325 mesh, die feinere Körnung, die Glazy für Glasuren bevorzugt                                              |
| Kaolin (in Großbritannien China Clay)          | EPK in den USA; Grolleg oder ein anderer China Clay in Großbritannien; neuseeländischer Kaolin in Neuseeland |
| Kalifeldspat{{en: potash feldspar}}            | Der, der bei Ihnen gerade erhältlich ist, etwa Mahavir in den USA                                            |
| Nephelin-Syenit{{en: nepheline syenite}}       | Beliebig; laut Glazy mit stärkerer Flusswirkung, oft im niedrigen und mittleren Brennbereich eingesetzt      |
| Kreide                                         | Beliebig                                                                                                     |
| Talkum                                         | Jede asbestfreie Sorte; prüfen Sie ihr Sicherheitsdatenblatt (siehe „Sicheres Anmischen und Lüften“)         |
| Eine Borfritte, für den mittleren Brennbereich | Ferro 3134, 3124 oder 3195; in Großbritannien Potterycrafts P3124 oder P3195                                 |
| Bentonit und Färbemittel                       | Kleine Mengen                                                                                                |

### Datenblätter und Sicherheitsdatenblätter

Fordern Sie für jeden Rohstoff zwei Dokumente an. Ein **technisches Datenblatt** (TDS) gibt die **chemische Analyse** des Rohstoffs an: den Gewichtsanteil jedes Oxids im Pulver. Glazecalc rechnet mit diesen Angaben, und auf der [Seite Rohstoffe](/material) können Sie einen Rohstoff nach der Analyse eines Händlers anlegen. Ein **Sicherheitsdatenblatt** (SDB) sagt, wie mit dem rohen Pulver umzugehen ist. Bewahren Sie jedes Sicherheitsdatenblatt auf und lesen Sie es, bevor Sie anrühren.

Analysen sind Durchschnittswerte, keine Zusagen. Valentine Clays druckt auf sein Datenblatt für Flint „MITTELWERTE. DIESE STELLEN KEINE SPEZIFIKATION DAR“, und die Analysen von Custer Feldspar aus verschiedenen Jahren reichen bei Glazy von etwa 68,5 % bis 72,4 % Kieselsäure. Wir empfehlen, die **Chargennummer** jedes Sacks (die Nummer seiner Produktionscharge) in Ihren Aufzeichnungen zu notieren; so können Sie erkennen, ob eine Veränderung bei einer bewährten Glasur vom Rohstoff kam.

Die HSE warnt, dass kristallines Siliciumdioxid „fälschlich als ‚amorphes Siliciumdioxid‘ gekennzeichnet sein kann“. Und ein Sicherheitsdatenblatt beschreibt das Pulver, nicht das fertige Stück: Es sagt nichts darüber, ob eine gebrannte Glasur lebensmittelgeeignet{{en: food safe}} ist. Das kann nur eine Laborprüfung der Blei- und Cadmiumabgabe am gebrannten Stück zeigen.

### Namen ändern sich: nach der Chemie kaufen

Markennamen kommen und gehen, wenn Gruben schließen. Custer Feldspar, über 75 Jahre lang in South Dakota abgebaut, war Ende 2023 erschöpft. Als Clay Art Center auf G-200 AU und Mahavir umstieg, musste etwa die Hälfte seiner Glasuren angepasst werden. Auch G-200 und G-200 HP gibt es nicht mehr, und Laguna importiert jetzt Mahavir, dessen Chemie der von G-200 nahekommt.

**Gerstley Borate**, ein natürliches Bormineral aus vielen älteren Rezepten, ist knapp, seit seine Grube im Jahr 2000 geschlossen wurde; allerdings meldete New Mexico Clay im November 2025, dass Laguna „Gerstley Borate Original“ liefere. Über **Gillespie Borate** als Ersatz sind sich die Quellen nicht einig. Sein Hersteller verkauft es als Ersatz Pfund für Pfund. Berkeley Potters Studio sagt, es sei „kein direkter Ersatz“, und Digitalfire stellte fest, dass es die Farbe einer Glasur veränderte. Am sichersten ist es, die beiden nach ihren Oxiden zu vergleichen und dann zu testen.

Auch regionale Namen unterscheiden sich. In Nordamerika bedeuten **flint**, quartz und silica dasselbe, nämlich gemahlenen Quarz, und laut Digitalfire werden Sie bei Händlern wahrscheinlich kein echtes Flintpulver finden. In Großbritannien ist Flint ein eigenes Produkt: Der Flint von Valentine ist kalziniertes (erhitztes) Siliciumdioxid. Beide sind fast reines Siliciumdioxid; wir erwarten daher, dass sie sich sehr ähneln, aber prüfen Sie die Analyse. Für Kaolin sagt Glazy, dass ein Austausch eins zu eins, etwa EPK statt eines China Clay, „oft problemlos funktioniert, besonders bei Mengen unter 10 %“.

Viele Rezepte nennen Rohstoffe, die in einem Land verkauft werden und in einem anderen nicht. Die Tabelle unten nimmt jeden Rohstoff aus der Bibliothek von Glazecalc, der dort, wo Sie einkaufen, nicht verkauft wird, und sucht anhand der Analysen den ähnlichsten Rohstoff derselben Art, der dort verkauft wird. Die Zahl gibt an, wie weit die beiden auseinanderliegen: um wie viel Gramm sich ihre Oxide nach dem Brand unterscheiden, je 100 g Rohstoff, zusammengezählt über alle Oxide. Bis etwa 15 g kann der eine den anderen für einen ersten Test meist ersetzen. Die Namen enthalten die eigenen Kürzel und Nummern der Hersteller und Händler, sodass Sie mit dem Namen danach fragen können.

::local-equivalents

> [!NOTE]
> Glazecalc vergleicht Rohstoffe danach, was sie zur gebrannten Glasur beitragen, nicht nach dem Namen. Ein [Rezept](/recipe) mit einem Rohstoff, der nicht mehr hergestellt wird, nennt, was heute verwendet wird. **Mengen vorschlagen und vergleichen** berechnet die Mengen für einen Ersatz neu, und **Aus meinem Vorrat nachbauen** baut das Rezept aus den Rohstoffen nach, die Sie vorrätig haben. Beide bilden nur die Oxide nach dem Brand nach; testen Sie also zuerst einen kleinen Ansatz.

## Rohstoffe und Glasuren lagern {#storing}

### Trockene Rohstoffe

Lagern Sie Pulver trocken, in Behältern mit Deckel, die geschlossen bleiben, wenn Sie gerade nichts entnehmen; Glazy rät zu luftdichten Behältern. Wählen Sie niedrige Behälter statt tiefer Tonnen: Die HSE weist darauf hin, dass Sie sich bei einer tiefen Tonne hineinbeugen müssen und der Staub tiefer fällt. Stellen Sie die Behälter in ein Regal, damit Sie darunter wischen können. Soda (Natriumcarbonat) und Cornish Stone ziehen Feuchtigkeit aus der Luft. Jemand aus einem Töpferforum trocknet sie auf einem Backblech bei etwa {{50 °C; 122 °F}} und warnt, dass dünne Farbeimer in einer Garage bei Frost reißen können. Wir empfehlen, lösliche Rohstoffe (Soda, Borax, Lithiumcarbonat und ungefrittete Borate wie Gerstley Borate) luftdicht und im Haus aufzubewahren.

### Angerührte Glasuren

Eine Glasur{{en: glaze}} im Eimer verändert sich ständig. Schwer lösliche Rohstoffe (Nephelin-Syenit{{en: nepheline syenite}}, Lithiumcarbonat, Gerstley Borate, Colemanit, Strontiumcarbonat und Fritten{{en: frits}} überhaupt) verändern mit der Zeit das Fließverhalten der Glasur und können kleine Kristalle bilden, erst recht in einem warmen Raum. Gerstley Borate dickt einen Glasurschlicker{{en: slurry}} an, „selbst in kleineren Prozentanteilen“. Bräunliches Wasser über einer abgesetzten Glasur ist gelöstes Eisen: Gießen Sie es ab und ersetzen Sie es durch sauberes Wasser. Rechnen Sie außerdem mit:

- **Absetzen zu hartem Bodensatz**: Eine Glasur, die so dick angerührt ist, dass sie ohne Zusätze auskommt, setzt sich oft zu einer harten Schicht ab. Verdünnen und Andicken helfen (siehe Spezifisches Gewicht).
- **Gerüchen** durch Mikroben, die sich von Glasurklebern wie CMC ernähren. Eine übel riechende Glasur kann trotzdem verwendet werden, wenn sie sich gut auftragen lässt.
- **Frost**: Schützen Sie die Eimer davor. Tauen Sie einen gefrorenen Eimer bei Raumtemperatur auf und prüfen Sie ihn auf Risse.

Gießen Sie gebrauchte Glasur nicht in den Vorratseimer zurück, und tauchen Sie keine Pinsel hinein. Bevor Sie eine gelagerte Glasur verwenden, rühren Sie sie um, messen Sie ihr spezifisches Gewicht{{en: specific gravity}} erneut und sieben Sie sie, wenn sie Klumpen oder Kristalle enthält.

### Beschriftung

Beschriften Sie jeden Eimer mit einem wasserfesten Stift. Zakin nennt in einem Beitrag für Ceramic Arts Network den Namen der Glasur, ihr vollständiges Rezept einschließlich der Färbemittel{{en: colorants}}, den Kegel{{en: cone}}, das Datum und, in einer Gemeinschaftswerkstatt, Ihre Initialen. Wir empfehlen, das angestrebte spezifische Gewicht und zugesetztes Bittersalz oder CMC dazuzuschreiben. Die UT Austin kennzeichnet zusätzlich mit Farben: orangefarbene Eimer für den niedrigen Brennbereich, weiße für den mittleren. Behandeln Sie eine Glasur ohne Beschriftung so, als könnte sie Blei enthalten, und verwenden Sie sie nicht für Ess- und Trinkgeschirr.

## Abwiegen {#weighing}

### Prozente und Ansätze

Ein Rezept gibt jeden Rohstoff als Prozentanteil des Trockengewichts an. Die Hauptrohstoffe ergeben meist zusammen 100, Färbemittel{{en: colorants}} kommen oft zusätzlich dazu. Für einen **Ansatz**, also die Menge, die Sie auf einmal anrühren, multiplizieren Sie jede Zahl mit der Ansatzgröße geteilt durch 100. Für 5000 g multipliziert die UT Austin mit 50; aus einem Rohstoff mit 4 % werden so 200 g.

> [!NOTE]
> Auf einer [Rezeptseite](/recipe) übernimmt **Auf Ansatzgröße umrechnen** das Multiplizieren: Geben Sie zum Beispiel 500 g ein, und jede Menge erscheint in Gramm zum Abwiegen oder in Pfund und Unzen, wenn Sie das in den Einstellungen wählen. **Drucken** kann nur eine Wiegeliste ausgeben, mit einer Zwischensumme zum Einwiegen in einen einzigen Eimer und einem Kästchen zum Abhaken neben jedem Rohstoff.

### Die Waage nach der kleinsten Menge wählen

Die **Auflösung** einer Waage, also der kleinste Schritt, den sie anzeigt, begrenzt, wie kleine Mengen Sie zuverlässig wiegen können. Bei einem Test mit 100 g sind 0,5 % eines Färbemittels 0,5 g. Eine Waage, die auf 0,1 g genau anzeigt, kann um 0,05 g danebenliegen, also um etwa 10 % davon; bei 0,15 g beträgt der Fehler etwa ein Drittel. Das ist unsere eigene Rechnung, aber sie zeigt, warum Färbemittel eine feinere Waage brauchen.

Wie fein die Waage sein muss, darüber gehen die Ratschläge auseinander. Derek Au stellte fest, dass eine billige Digitalwaage bis 200 g durchweg ungenau wog. Wenn Sie nur eine kaufen, empfiehlt er eine Waage bis 200 g, die auf 0,01 g genau anzeigt, und hält eine gute Dreibalkenwaage für „viel vertrauenswürdiger als eine billige Digitalwaage“. Die sichere Wahl ist aus unserer Sicht 0,01 g für Tests (50 bis 200 g) und Färbemittel und eine Tischwaage, die auf 0,1 g oder 1 g genau anzeigt, für Ansätze ab 1 kg (etwa 2 lb). Prüfen Sie beide hin und wieder mit einem Kalibriergewicht.

### Der Reihe nach wiegen und abhaken

1. Prüfen Sie, ob Sie von jedem Rohstoff genug haben.
2. Setzen Sie Ihre Atemschutzmaske auf. Prüfen Sie, ob die Waage sauber ist und gerade steht.
3. Stellen Sie den leeren Behälter auf die Waage und **tarieren** Sie sie: Die Anzeige wird auf null gesetzt, sodass Sie nur wiegen, was Sie hinzufügen.
4. Wiegen Sie die Rohstoffe nacheinander, jeden mit seiner eigenen sauberen Schaufel, schließen Sie jeden Behälter, bevor Sie den nächsten öffnen, und haken Sie jeden Rohstoff ab, sobald er drin ist.

Derek Au wiegt alles in eine Schüssel, in getrennten Häufchen, damit sich ein Fehler wieder herausschöpfen lässt. Wenn Sie in einen einzigen Eimer wiegen, ohne zwischen den Rohstoffen zu tarieren, zeigt Ihnen die Zwischensumme in Glazecalc, was die Waage nach jedem Rohstoff anzeigen sollte.

## Mixing and sieving {#mixing lang=en}

### How much water

Sources disagree. Derek Au starts thick, at 50 mL of water per 100 g of powder, and adds more later. Potterycrafts gives 65 mL per 100 g for one powder glaze. UT Austin uses equal weights of water and powder, and when Digitalfire put 20 kg of powder into 20 kg of water, it measured a specific gravity of 1.46.

Water is quick to add and slow to take out, so start low. Our estimate: begin with **about 70 to 80 mL per 100 g** (700 to 800 mL per kilogram, or about 11 to 12 US fl oz per pound). Slake, mix and sieve at that thickness, then add water a little at a time until the specific gravity is right. 1 mL of water weighs 1 g, so you can weigh it. If you overshoot, let the glaze settle, then sponge or pour clear water off the top.

### Tools and water

- **Propeller mixer.** Digitalfire calls a good one "essential". A corded drill with a mixing paddle does the job in a bucket. UT Austin runs it at least 4 to 5 minutes after the glaze looks mixed, and keeps the blade off the bucket, which it can scrape plastic from.
- **Blender.** It "works extremely well for small batches" (Digitalfire). Keep it for glaze only: it must never go back to the kitchen.
- **Whisk or stick.** Zakin's choice when there is no mixer.

Water varies too, and Digitalfire notes that it changes how a slurry behaves. Derek Au uses reverse-osmosis water because his tap water is hard. Whatever you use, note it.

### Step by step

1. Put on your respirator, and rubber gloves if your hands will go in. Zakin wears a mask from the start of weighing until the glaze is wet.
2. Measure about 70 to 80 mL of water per 100 g of powder into the bucket.
3. Add the weighed powder gently, from a low height. UT Austin adds powder to warm water; Zakin and Au add water to powder. We suggest powder into water, which puffs up less dust, except for a recipe with a lot of bentonite: stir its dry powders together first.
4. **Slake** it: let the powder soak without stirring. Digitalfire waits about 20 minutes. Powders with a gum or binder need to stand overnight.
5. Mix until there are no dry pockets or lumps.
6. Sieve it twice (see below).
7. Cover it and let it rest overnight, then mix again and check the bottom for a hard layer.
8. Measure the specific gravity, and add water a little at a time to reach your target. To learn your glaze's own dry SG, weigh the finished slurry too (see below).
9. Label the bucket, and write down what you did.
10. Clean up wet: mop the floor and wipe every surface, including the outside of the material containers.

### Sieving

A **sieve** is a mesh screen in a frame. Pushing glaze through it with a brush breaks up lumps that mixing leaves and catches particles that would fire as specks. The higher the **mesh** number, the finer the screen: 80 mesh has openings of about 0.18 mm, and 100 mesh about 0.15 mm.

Sources recommend different meshes. Zakin sieves twice through 50 or 80 mesh. Derek Au uses 120 mesh for most glazes, especially those with cobalt or iron: three passes through 80 mesh still left iron specks in one celadon, and one pass through 120 mesh cured it. He keeps 60 to 80 mesh for ash glazes and others with coarse materials. Potterycrafts, in the UK, suggests 60 to 80 mesh. A safe default:

Table: Which sieve to use
Label: Sieve mesh

| Glaze                                        | Sieve                      |
| -------------------------------------------- | -------------------------- |
| Most glazes                                  | Two passes through 80 mesh |
| Glazes with colorants such as cobalt or iron | 100 to 120 mesh            |
| Ash glazes, and others with coarse materials | 60 to 80 mesh              |

## Specific gravity {#specific-gravity lang=en}

**Specific gravity** (SG) tells you how much powder is in your slurry. It is the weight of a volume of glaze divided by the weight of the same volume of water. Water is 1.00, and a glaze at {{SG 1.45}} weighs 145 g per 100 mL. Mixing to a measured SG is how you get the same thickness, and the same coat, every time. It has no units, so it is the same in grams or ounces.

### Measure it by weighing 100 mL

1. Stir the glaze so nothing has settled.
2. Put a 100 mL **graduated cylinder** (a tall, marked measuring tube) or a 100 mL syringe on the scale, and tare it.
3. Fill it with glaze to exactly 100 mL, reading the mark at eye level.
4. Weigh it and divide the grams by 100: 145 g is SG 1.45.

Digitalfire also marks a cup at the level of 500 g of water, fills it to the mark with glaze, and divides the weight by 500; a bigger, fuller measure is more accurate. A **hydrometer**, a float read where it sits in the glaze, is quick but can misread thick or gelled glazes. UK hydrometers, such as Potclays', read in degrees Baumé (°Bé). By our arithmetic, SG = 145 ÷ (145 − °Bé), so 46 °Bé is about 1.46. Older UK books give a **pint weight**, the ounces in an imperial pint of glaze: divide it by 20, so 29 oz is about SG 1.45 (also our arithmetic).

### What to aim for

Sources disagree, most of all on brushing and spraying, where the UK supplier Potclays gives much higher figures (its own are "for guidance only"). Treat every number as a starting point. Digitalfire's core advice is to find the SG and gelling that work for each glaze, then repeat them and write them down.

Table: Specific gravity targets, where sources disagree
Label: Specific gravity targets

| Use      | Digitalfire and Glazy                                                                                                                 | Potclays (UK)                               | Safe starting point                                     |
| -------- | ------------------------------------------------------------------------------------------------------------------------------------- | ------------------------------------------- | ------------------------------------------------------- |
| Dipping  | {{SG 1.40}} (for a 5-second dip) to {{SG 1.50}} (for a 1-second dip); home-mixed glazes that are gelled do best at {{SG 1.43–1.45}}   | Clear {{SG 1.46–1.48}}; colored {{SG 1.61}} | {{SG 1.45}}; thin to {{SG 1.43}} and gel it if it drips |
| Brushing | {{SG 1.25}} (thin clear) to {{SG 1.55}} (dark detail)                                                                                 | {{SG 1.71–1.81}}                            | Follow the product; use CMC gum or a brushing medium    |
| Spraying | No figure; Hopper, writing for Ceramic Arts Network, says much thinner, with a deflocculant (an additive that makes a slurry runnier) | {{SG 1.71}}                                 | No reliable number; spray only in a spray booth         |

To check a dipping glaze by eye, AMACO dips for 5 seconds and looks for a coat about as thick as a US dime. Digitalfire fires tiles dipped for 5 seconds to check.

### Water for a target SG: our estimate

The table below is our own arithmetic, not a source's. It assumes the powder's particles have a density of 2.6 g per cm³, which is an assumption, not a measurement. Clay, soluble materials and gelling all change a real glaze, so use it to start, then measure. As a check, it predicts {{SG 1.44}} for equal weights of powder and water, close to Digitalfire's measured {{SG 1.46}}. It also shows that 70 to 80 mL per 100 g starts you above {{SG 1.50}}, thicker than you need.

Table: Water for a target specific gravity (our estimate)
Label: Water for a target specific gravity

| Target      | Per 100 g of powder |  Per kilogram |         Per pound |
| ----------- | ------------------: | ------------: | ----------------: |
| {{SG 1.40}} |        about 115 mL | about 1150 mL | about 18 US fl oz |
| {{SG 1.45}} |         about 98 mL |  about 980 mL | about 15 US fl oz |
| {{SG 1.50}} |         about 85 mL |  about 850 mL | about 13 US fl oz |
| {{SG 1.60}} |         about 64 mL |  about 640 mL | about 10 US fl oz |

### Find your own glaze's dry SG while you mix

The 2.6 above is a guess. Your own glaze's figure, the density of its dry powder, can be worked out from three numbers you can take while mixing. With it, you can work out from the SG how much powder is in any bucket of that glaze later, and the water for the next batch. Our arithmetic, not a source's:

1. Write down the weight of dry powder in the batch: the recipe's total.
2. Weigh the empty bucket before you start, or mark its weight on it.
3. Mix, sieve and bring the glaze to its SG as usual. Push everything through the sieve and rinse it into the bucket, so no powder is left out.
4. Weigh the full bucket and take off the bucket's weight. That is the slurry's weight.
5. Measure the SG.

Then:

- **Water** = slurry weight − powder weight.
- **Slurry volume** in mL = slurry weight in grams ÷ SG.
- **Powder volume** = slurry volume − water (1 g of water is 1 mL).
- **Dry SG** = powder weight ÷ powder volume.

For example: 1000 g of powder makes 1980 g of slurry at {{SG 1.45}}. The water is 980 g, the slurry is 1980 ÷ 1.45 = about 1366 mL, the powder takes up 1366 − 980 = 386 mL, and the dry SG is 1000 ÷ 386 = about 2.59.

Weigh the whole slurry at the end, not the water as you pour it, so water that evaporates or splashes out doesn't count. Small errors grow here: an SG reading off by 0.01 moves the answer by about 2 to 4%, more for a thinner glaze. Use a batch of 1 kg or more, an accurate scale, and the 500 g cup method above for the SG. Most of the common materials are between about 2.5 and 2.9, so a figure far outside that, in a glaze without much zircon or lead, probably means a measuring mistake. Write the figure on the recipe.

### Epsom salts, CMC gum and bentonite

**Epsom salts** make a glaze gel slightly when it stands still and flow again when it is stirred. This is called **flocculating** it, and a glaze that behaves this way is **thixotropic**: it goes on more evenly, drips less and settles less. Digitalfire suggests starting at about 2 g per gallon once the SG is right (roughly 0.5 g per liter, our conversion) and tuning the amount each time you mix, since no recipe should fix the dose. We suggest dissolving it in a little hot water first. In a Digitalfire example, a glaze at {{SG 1.45}} dripped, so water brought it down to {{SG 1.43}} and Epsom salts gelled it back to creamy, and it went on evenly. A rough check: stir, stop and watch. A gelled glaze moves on for about 2 or 3 seconds, then stops and springs back a little.

**CMC gum** (carboxymethyl cellulose) makes a slurry stickier and slower to dry, and leaves a harder coat that holds to the pot. It matters most for brushing glazes and glazes high in frit. Digitalfire's example blends 3.75 g into 1000 g of slurry, and it has to go in with a blender. A glaze with CMC will not gel with Epsom salts, and since microbes feed on the gum, it can change in the bucket and start to smell.

**Bentonite**, a very fine clay, helps hold the other particles in suspension. Dipping glazes usually rely on 15 to 25% raw clay for this. For a recipe short of clay, about 1 to 3% bentonite helps; Digitalfire says a glaze with more than 15% clay should not need bentonite at more than 1% of the dry glaze's weight.

## Test tiles and line blends {#testing lang=en}

### Start small

Derek Au works up in three steps: a 50 or 100 g test, a 1 to 2 kg trial if it works, then a 5 to 10 kg studio batch. By our estimate, a 100 g test at {{SG 1.45}} makes about 135 mL (about 4½ US fl oz) of slurry, enough to dip a few small tiles in a narrow cup.

### Test on your own clay

A glaze can look quite different on another clay or in another kiln: Clay Art Center tested each of its reformulated glazes on four clay bodies, at cone 6 and at cone 10. Potclays' beginner's guide to glaze testing suggests:

- 6 to 10 **test tiles** (small pieces for trying a glaze) of the clay you will actually use, noting whether they are bisqued or bone-dry
- one change at a time
- a single dip and a double dip, to see the glaze thin and thick
- every tile in the same kiln load
- a mark on each tile before firing, with a stamp, carving or underglaze pencil. Fired tiles look alike, and a mark made before firing lasts through the kiln, so you can always tell which recipe each tile is.

We suggest tiles that stand upright, since a flat tile hides how far a glaze runs, with a textured band to show how the glaze breaks over edges, and a bare foot. Set each on a small dish or a scrap of bisque, or on a kiln-washed shelf, to catch drips. Put a **witness cone**, a small ceramic cone that bends when it has had enough heat, near the tiles to show what they received; the [firing guide](/guides/firing) explains cones. Give each tile a short code, and write it against the recipe in your records. Willers, writing for Ceramic Arts Network, uses numbers and letters, and writes the system itself in the front of the notebook.

### Line blends

A **line blend** is a row of tests that steps evenly from one mix to another: from one glaze to a second, or from a base glaze to the same glaze with more colorant. Derek Au, for example, steps iron oxide through a clear base in 1% increments. A volumetric method associated with Ian Currie saves time, because you mix only the two ends:

1. Mix the two end glazes, A and B, as batches of the same size, and sieve both.
2. Add water to the one with less volume until both have exactly the same wet volume.
3. Stir both, then draw each mix with a syringe into its own numbered cup.
4. Stir each cup and dip a tile.

In our worked example, A is 100 g of a clear base, and B is the same with 4 g of red iron oxide added (a 4% addition). Each milliliter of B holds the same share of base as a milliliter of A, plus its iron, so the cups step from no iron to 4% in 1% steps. Each end gives 100 mL to the blend, which a 100 g batch covers by our estimate.

Table: A five-step iron line blend, 40 mL per cup (our worked example)
Label: Line blend example

| Cup | Clear base (A) | Base with 4% iron (B) | Iron oxide, % of base |
| --- | -------------: | --------------------: | --------------------: |
| 1   |          40 mL |                  0 mL |                     0 |
| 2   |          30 mL |                 10 mL |                     1 |
| 3   |          20 mL |                 20 mL |                     2 |
| 4   |          10 mL |                 30 mL |                     3 |
| 5   |           0 mL |                 40 mL |                     4 |

The method needs careful arithmetic, well-mixed ends of even SG, and an accurate scale. Derek Au also blends by weight instead of volume. A **triaxial blend** does the same with three ends, laid out on a triangle.

> [!NOTE]
> When a step looks promising, **Save as a copy** on the [recipe page](/recipe) keeps it as a recipe of its own and leaves the original as it was.

## Keeping records {#records lang=en}

Willers puts the goal well: "enough information to be able to repeat, or avoid, the results you discovered". Write down what you plan to test before you start, and the results when you unload. Potclays adds the application, thickness, clay body and full firing, including ramps, holds and cooling. A **ramp** is a rate of heating or cooling, such as {{60 °C; 108 °F}} an hour, and a **hold** keeps the kiln at one temperature for a set time. Note lot numbers, the water you used and any substitution: Clay Art Center's feldspar swap meant adjusting about half its glazes.

Table: What to record for each glaze batch (our template)
Label: Record template

| Part        | What to write down                                                                                                                                                                                                                      |
| ----------- | --------------------------------------------------------------------------------------------------------------------------------------------------------------------------------------------------------------------------------------- |
| Recipe      | The recipe and its version; material brands and lot numbers; any substitutions                                                                                                                                                          |
| Mixing      | Date; batch size; water added, and its type (tap, reverse osmosis or distilled); SG after mixing and final SG; the weight of the finished slurry, for its dry SG; Epsom salts, CMC and bentonite added; sieve mesh and number of passes |
| Application | Clay body; bisque cone; dipping, brushing or pouring; dip time or number of coats; dry thickness                                                                                                                                        |
| Firing      | Kiln and shelf position; the firing schedule, with its ramps, holds and cooling; atmosphere (oxidation or reduction); what the witness cone showed, not only what the kiln was set to                                                   |
| Result      | Surface and color; any running, crazing or pinholes; photos of the front, back and side; the tile code                                                                                                                                  |

> [!NOTE]
> In Glazecalc, a saved [recipe](/recipe) holds the recipe itself. A [firing log](/firing) records each firing: the kiln, the date, times, temperatures, cones and notes. [Notes](/notes) hold everything else, such as the batch record above and what each tile showed.

## Quellen {#sources}

- [Glazy: Raw materials](https://help.glazy.org/concepts/materials)
- [Glazy: Specific gravity](https://help.glazy.org/testing/specific-gravity)
- [Digitalfire: Specific gravity](https://digitalfire.com/glossary/specific+gravity)
- [Digitalfire: Epsom salts](https://digitalfire.com/material/epsom+salts)
- [Digitalfire: CMC gum](https://digitalfire.com/material/cmc%2Bgum)
- [Digitalfire: Dipping glaze](https://digitalfire.com/glossary/dipping+glaze)
- [Digitalfire: Bentonite](https://digitalfire.com/material/bentonite)
- [Digitalfire: Water solubility](https://digitalfire.com/glossary/water+solubility)
- [Digitalfire: Gerstley Borate](https://digitalfire.com/material/gerstley+borate)
- [Digitalfire: Mahavir potash feldspar](https://digitalfire.com/material/mahavir+potash+feldspar)
- [Digitalfire: Flint](https://digitalfire.com/material/flint)
- [Clay Art Center: The end of an era, the extinction of Custer feldspar](https://www.clayartcenter.org/clay-art-center-blog/2025/4/the-end-of-an-era-the-extinction-of-custer-feldspar)
- [Berkeley Potters Studio: What the flux, November 2023](https://www.berkeleypottersstudio.com/what-the-flux-nov-2023)
- [New Mexico Clay: Gerstley Borate Original](https://nmclay.com/gerstley-borate-original)
- [Ceramic Arts Network: Glaze chemistry 101, a quick course on mixing ceramic glazes (Zakin)](https://ceramicartsnetwork.org/daily/article/Glaze-Chemistry-101-A-Quick-Course-on-Mixing-Ceramic-Glazes)
- [Ceramic Arts Network: How to keep good records when testing ceramic glazes (Willers)](<https://ceramicartsnetwork.org/daily/article/how-to-keep-good-records-when-testing-ceramic-glazes-(and-improve-your-results!)>)
- [Ceramic Arts Network: 8 ways to apply glaze (Hopper)](https://ceramicartsnetwork.org/pottery-making-illustrated/pottery-making-illustrated-article/8-Ways-to-Apply-Glaze)
- [Derek Au: Mixing test glazes](https://www.derekau.net/blog/2016/02/24/mixing-test-glazes)
- [Derek Au: Digital scales for weighing glazes](https://derekau.net/blog/digital-scales-for-weighing-glazes/)
- [Derek Au: Triaxial testing](https://derekau.net/blog/triaxial-testing/)
- [Keramik-Wiki der UT Austin: How to mix glazes](https://cloud.wikis.utexas.edu/wiki/display/ceramics/How+To+Mix+Glazes)
- [Potclays: The beginner's guide to glaze testing](https://www.potclays.co.uk/the-beginners-guide-to-glaze-testing/)
- [Potclays: Glaze hydrometer](https://www.potclays.co.uk/glaze-hydrometer)
- [Potterycrafts: Nordic Blue Mist powder glaze](https://potterycrafts.co.uk/products/potterycrafts-nordic-blue-mist-powder-glaze)
- [HSE: Glaze and colour preparation (CR1)](https://www.hse.gov.uk/PUBNS/guidance/cr1.pdf)
- [Valentine Clays: Flint technical data sheet](https://valentineclays.co.uk/cdn/shop/files/Flint_Damp_Dry_Technical_Data_Sheet.pdf)
- [Forum Ceramic Arts Daily: Ian Currie test tiles](https://community.ceramicartsdaily.org/topic/7974-ian-currie-test-tiles-forums/page/16/)
