Repository: AaronFilson/glazecalc

# Glazecalc

**Free glaze chemistry for potters.** Enter a glaze recipe and see its unity molecular formula
(UMF): the fluxes, alumina and silica it becomes in the kiln, and their ratio. Keep your recipes,
materials, colorants, firing logs and notes together in one private notebook.

**[glazecalcapp.com](https://glazecalcapp.com)**: try it without an account. A free, non-commercial project by
Aaron Filson, in 57 languages, and usable from AI assistants through its MCP server.
<table>
  <tr>

## At a glance

For anyone reading the code; the [highlights](#highlights) below give the details.

- **Stack:** Angular 22 (standalone components, signals, zoneless), TypeScript on Node 24 with Express

File: client/public/i18n/guides/making-a-glaze/el.md
---
title: Πώς να φτιάξετε ένα υάλωμα
lead: Πώς να αγοράζετε, να αποθηκεύετε, να ζυγίζετε και να αναμειγνύετε ένα υάλωμα, να πετυχαίνετε τη σωστή πυκνότητα, να το δοκιμάζετε στον δικό σας πηλό και να σημειώνετε αρκετά ώστε να το ξαναφτιάξετε.
---

## Πριν ξεκινήσετε {#before-you-start}

Για να φτιάξετε ένα υάλωμα{{en: glaze}}, ζυγίζετε **πρώτες ύλες** σε σκόνη (αλεσμένα ορυκτά, πηλούς και **φρίτες**{{en: frits}}, δηλαδή γυαλί που φτιάχνεται σε εργοστάσιο και αλέθεται σε σκόνη) σύμφωνα με μια συνταγή και τις αναμειγνύετε με νερό σε **υγρό υάλωμα**{{en: slurry}}, ένα πυκνό υγρό από σκόνη που αιωρείται στο νερό. Μετά το κοσκινίζετε, ρυθμίζετε την πυκνότητά του και το δοκιμάζετε στον δικό σας πηλό πριν το εμπιστευτείτε σε ένα κομμάτι. Κάθε αριθμός σε αυτόν τον οδηγό είναι σημείο εκκίνησης: η σωστή ποσότητα νερού, η σωστή πυκνότητα και το σωστό κόσκινο για το υάλωμά σας είναι αυτά που δείχνουν οι δοκιμές σας, οπότε σημειώνετε τι κάνετε και τι αποτέλεσμα παίρνετε.

### Τι χρειάζεστε

- **Μια ζυγαριά** που δείχνει 0,01 g, για δοκιμές και χρωστικές{{en: colorants}}, και μια μεγαλύτερη για παρτίδες σε κιλά.
- **Δοχεία με καπάκι**: χαμηλά για τα ξερά υλικά, κουβάδες για το υάλωμα. Ο Derek Au φυλάει τα δοκιμαστικά υαλώματα σε δοχεία για σούπα με καπάκι.
- **Μια καθαρή σέσουλα για κάθε υλικό**, ώστε να μην περνά ποτέ σκόνη από το ένα υλικό στο άλλο.
- **Ένα εργαλείο ανάμειξης**: ένα δράπανο με αναδευτήρα ή, για μικρές δοκιμές, ένα μπλέντερ που το κρατάτε μόνο για υαλώματα. Αν δεν έχετε τίποτε άλλο, κάνει και ένας αυγοδάρτης.
- **Κόσκινα**, που στο Ηνωμένο Βασίλειο πωλούνται ως sieves και **lawns**: 80 mesh, και επιπλέον 100 ή 120 mesh για υαλώματα με χρωστικές.
- **Ένας ογκομετρικός κύλινδρος ή μια σύριγγα των 100 mL**, για τη μέτρηση του ειδικού βάρους{{en: specific gravity}}.
- **Ετικέτες, ένας αδιάβροχος μαρκαδόρος και ένα σημειωματάριο**, ή οι [σημειώσεις](/notes) και τα [ημερολόγια ψησίματος](/firing) του Glazecalc.
- **Δοκιμαστικά πλακίδια**{{en: test tiles}} από τον πηλό στον οποίο θα περάσετε το υάλωμα.
- **Μάσκα προστασίας της αναπνοής, λαστιχένια γάντια, ένα σφουγγάρι και μια σφουγγαρίστρα.**

> [!WARNING]
> **Το ξερό υάλωμα σε σκόνη είναι επικίνδυνο λόγω της σκόνης του.** Το κρυσταλλικό διοξείδιο του πυριτίου μπορεί να αποτελεί από 10 έως 60% ενός ξερού υαλώματος, και η βρετανική Health and Safety Executive (HSE) προειδοποιεί ότι η σκόνη του είναι αόρατη στο κανονικό φως. Παίρνετε τη σκόνη με τη σέσουλα απαλά και από χαμηλό ύψος, κρατάτε τα καπάκια κλειστά, βρέχετε τη σκόνη το συντομότερο δυνατό και καθαρίζετε με υγρό καθαρισμό, ποτέ με σκούπα. Φοράτε μάσκα προστασίας της αναπνοής με σωστή εφαρμογή όσο οι σκόνες είναι ξερές (N95 ή P100 στις ΗΠΑ, FFP2 ή FFP3 στο Ηνωμένο Βασίλειο και την ΕΕ, P2 ή P3 στην Αυστραλία και τη Νέα Ζηλανδία). Ο [οδηγός για την ασφαλή ανάμειξη](/guides/safe-mixing) καλύπτει αναλυτικά τη σκόνη, τις μάσκες προστασίας της αναπνοής και τον καθαρισμό.

## Αγορά υλικών {#buying-materials}

### Πού να αγοράσετε

Οι κεραμίστες αγοράζουν από καταστήματα ειδών κεραμικής, που πουλούν πηλό, πρώτες ύλες υαλωμάτων και εργαλεία. Ο πίνακας δείχνει μερικά για τη χώρα σας, το καθένα ελεγμένο στον δικό του ιστότοπο, και μπορείτε να επιλέξετε άλλη χώρα ή περιοχή για να δείτε τα καταστήματα εκεί. Τα διαθέσιμα προϊόντα αλλάζουν, οπότε ελέγξτε πριν παραγγείλετε. Μεγάλοι παραγωγοί όπως η Sibelco και η Imerys πουλούν στη βιομηχανία. Οι κεραμίστες αγοράζουν τα υλικά τους μέσα από καταστήματα σαν αυτά. Για άλλα μέρη, ο ιστότοπος αναφοράς για την κεραμική Digitalfire διατηρεί κατάλογο καταστημάτων.

::shops

### Πόσο να αγοράσετε

Το συνηθισμένο σακί είναι **50 lb (22,7 kg)** στις ΗΠΑ και **25 kg (55 lb)** αλλού, οπότε τα δύο είναι σχεδόν ίδια. Πολλά καταστήματα πουλούν επίσης συσκευασίες των 1, 2,5 ή 5 kg (περίπου 2,2, 5,5 ή 11 lb) για δοκιμές. Το Glazy, η ανοιχτή βάση δεδομένων συνταγών, συμβουλεύει να αγοράζετε σε ολόκληρα σακιά τα υλικά που χρησιμοποιείτε σταθερά (άστριο{{en: feldspar}}, πυριτικό{{en: silica}}, καολίνη{{en: kaolin}}, ανθρακικό ασβέστιο{{en: whiting}} και, για τη μέση θερμοκρασία, φρίτα{{en: frit}}), που συχνά είναι 20 έως 30% φθηνότερα. Αγοράζετε τις **χρωστικές**{{en: colorants}}, δηλαδή τα οξείδια μετάλλων και τα στέιν{{en: stains}} (έτοιμες, προψημένες χρωστικές) που χρωματίζουν ένα υάλωμα{{en: glaze}}, σε μικρές ποσότητες: οι περισσότερες χρησιμοποιούνται σε ποσοστό κάτω από 5%. Οι ενδεικτικές λίστες αγορών του Glazy έβγαιναν περίπου 515 $ για τη μέση θερμοκρασία και 397 $ για την υψηλή, σε τιμές ΗΠΑ.

### Ένα αρχικό σετ

Η κύρια λίστα του Glazy για κάθε θερμοκρασία είναι: πυριτικό, καολίνης, άστριος, ανθρακικό ασβέστιο, οξείδιο του ψευδαργύρου, και δολομίτης ή ταλκ. Τα περισσότερα υαλώματα μέσης θερμοκρασίας (κώνοι{{en: cone}} Orton 5–6) χρειάζονται επίσης βόριο, συνήθως από φρίτα, την οποία το Glazy χαρακτηρίζει «σταθερή και λιγότερο διαλυτή από τα ωμά βορικά». Το σετ παρακάτω είναι δική μας πρόταση, βασισμένη στη λίστα του Glazy και σε μια λίστα από φόρουμ. Ο [οδηγός για τις βασικές αρχές των υαλωμάτων](/guides/glazing-basics) εξηγεί τι κάνει κάθε υλικό.

Table: Ένα αρχικό σετ υλικών (δική μας πρόταση)
Label: Αρχικό σετ

| Υλικό                                                           | Τι να αγοράσετε                                                                                                             |
| --------------------------------------------------------------- | --------------------------------------------------------------------------------------------------------------------------- |
| Πυριτικό (λέγεται και πυριτόλιθος{{en: flint}}, δείτε παρακάτω) | 325 mesh, η λεπτότερη κοκκομετρία που προτιμά το Glazy για υαλώματα                                                         |
| Καολίνης (China Clay στο Ηνωμένο Βασίλειο)                      | EPK στις ΗΠΑ, Grolleg ή άλλος China Clay στο Ηνωμένο Βασίλειο, καολίνης Νέας Ζηλανδίας στη Νέα Ζηλανδία                     |
| Άστριος καλίου{{en: potash feldspar}}                           | Όποιος κυκλοφορεί εκεί που ζείτε, όπως ο Mahavir στις ΗΠΑ                                                                   |
| Νεφελίνα{{en: nepheline syenite}}                               | Οποιαδήποτε. Το Glazy επισημαίνει την ισχυρότερη ευτηκτική δράση της, που αξιοποιείται συχνά σε χαμηλή και μέση θερμοκρασία |
| Ανθρακικό ασβέστιο                                              | Οποιοδήποτε                                                                                                                 |
| Ταλκ                                                            | Οποιοδήποτε χωρίς αμίαντο· ελέγξτε το ΔΔΑ του (δείτε Ασφαλής ανάμειξη)                                                      |
| Φρίτα βορίου, για μέση θερμοκρασία                              | Ferro 3134, 3124 ή 3195. Στο Ηνωμένο Βασίλειο, Potterycrafts P3124 ή P3195                                                  |
| Μπεντονίτης και χρωστικές                                       | Μικρές ποσότητες                                                                                                            |

### Τεχνικά δελτία και δελτία δεδομένων ασφαλείας

Ζητήστε δύο έγγραφα για κάθε υλικό. Το **τεχνικό δελτίο** (TDS) δίνει τη **χημική ανάλυσή** του: το ποσοστό κάθε οξειδίου στη σκόνη, κατά βάρος. Το Glazecalc δουλεύει με αυτές τις αναλύσεις, και μπορείτε να προσθέσετε ένα υλικό από την ανάλυση ενός προμηθευτή στη [σελίδα Υλικά](/material). Το **δελτίο δεδομένων ασφαλείας** (ΔΔΑ) λέει πώς να χειρίζεστε την ωμή σκόνη. Κρατήστε κάθε ΔΔΑ και διαβάστε το πριν από την ανάμειξη.

Οι αναλύσεις είναι μέσοι όροι, όχι υποσχέσεις. Η Valentine Clays τυπώνει στο τεχνικό δελτίο του πυριτόλιθού της «ΜΕΣΕΣ ΤΙΜΕΣ. ΔΕΝ ΑΠΟΤΕΛΟΥΝ ΠΡΟΔΙΑΓΡΑΦΗ», και οι αναλύσεις του Glazy για τον Custer feldspar από διαφορετικές χρονιές κυμαίνονται από περίπου 68,5% έως 72,4% πυριτικό. Προτείνουμε να γράφετε στα αρχεία σας τον **αριθμό παρτίδας** (Lot, τον κωδικό παραγωγής) κάθε σακιού, ώστε να μπορείτε να καταλάβετε αν μια αλλαγή σε ένα δοκιμασμένο υάλωμα οφείλεται στο υλικό.

Η HSE προειδοποιεί ότι το κρυσταλλικό διοξείδιο του πυριτίου «μπορεί να αναγράφεται λανθασμένα ως “άμορφο διοξείδιο του πυριτίου”». Και ένα ΔΔΑ αφορά τη σκόνη, όχι το κομμάτι: δεν λέει τίποτα για το αν ένα ψημένο υάλωμα είναι κατάλληλο για επαφή με τρόφιμα{{en: food safe}}. Μόνο μια εργαστηριακή δοκιμή απελευθέρωσης μετάλλων{{en: leach test}} στο ψημένο κομμάτι μπορεί να το δείξει.

### Τα ονόματα αλλάζουν, οπότε αγοράστε με βάση τη χημεία

Οι εμπορικές ονομασίες έρχονται και φεύγουν καθώς κλείνουν τα ορυχεία. Ο Custer feldspar, που εξορυσσόταν στη Νότια Ντακότα για περισσότερα από 75 χρόνια, εξαντλήθηκε στα τέλη του 2023. Όταν το Clay Art Center πέρασε στον G-200 AU και στον Mahavir, περίπου τα μισά υαλώματά του χρειάστηκαν διόρθωση. Ούτε ο G-200 ούτε ο G-200 HP κυκλοφορούν πια, και η Laguna εισάγει τώρα τον Mahavir, που η χημεία του είναι κοντά σε αυτή του G-200.

Το **Gerstley Borate**, ένα φυσικό ορυκτό βορίου που υπάρχει σε πολλές παλαιότερες συνταγές, είναι δυσεύρετο από τότε που έκλεισε το ορυχείο του το 2000, αν και η New Mexico Clay ανέφερε τον Νοέμβριο του 2025 ότι η Laguna διέθετε «Gerstley Borate Original». Οι πηγές διαφωνούν για το **Gillespie Borate** ως υποκατάστατο. Ο παραγωγός του το πουλά ως υποκατάστατο λίβρα προς λίβρα. Το Berkeley Potters Studio λέει ότι «δεν είναι άμεσο υποκατάστατο», και το Digitalfire διαπίστωσε ότι άλλαξε το χρώμα ενός υαλώματος. Η ασφαλής επιλογή είναι να συγκρίνετε τα δύο με βάση τα οξείδιά τους και μετά να κάνετε δοκιμή.

Τα ονόματα διαφέρουν και από τόπο σε τόπο. Στη Βόρεια Αμερική, οι λέξεις **flint** (πυριτόλιθος), quartz (χαλαζίας) και silica (πυριτικό) σημαίνουν το ίδιο αλεσμένο πυριτικό, και το Digitalfire λέει ότι μάλλον δεν θα βρείτε πραγματικό πυριτόλιθο σε σκόνη στους προμηθευτές. Στο Ηνωμένο Βασίλειο, ο πυριτόλιθος είναι ξεχωριστό προϊόν: της Valentine είναι πυρωμένο (ψημένο) πυριτικό. Και τα δύο είναι σχεδόν καθαρό πυριτικό, οπότε περιμένουμε να είναι κοντά, αλλά ελέγξτε την ανάλυση. Για τον καολίνη, το Glazy λέει ότι οι αντικαταστάσεις ένα προς ένα, όπως EPK στη θέση ενός China Clay, «συχνά δουλεύουν μια χαρά, ειδικά όταν οι ποσότητες είναι \<10%».

Πολλές συνταγές αναφέρουν υλικά που πωλούνται σε μια χώρα και όχι σε άλλη. Ο παρακάτω πίνακας παίρνει κάθε υλικό της βιβλιοθήκης του Glazecalc που δεν πωλείται εκεί όπου αγοράζετε και βρίσκει, με βάση τις αναλύσεις, το πιο κοντινό υλικό του ίδιου είδους που πωλείται. Ο αριθμός δείχνει πόσο απέχουν τα δύο: τα γραμμάρια κατά τα οποία διαφέρουν τα οξείδιά τους μετά το ψήσιμο, ανά 100 g υλικού, αθροισμένα για όλα τα οξείδια. Με διαφορά έως περίπου 15 g, το ένα μπορεί συνήθως να πάρει τη θέση του άλλου σε μια πρώτη δοκιμή. Τα ονόματα περιέχουν τους κωδικούς των ίδιων των παραγωγών και των καταστημάτων, ώστε να μπορείτε να τα ζητήσετε με το όνομά τους.

::local-equivalents

> [!NOTE]
> Το Glazecalc συγκρίνει τα υλικά με βάση ό,τι δίνουν στο ψημένο υάλωμα, όχι με βάση το όνομα. Μια [συνταγή](/recipe) με υλικό που δεν παράγεται πια δείχνει τι χρησιμοποιείται σήμερα. Η **Πρόταση ποσοτήτων και σύγκριση** υπολογίζει ξανά τις ποσότητες για ένα υποκατάστατο, και η **Αντιστοίχιση με τα υλικά μου** ξαναφτιάχνει τη συνταγή από τα υλικά του αποθέματός σας. Και οι δύο ταιριάζουν μόνο τα οξείδια μετά το ψήσιμο, οπότε δοκιμάστε πρώτα μια μικρή παρτίδα.

## Αποθήκευση υλικών και υαλωμάτων {#storing}

### Ξερά υλικά

Φυλάτε τις σκόνες στεγνές, σε δοχεία με καπάκι που μένουν κλειστά όταν δεν παίρνετε υλικό. Το Glazy συνιστά αεροστεγή δοχεία. Προτιμήστε χαμηλά δοχεία αντί για βαθιούς κάδους: η HSE επισημαίνει ότι ένας βαθύς κάδος σας κάνει να σκύβετε μέσα του, και η σκόνη πέφτει από μεγαλύτερο ύψος. Βάλτε τα σε ράφι, ώστε να μπορείτε να σφουγγαρίζετε από κάτω. Το ανθρακικό νάτριο και το Cornish Stone τραβούν υγρασία από τον αέρα. Ένα μέλος φόρουμ κεραμικής τα στεγνώνει σε ταψί στους περίπου {{50 °C; 122 °F}} και προειδοποιεί ότι οι λεπτοί κουβάδες μπογιάς μπορεί να ραγίσουν σε ένα παγωμένο γκαράζ. Προτείνουμε να φυλάτε τα διαλυτά υλικά (ανθρακικό νάτριο, βόρακα, ανθρακικό λίθιο και ωμά βορικά όπως το Gerstley Borate) σε αεροστεγή δοχεία και σε εσωτερικό χώρο.

### Υαλώματα σε υγρή μορφή

Ένα υάλωμα{{en: glaze}} στον κουβά δεν σταματά να αλλάζει. Τα ελάχιστα διαλυτά υλικά (νεφελίνα{{en: nepheline syenite}}, ανθρακικό λίθιο, Gerstley Borate, κολεμανίτης, ανθρακικό στρόντιο και οι φρίτες{{en: frits}} γενικά) αλλάζουν με τον καιρό τη ροή του και μπορεί να σχηματίσουν μικρούς κρυστάλλους, ακόμα περισσότερο σε ζεστό χώρο. Το Gerstley Borate κάνει πηκτό το υγρό υάλωμα{{en: slurry}}, «ακόμα και σε μικρότερα ποσοστά». Το καφετί νερό πάνω από ένα υάλωμα που έχει καθιζήσει είναι διαλυμένος σίδηρος: αδειάστε το και βάλτε στη θέση του καθαρό νερό. Να περιμένετε επίσης:

- **Σκληρό ίζημα στον πάτο**: ένα υάλωμα αναμεμειγμένο αρκετά πυκνό ώστε να μη χρειάζεται πρόσθετα συχνά καθιζάνει σε σκληρό στρώμα. Βοηθά να το αραιώσετε και να το κάνετε πηκτό (δείτε «Ειδικό βάρος»).
- **Μυρωδιές**, από μικρόβια που τρέφονται με κόλλες όπως η CMC. Ένα υάλωμα που μυρίζει μπορεί να χρησιμοποιηθεί, αν απλώνεται καλά.
- **Πάγωμα**: προστατέψτε τους κουβάδες από αυτό. Ξεπαγώστε έναν παγωμένο κουβά σε θερμοκρασία δωματίου και ελέγξτε τον για ραγίσματα.

Μην ξαναρίχνετε χρησιμοποιημένο υάλωμα στον κύριο κουβά και μη βουτάτε πινέλα μέσα σε αυτόν. Πριν χρησιμοποιήσετε ένα αποθηκευμένο υάλωμα, ανακατέψτε το, μετρήστε ξανά το ειδικό βάρος{{en: specific gravity}} του και κοσκινίστε το αν έχει σβόλους ή κρυστάλλους.

### Ετικέτες

Βάλτε ετικέτα σε κάθε κουβά, γραμμένη με αδιάβροχο μαρκαδόρο. Ο Zakin, σε άρθρο του για το Ceramic Arts Network, αναφέρει το όνομα του υαλώματος, την πλήρη συνταγή του μαζί με τις χρωστικές{{en: colorants}}, τον κώνο{{en: cone}}, την ημερομηνία και, σε κοινόχρηστο εργαστήριο, τα αρχικά σας. Προτείνουμε να προσθέσετε το ειδικό βάρος-στόχο και τυχόν αγγλικό άλας ή CMC. Το Πανεπιστήμιο του Τέξας στο Ώστιν (UT Austin) χρησιμοποιεί και χρωματικό κώδικα: πορτοκαλί κουβάδες για τη χαμηλή θερμοκρασία, λευκούς για τη μέση. Ένα υάλωμα χωρίς ετικέτα να το αντιμετωπίζετε σαν υάλωμα που μπορεί να περιέχει μόλυβδο, και μην το χρησιμοποιείτε σε σκεύη για φαγητό.

## Ζύγιση {#weighing}

### Ποσοστά και παρτίδες

Μια συνταγή δίνει κάθε υλικό ως ποσοστό του ξερού βάρους. Τα κύρια υλικά συνήθως αθροίζουν 100, ενώ οι χρωστικές{{en: colorants}} συχνά προστίθενται επιπλέον. Για να φτιάξετε μια **παρτίδα**, την ποσότητα που αναμειγνύετε σε μία φορά, πολλαπλασιάστε κάθε αριθμό με το μέγεθος της παρτίδας διαιρεμένο με το 100. Για 5000 g, το UT Austin πολλαπλασιάζει με το 50, οπότε ένα υλικό στο 4% γίνεται 200 g.

> [!NOTE]
> Στη [σελίδα μιας συνταγής](/recipe), ο **Υπολογισμός για παρτίδα** κάνει τον πολλαπλασιασμό: εισαγάγετε, για παράδειγμα, 500 g, και κάθε ποσότητα γίνεται γραμμάρια για ζύγιση, ή λίβρες και ουγγιές αν τις επιλέξετε στις Ρυθμίσεις. Η **Εκτύπωση** μπορεί να δώσει μόνο τη λίστα ζύγισης, με τρέχον σύνολο για ζύγιση σε έναν κουβά και ένα κουτάκι για τσεκάρισμα δίπλα σε κάθε υλικό.

### Διαλέξτε ζυγαριά για τη μικρότερη ποσότητά σας

Η **υποδιαίρεση** μιας ζυγαριάς, δηλαδή το μικρότερο βήμα που δείχνει, περιορίζει πόσο μικρή ποσότητα μπορείτε να ζυγίσετε σωστά. Σε μια δοκιμή 100 g, μια χρωστική στο 0,5% είναι 0,5 g. Μια ζυγαριά που δείχνει 0,1 g μπορεί να αποκλίνει κατά 0,05 g, περίπου το 10% αυτής της ποσότητας. Για 0,15 g, το σφάλμα είναι περίπου το ένα τρίτο. Αυτοί είναι δικοί μας υπολογισμοί, αλλά δείχνουν γιατί οι χρωστικές χρειάζονται πιο ακριβή ζυγαριά.

Οι συμβουλές διαφέρουν για το πόσο ακριβή ζυγαριά χρειάζεστε. Ο Derek Au βρήκε μια φτηνή ψηφιακή ζυγαριά 200 g σταθερά ανακριβή. Αν αγοράσετε μόνο μία, προτείνει ζυγαριά 200 g που δείχνει 0,01 g, και θεωρεί έναν καλό ζυγό τριών βραχιόνων «πολύ πιο αξιόπιστο από μια φτηνή ψηφιακή ζυγαριά». Η ασφαλής επιλογή, κατά τη γνώμη μας, είναι 0,01 g για δοκιμές (50 έως 200 g) και χρωστικές, και μια ζυγαριά πάγκου που δείχνει 0,1 g ή 1 g για παρτίδες από 1 kg (περίπου 2 lb) και πάνω. Ελέγχετε και τις δύο πού και πού με ένα βαρίδι βαθμονόμησης.

### Ζυγίστε με τη σειρά και τσεκάρετε το καθένα

1. Βεβαιωθείτε ότι έχετε αρκετή ποσότητα από κάθε υλικό.
2. Φορέστε τη μάσκα προστασίας της αναπνοής. Ελέγξτε ότι η ζυγαριά είναι καθαρή και οριζόντια.
3. Βάλτε το άδειο δοχείο στη ζυγαριά και πατήστε **TARE** (απόβαρο), που μηδενίζει την ένδειξη ώστε να ζυγίζετε μόνο ό,τι προσθέτετε.
4. Ζυγίστε τα υλικά ένα ένα, το καθένα με τη δική του καθαρή σέσουλα, κλείστε κάθε δοχείο πριν ανοίξετε το επόμενο, και τσεκάρετε κάθε υλικό μόλις το προσθέσετε.

Ο Derek Au ζυγίζει σε ένα μπολ, σε χωριστούς σωρούς, ώστε ένα λάθος να μπορεί να αφαιρεθεί ξανά με τη σέσουλα. Αν ζυγίζετε σε έναν κουβά χωρίς να μηδενίζετε τη ζυγαριά ανάμεσα στα υλικά, το τρέχον σύνολο του Glazecalc σάς λέει τι πρέπει να δείχνει η ζυγαριά μετά από το καθένα.

## Mixing and sieving {#mixing lang=en}

### How much water

Sources disagree. Derek Au starts thick, at 50 mL of water per 100 g of powder, and adds more later. Potterycrafts gives 65 mL per 100 g for one powder glaze. UT Austin uses equal weights of water and powder, and when Digitalfire put 20 kg of powder into 20 kg of water, it measured a specific gravity of 1.46.

Water is quick to add and slow to take out, so start low. Our estimate: begin with **about 70 to 80 mL per 100 g** (700 to 800 mL per kilogram, or about 11 to 12 US fl oz per pound). Slake, mix and sieve at that thickness, then add water a little at a time until the specific gravity is right. 1 mL of water weighs 1 g, so you can weigh it. If you overshoot, let the glaze settle, then sponge or pour clear water off the top.

### Tools and water

- **Propeller mixer.** Digitalfire calls a good one "essential". A corded drill with a mixing paddle does the job in a bucket. UT Austin runs it at least 4 to 5 minutes after the glaze looks mixed, and keeps the blade off the bucket, which it can scrape plastic from.
- **Blender.** It "works extremely well for small batches" (Digitalfire). Keep it for glaze only: it must never go back to the kitchen.
- **Whisk or stick.** Zakin's choice when there is no mixer.

Water varies too, and Digitalfire notes that it changes how a slurry behaves. Derek Au uses reverse-osmosis water because his tap water is hard. Whatever you use, note it.

### Step by step

1. Put on your respirator, and rubber gloves if your hands will go in. Zakin wears a mask from the start of weighing until the glaze is wet.
2. Measure about 70 to 80 mL of water per 100 g of powder into the bucket.
3. Add the weighed powder gently, from a low height. UT Austin adds powder to warm water; Zakin and Au add water to powder. We suggest powder into water, which puffs up less dust, except for a recipe with a lot of bentonite: stir its dry powders together first.
4. **Slake** it: let the powder soak without stirring. Digitalfire waits about 20 minutes. Powders with a gum or binder need to stand overnight.
5. Mix until there are no dry pockets or lumps.
6. Sieve it twice (see below).
7. Cover it and let it rest overnight, then mix again and check the bottom for a hard layer.
8. Measure the specific gravity, and add water a little at a time to reach your target. To learn your glaze's own dry SG, weigh the finished slurry too (see below).
9. Label the bucket, and write down what you did.
10. Clean up wet: mop the floor and wipe every surface, including the outside of the material containers.

### Sieving

A **sieve** is a mesh screen in a frame. Pushing glaze through it with a brush breaks up lumps that mixing leaves and catches particles that would fire as specks. The higher the **mesh** number, the finer the screen: 80 mesh has openings of about 0.18 mm, and 100 mesh about 0.15 mm.

Sources recommend different meshes. Zakin sieves twice through 50 or 80 mesh. Derek Au uses 120 mesh for most glazes, especially those with cobalt or iron: three passes through 80 mesh still left iron specks in one celadon, and one pass through 120 mesh cured it. He keeps 60 to 80 mesh for ash glazes and others with coarse materials. Potterycrafts, in the UK, suggests 60 to 80 mesh. A safe default:

Table: Which sieve to use
Label: Sieve mesh

| Glaze                                        | Sieve                      |
| -------------------------------------------- | -------------------------- |
| Most glazes                                  | Two passes through 80 mesh |
| Glazes with colorants such as cobalt or iron | 100 to 120 mesh            |
| Ash glazes, and others with coarse materials | 60 to 80 mesh              |

## Specific gravity {#specific-gravity lang=en}

**Specific gravity** (SG) tells you how much powder is in your slurry. It is the weight of a volume of glaze divided by the weight of the same volume of water. Water is 1.00, and a glaze at {{SG 1.45}} weighs 145 g per 100 mL. Mixing to a measured SG is how you get the same thickness, and the same coat, every time. It has no units, so it is the same in grams or ounces.

### Measure it by weighing 100 mL

1. Stir the glaze so nothing has settled.
2. Put a 100 mL **graduated cylinder** (a tall, marked measuring tube) or a 100 mL syringe on the scale, and tare it.
3. Fill it with glaze to exactly 100 mL, reading the mark at eye level.
4. Weigh it and divide the grams by 100: 145 g is SG 1.45.

Digitalfire also marks a cup at the level of 500 g of water, fills it to the mark with glaze, and divides the weight by 500; a bigger, fuller measure is more accurate. A **hydrometer**, a float read where it sits in the glaze, is quick but can misread thick or gelled glazes. UK hydrometers, such as Potclays', read in degrees Baumé (°Bé). By our arithmetic, SG = 145 ÷ (145 − °Bé), so 46 °Bé is about 1.46. Older UK books give a **pint weight**, the ounces in an imperial pint of glaze: divide it by 20, so 29 oz is about SG 1.45 (also our arithmetic).

### What to aim for

Sources disagree, most of all on brushing and spraying, where the UK supplier Potclays gives much higher figures (its own are "for guidance only"). Treat every number as a starting point. Digitalfire's core advice is to find the SG and gelling that work for each glaze, then repeat them and write them down.

Table: Specific gravity targets, where sources disagree
Label: Specific gravity targets

| Use      | Digitalfire and Glazy                                                                                                                 | Potclays (UK)                               | Safe starting point                                     |
| -------- | ------------------------------------------------------------------------------------------------------------------------------------- | ------------------------------------------- | ------------------------------------------------------- |
| Dipping  | {{SG 1.40}} (for a 5-second dip) to {{SG 1.50}} (for a 1-second dip); home-mixed glazes that are gelled do best at {{SG 1.43–1.45}}   | Clear {{SG 1.46–1.48}}; colored {{SG 1.61}} | {{SG 1.45}}; thin to {{SG 1.43}} and gel it if it drips |
| Brushing | {{SG 1.25}} (thin clear) to {{SG 1.55}} (dark detail)                                                                                 | {{SG 1.71–1.81}}                            | Follow the product; use CMC gum or a brushing medium    |
| Spraying | No figure; Hopper, writing for Ceramic Arts Network, says much thinner, with a deflocculant (an additive that makes a slurry runnier) | {{SG 1.71}}                                 | No reliable number; spray only in a spray booth         |

To check a dipping glaze by eye, AMACO dips for 5 seconds and looks for a coat about as thick as a US dime. Digitalfire fires tiles dipped for 5 seconds to check.

### Water for a target SG: our estimate

The table below is our own arithmetic, not a source's. It assumes the powder's particles have a density of 2.6 g per cm³, which is an assumption, not a measurement. Clay, soluble materials and gelling all change a real glaze, so use it to start, then measure. As a check, it predicts {{SG 1.44}} for equal weights of powder and water, close to Digitalfire's measured {{SG 1.46}}. It also shows that 70 to 80 mL per 100 g starts you above {{SG 1.50}}, thicker than you need.

Table: Water for a target specific gravity (our estimate)
Label: Water for a target specific gravity

| Target      | Per 100 g of powder |  Per kilogram |         Per pound |
| ----------- | ------------------: | ------------: | ----------------: |
| {{SG 1.40}} |        about 115 mL | about 1150 mL | about 18 US fl oz |
| {{SG 1.45}} |         about 98 mL |  about 980 mL | about 15 US fl oz |
| {{SG 1.50}} |         about 85 mL |  about 850 mL | about 13 US fl oz |
| {{SG 1.60}} |         about 64 mL |  about 640 mL | about 10 US fl oz |

### Find your own glaze's dry SG while you mix

The 2.6 above is a guess. Your own glaze's figure, the density of its dry powder, can be worked out from three numbers you can take while mixing. With it, you can work out from the SG how much powder is in any bucket of that glaze later, and the water for the next batch. Our arithmetic, not a source's:

1. Write down the weight of dry powder in the batch: the recipe's total.
2. Weigh the empty bucket before you start, or mark its weight on it.
3. Mix, sieve and bring the glaze to its SG as usual. Push everything through the sieve and rinse it into the bucket, so no powder is left out.
4. Weigh the full bucket and take off the bucket's weight. That is the slurry's weight.
5. Measure the SG.

Then:

- **Water** = slurry weight − powder weight.
- **Slurry volume** in mL = slurry weight in grams ÷ SG.
- **Powder volume** = slurry volume − water (1 g of water is 1 mL).
- **Dry SG** = powder weight ÷ powder volume.

For example: 1000 g of powder makes 1980 g of slurry at {{SG 1.45}}. The water is 980 g, the slurry is 1980 ÷ 1.45 = about 1366 mL, the powder takes up 1366 − 980 = 386 mL, and the dry SG is 1000 ÷ 386 = about 2.59.

Weigh the whole slurry at the end, not the water as you pour it, so water that evaporates or splashes out doesn't count. Small errors grow here: an SG reading off by 0.01 moves the answer by about 2 to 3%. Use a batch of 1 kg or more, an accurate scale, and the 500 g cup method above for the SG. Most of the common materials are between about 2.5 and 2.9, so a figure far outside that, in a glaze without much zircon or lead, probably means a measuring mistake. Write the figure on the recipe.

### Epsom salts, CMC gum and bentonite

**Epsom salts** make a glaze gel slightly when it stands still and flow again when it is stirred. This is called **flocculating** it, and a glaze that behaves this way is **thixotropic**: it goes on more evenly, drips less and settles less. Digitalfire suggests starting at about 2 g per gallon once the SG is right (roughly 0.5 g per liter, our conversion) and tuning the amount each time you mix, since no recipe should fix the dose. We suggest dissolving it in a little hot water first. In a Digitalfire example, a glaze at {{SG 1.45}} dripped, so water brought it down to {{SG 1.43}} and Epsom salts gelled it back to creamy, and it went on evenly. A rough check: stir, stop and watch. A gelled glaze moves on for about 2 or 3 seconds, then stops and springs back a little.

**CMC gum** (carboxymethyl cellulose) makes a slurry stickier and slower to dry, and leaves a harder coat that holds to the pot. It matters most for brushing glazes and glazes high in frit. Digitalfire's example blends 3.75 g into 1000 g of slurry, and it has to go in with a blender. A glaze with CMC will not gel with Epsom salts, and since microbes feed on the gum, it can change in the bucket and start to smell.

**Bentonite**, a very fine clay, helps hold the other particles in suspension. Dipping glazes usually rely on 15 to 25% raw clay for this. For a recipe short of clay, about 1 to 3% bentonite helps; Digitalfire says a glaze with more than 15% clay should not need bentonite at more than 1% of the dry glaze's weight.

## Test tiles and line blends {#testing lang=en}

### Start small

Derek Au works up in three steps: a 50 or 100 g test, a 1 to 2 kg trial if it works, then a 5 to 10 kg studio batch. By our estimate, a 100 g test at {{SG 1.45}} makes about 135 mL (about 4½ US fl oz) of slurry, enough to dip a few small tiles in a narrow cup.

### Test on your own clay

A glaze can look quite different on another clay or in another kiln: Clay Art Center tested each of its reformulated glazes on four clay bodies, at cone 6 and at cone 10. Potclays' beginner's guide to glaze testing suggests:

- 6 to 10 **test tiles** (small pieces for trying a glaze) of the clay you will actually use, noting whether they are bisqued or bone-dry
- one change at a time
- a single dip and a double dip, to see the glaze thin and thick
- every tile in the same kiln load
- a mark on each tile before firing, with a stamp, carving or underglaze pencil. Fired tiles look alike, and a mark made before firing lasts through the kiln, so you can always tell which recipe each tile is.

We suggest tiles that stand upright, since a flat tile hides how far a glaze runs, with a textured band to show how the glaze breaks over edges, and a bare foot. Set each on a small dish or a scrap of bisque, or on a kiln-washed shelf, to catch drips. Put a **witness cone**, a small ceramic cone that bends when it has had enough heat, near the tiles to show what they received; the [firing guide](/guides/firing) explains cones. Give each tile a short code, and write it against the recipe in your records. Willers, writing for Ceramic Arts Network, uses numbers and letters, and writes the system itself in the front of the notebook.

### Line blends

A **line blend** is a row of tests that steps evenly from one mix to another: from one glaze to a second, or from a base glaze to the same glaze with more colorant. Derek Au, for example, steps iron oxide through a clear base in 1% increments. A volumetric method associated with Ian Currie saves time, because you mix only the two ends:

1. Mix the two end glazes, A and B, as batches of the same size, and sieve both.
2. Add water to the one with less volume until both have exactly the same wet volume.
3. Stir both, then draw each mix with a syringe into its own numbered cup.
4. Stir each cup and dip a tile.

In our worked example, A is 100 g of a clear base, and B is the same with 4 g of red iron oxide added (a 4% addition). Each milliliter of B holds the same share of base as a milliliter of A, plus its iron, so the cups step from no iron to 4% in 1% steps. Each end gives 100 mL to the blend, which a 100 g batch covers by our estimate.

Table: A five-step iron line blend, 40 mL per cup (our worked example)
Label: Line blend example

| Cup | Clear base (A) | Base with 4% iron (B) | Iron oxide, % of base |
| --- | -------------: | --------------------: | --------------------: |
| 1   |          40 mL |                  0 mL |                     0 |
| 2   |          30 mL |                 10 mL |                     1 |
| 3   |          20 mL |                 20 mL |                     2 |
| 4   |          10 mL |                 30 mL |                     3 |
| 5   |           0 mL |                 40 mL |                     4 |

The method needs careful arithmetic, well-mixed ends of even SG, and an accurate scale. Derek Au also blends by weight instead of volume. A **triaxial blend** does the same with three ends, laid out on a triangle.

> [!NOTE]
> When a step looks promising, **Save as a copy** on the [recipe page](/recipe) keeps it as a recipe of its own and leaves the original as it was.

## Keeping records {#records lang=en}

Willers puts the goal well: "enough information to be able to repeat, or avoid, the results you discovered". Write down what you plan to test before you start, and the results when you unload. Potclays adds the application, thickness, clay body and full firing, including ramps, holds and cooling. A **ramp** is a rate of heating or cooling, such as {{60 °C; 108 °F}} an hour, and a **hold** keeps the kiln at one temperature for a set time. Note lot numbers, the water you used and any substitution: Clay Art Center's feldspar swap meant adjusting about half its glazes.

Table: What to record for each glaze batch (our template)
Label: Record template

| Part        | What to write down                                                                                                                                                                                                                      |
| ----------- | --------------------------------------------------------------------------------------------------------------------------------------------------------------------------------------------------------------------------------------- |
| Recipe      | The recipe and its version; material brands and lot numbers; any substitutions                                                                                                                                                          |
| Mixing      | Date; batch size; water added, and its type (tap, reverse osmosis or distilled); SG after mixing and final SG; the weight of the finished slurry, for its dry SG; Epsom salts, CMC and bentonite added; sieve mesh and number of passes |
| Application | Clay body; bisque cone; dipping, brushing or pouring; dip time or number of coats; dry thickness                                                                                                                                        |
| Firing      | Kiln and shelf position; the firing schedule, with its ramps, holds and cooling; atmosphere (oxidation or reduction); what the witness cone showed, not only what the kiln was set to                                                   |
| Result      | Surface and color; any running, crazing or pinholes; photos of the front, back and side; the tile code                                                                                                                                  |

> [!NOTE]
> In Glazecalc, a saved [recipe](/recipe) holds the recipe itself. A [firing log](/firing) records each firing: the kiln, the date, times, temperatures, cones and notes. [Notes](/notes) hold everything else, such as the batch record above and what each tile showed.

## Πηγές {#sources}

- [Glazy: Raw materials](https://help.glazy.org/concepts/materials)
- [Glazy: Specific gravity](https://help.glazy.org/testing/specific-gravity)
- [Digitalfire: Specific gravity](https://digitalfire.com/glossary/specific+gravity)
- [Digitalfire: Epsom salts](https://digitalfire.com/material/epsom+salts)
- [Digitalfire: CMC gum](https://digitalfire.com/material/cmc%2Bgum)
- [Digitalfire: Dipping glaze](https://digitalfire.com/glossary/dipping+glaze)
- [Digitalfire: Bentonite](https://digitalfire.com/material/bentonite)
- [Digitalfire: Water solubility](https://digitalfire.com/glossary/water+solubility)
- [Digitalfire: Gerstley Borate](https://digitalfire.com/material/gerstley+borate)
- [Digitalfire: Mahavir potash feldspar](https://digitalfire.com/material/mahavir+potash+feldspar)
- [Digitalfire: Flint](https://digitalfire.com/material/flint)
- [Clay Art Center: The end of an era, the extinction of Custer feldspar](https://www.clayartcenter.org/clay-art-center-blog/2025/4/the-end-of-an-era-the-extinction-of-custer-feldspar)
- [Berkeley Potters Studio: What the flux, November 2023](https://www.berkeleypottersstudio.com/what-the-flux-nov-2023)
- [New Mexico Clay: Gerstley Borate Original](https://nmclay.com/gerstley-borate-original)
- [Ceramic Arts Network: Glaze chemistry 101, a quick course on mixing ceramic glazes (Zakin)](https://ceramicartsnetwork.org/daily/article/Glaze-Chemistry-101-A-Quick-Course-on-Mixing-Ceramic-Glazes)
- [Ceramic Arts Network: How to keep good records when testing ceramic glazes (Willers)](<https://ceramicartsnetwork.org/daily/article/how-to-keep-good-records-when-testing-ceramic-glazes-(and-improve-your-results!)>)
- [Ceramic Arts Network: 8 ways to apply glaze (Hopper)](https://ceramicartsnetwork.org/pottery-making-illustrated/pottery-making-illustrated-article/8-Ways-to-Apply-Glaze)
- [Derek Au: Mixing test glazes](https://www.derekau.net/blog/2016/02/24/mixing-test-glazes)
- [Derek Au: Digital scales for weighing glazes](https://derekau.net/blog/digital-scales-for-weighing-glazes/)
- [Derek Au: Triaxial testing](https://derekau.net/blog/triaxial-testing/)
- [UT Austin ceramics wiki: How to mix glazes](https://cloud.wikis.utexas.edu/wiki/display/ceramics/How+To+Mix+Glazes)
- [Potclays: The beginner's guide to glaze testing](https://www.potclays.co.uk/the-beginners-guide-to-glaze-testing/)
- [Potclays: Glaze hydrometer](https://www.potclays.co.uk/glaze-hydrometer)
- [Potterycrafts: Nordic Blue Mist powder glaze](https://potterycrafts.co.uk/products/potterycrafts-nordic-blue-mist-powder-glaze)
- [HSE: Glaze and colour preparation (CR1)](https://www.hse.gov.uk/PUBNS/guidance/cr1.pdf)
- [Valentine Clays: Flint technical data sheet](https://valentineclays.co.uk/cdn/shop/files/Flint_Damp_Dry_Technical_Data_Sheet.pdf)
- [Ceramic Arts Daily forum: Ian Currie test tiles](https://community.ceramicartsdaily.org/topic/7974-ian-currie-test-tiles-forums/page/16/)
