Repository: AaronFilson/glazecalc

# Glazecalc

**Free glaze chemistry for potters.** Enter a glaze recipe and see its unity molecular formula
(UMF): the fluxes, alumina and silica it becomes in the kiln, and their ratio. Keep your recipes,
materials, colorants, firing logs and notes together in one private notebook.

**[glazecalcapp.com](https://glazecalcapp.com)**: try it without an account. A free, non-commercial project by
Aaron Filson, in 57 languages, and usable from AI assistants through its MCP server.
<table>
  <tr>

## At a glance

For anyone reading the code; the [highlights](#highlights) below give the details.

- **Stack:** Angular 22 (standalone components, signals, zoneless), TypeScript on Node 24 with Express

File: client/public/i18n/guides/making-a-glaze/es.md
---
title: Cómo preparar un esmalte
lead: Cómo comprar, guardar, pesar y mezclar un esmalte, darle la consistencia adecuada, probarlo sobre su propia pasta y anotar lo suficiente para volver a prepararlo.
---

## Antes de empezar {#before-you-start}

Preparar un esmalte{{en: glaze}} consiste en pesar **materias primas** en polvo (minerales molidos, arcillas y **fritas**{{en: frits}}, que son vidrio hecho en fábrica y molido hasta quedar en polvo) según una receta, y mezclarlas con agua hasta obtener una **suspensión**{{en: slurry}}, un líquido espeso de polvo mantenido en el agua. Después lo tamiza, ajusta su consistencia y lo prueba sobre su propia pasta antes de fiarse de él en una pieza. Cada cifra de esta guía es un punto de partida: el agua, la consistencia y el tamiz adecuados para su esmalte son los que indiquen sus pruebas, así que anote lo que hace y lo que obtiene.

### Qué necesita

- **Una báscula** con resolución de 0,01 g para las pruebas y los colorantes{{en: colorants}}, y otra más grande para tandas de varios kilos.
- **Recipientes con tapa**: bajos para los materiales secos y cubos para el esmalte. Derek Au guarda los esmaltes de prueba en envases de sopa con tapa.
- **Una cuchara limpia para cada material**, para que un polvo nunca pase a otro.
- **Algo con que mezclar**: un taladro con una varilla mezcladora o, para pruebas pequeñas, una batidora de vaso reservada solo para el esmalte. Si no tiene otra cosa, sirve un batidor de varillas.
- **Tamices**, que en el Reino Unido se venden como sieves y **lawns**: malla 80, y además malla 100 o 120 para los esmaltes con colorantes.
- **Un cilindro graduado o una jeringa de 100 mL**, para medir la densidad{{en: specific gravity}}.
- **Etiquetas, un rotulador permanente y un cuaderno**, o las [notas](/notes) y los [registros de cocción](/firing) de Glazecalc.
- **Probetas**{{en: test tiles}} hechas con la pasta que va a esmaltar.
- **Una mascarilla autofiltrante, guantes de goma, una esponja y una fregona.**

> [!WARNING]
> **El esmalte seco en polvo supone un riesgo por el polvo que levanta.** La sílice cristalina puede representar del 10 al 60 % de un esmalte seco, y el Health and Safety Executive (HSE) del Reino Unido advierte de que su polvo es invisible con luz normal. Saque el polvo con suavidad y desde poca altura, mantenga las tapas puestas, moje el polvo en cuanto pueda y limpie en húmedo, nunca con escoba. Lleve una mascarilla autofiltrante bien ajustada mientras los polvos estén secos (N95 o P100 en EE. UU., FFP2 o FFP3 en el Reino Unido y la UE, P2 o P3 en Australia y Nueva Zelanda). La [guía de preparación segura](/guides/safe-mixing) trata a fondo el polvo, las mascarillas y la limpieza.

## Compra de materiales {#buying-materials}

### Dónde comprar

Los ceramistas compran a proveedores de cerámica, que venden arcilla, materiales para esmaltes{{en: glaze materials}} y herramientas. La tabla muestra algunos de su país, cada uno comprobado en el sitio web de la propia tienda, y puede elegir otro país o región para ver las tiendas de allí. Las existencias cambian, así que compruébelo antes de hacer un pedido. Los grandes productores, como Sibelco e Imerys, venden a la industria; los ceramistas compran sus materiales a través de tiendas como estas. Para otros lugares, Digitalfire, un sitio de referencia sobre cerámica, mantiene un directorio de tiendas de proveedores.

::shops

### Cuánto comprar

El saco estándar es de **50 lb (22,7 kg)** en EE. UU. y de **25 kg (55 lb)** en el resto del mundo, así que los dos son casi iguales. Muchos proveedores venden también envases de 1; 2,5 o 5 kg (unas 2,2; 5,5 u 11 lb) para pruebas. Glazy, la base de datos abierta de recetas, aconseja comprar en sacos enteros los materiales que usa con regularidad (feldespato{{en: feldspar}}, sílice{{en: silica}}, caolín{{en: kaolin}}, carbonato cálcico{{en: whiting}} y, para media temperatura, frita), que a menudo salen entre un 20 y un 30 % más baratos. Compre en pequeñas cantidades los **colorantes**{{en: colorants}}, los óxidos metálicos y los pigmentos que dan color a un esmalte{{en: glaze}}: la mayoría se usan a menos del 5 %. Las listas de compra de ejemplo de Glazy sumaban unos 515 dólares para media temperatura y 397 dólares para alta temperatura, a precios de EE. UU.

### Un surtido inicial

La lista básica de Glazy, para cualquier temperatura, es sílice, caolín, feldespato, carbonato cálcico, óxido de zinc, y dolomita o talco. La mayoría de los esmaltes de media temperatura (cono{{en: cone}} 5–6) necesitan además boro, normalmente aportado por una frita, que Glazy describe como «constante y menos soluble que los boratos naturales». El surtido de abajo es una sugerencia nuestra, sacada de la lista de Glazy y de una lista de un foro. La [guía de los fundamentos del esmaltado](/guides/glazing-basics) explica qué hace cada material.

Table: Un surtido inicial de materiales (sugerencia nuestra)
Label: Surtido inicial

| Material                                          | Qué comprar                                                                                      |
| ------------------------------------------------- | ------------------------------------------------------------------------------------------------ |
| Sílice (en inglés también flint; véase más abajo) | Malla 325, la más fina, que es la que Glazy prefiere para los esmaltes                           |
| Caolín (china clay en el Reino Unido)             | EPK en EE. UU.; Grolleg u otra china clay en el Reino Unido; caolín neozelandés en Nueva Zelanda |
| Feldespato potásico                               | El que se comercialice ahora donde usted vive, como Mahavir en EE. UU.                           |
| Nefelina sienita{{en: nepheline syenite}}         | Cualquiera; Glazy destaca su mayor poder fundente, y se usa a menudo en baja y media temperatura |
| Carbonato cálcico                                 | Cualquiera                                                                                       |
| Talco                                             | Cualquier calidad sin amianto; compruebe su FDS (véase «Preparación segura y ventilación»)       |
| Una frita borácica, para media temperatura        | Ferro 3134, 3124 o 3195; en el Reino Unido, Potterycrafts P3124 o P3195                          |
| Bentonita y colorantes                            | En pequeñas cantidades                                                                           |

### Fichas técnicas y fichas de datos de seguridad

Pida dos documentos de cada material. La **ficha técnica** (en inglés, TDS) da su **análisis químico**: la proporción de cada óxido en el polvo, en peso. Glazecalc trabaja con estos análisis, y usted puede añadir un material a partir del análisis de un proveedor en la [página Materiales](/material). La **ficha de datos de seguridad** (FDS) explica cómo manipular el polvo en crudo. Guarde cada FDS y léala antes de mezclar.

Los análisis son medias, no promesas. Valentine Clays imprime en la ficha técnica de su sílex{{en: flint}} «VALORES MEDIOS. NO REPRESENTAN UNA ESPECIFICACIÓN», y los análisis del feldespato Custer de distintos años que recoge Glazy van de alrededor del 68,5 % al 72,4 % de sílice. Le recomendamos anotar en sus registros el **número de lote** (su código de producción) de cada saco, para saber si un cambio en un esmalte de confianza se debe al material.

El HSE advierte de que la sílice cristalina «puede estar etiquetada erróneamente como “sílice amorfa”». Y una FDS trata del polvo, no de la pieza: no dice nada sobre si un esmalte cocido es apto para uso alimentario{{en: food safe}}. Solo un ensayo de cesión{{en: leach test}} en laboratorio de la pieza cocida puede demostrarlo.

### Cómo comprar por la química cuando cambian los nombres

Las marcas aparecen y desaparecen a medida que cierran las minas. El feldespato Custer, extraído en Dakota del Sur durante más de 75 años, se agotó a finales de 2023. Cuando Clay Art Center pasó a usar G-200 AU y Mahavir, hubo que ajustar cerca de la mitad de sus esmaltes. El G-200 y el G-200 HP también han desaparecido, y Laguna importa ahora Mahavir, cuya química se parece a la del G-200.

El **Gerstley Borate**, un mineral natural de boro presente en muchas recetas antiguas, escasea desde que su mina cerró en 2000, aunque New Mexico Clay informó en noviembre de 2025 de que Laguna estaba suministrando «Gerstley Borate Original». Las fuentes no coinciden sobre el **Gillespie Borate** como sustituto. Su fabricante lo vende para usarlo en la misma cantidad. Berkeley Potters Studio dice que «no es un sustituto directo», y Digitalfire comprobó que cambiaba el color de un esmalte. Lo prudente es comparar los dos por sus óxidos y después hacer pruebas.

Los nombres también cambian de una región a otra. En Norteamérica, **flint** (sílex), quartz (cuarzo) y silica (sílice) designan la misma sílice molida, y Digitalfire dice que probablemente no encontrará en los proveedores auténtico sílex en polvo. En el Reino Unido, el flint es un producto aparte: el de Valentine es sílice calcinada (calentada). Los dos son sílice casi pura, así que esperamos que se parezcan, pero compruebe el análisis. En el caso del caolín, Glazy dice que los cambios uno por uno, como EPK por una china clay, «a menudo funcionan perfectamente, sobre todo cuando las cantidades son \<10 %».

Muchas recetas nombran materiales que se venden en un país y no en otro. La tabla de abajo toma cada material de la biblioteca de Glazecalc que no se vende donde usted compra y busca, por sus análisis, el más parecido de su tipo que sí se vende allí. La cifra indica cuánto se diferencian los dos: los gramos en que difieren los óxidos que dejan tras la cocción, por cada 100 g de material, sumando todos los óxidos. Si la diferencia no pasa de unos 15 g, normalmente uno puede sustituir al otro en una primera prueba. Los nombres llevan los códigos propios de los fabricantes y de las tiendas, así que puede pedirlos por su nombre.

::local-equivalents

> [!NOTE]
> Glazecalc compara los materiales por lo que aportan al esmalte cocido, no por su nombre. Una [receta](/recipe) con un material que ya no se fabrica indica qué se usa ahora. **Sugerir cantidades y comparar** vuelve a calcular las cantidades para un sustituto, y **Rehacer con lo que tengo** rehace la receta con los materiales que usted tiene a mano. Las dos funciones igualan solo los óxidos del esmalte cocido, así que pruebe antes una tanda pequeña.

## Almacenamiento de materiales y esmaltes {#storing}

### Materiales secos

Mantenga los polvos secos, en recipientes con tapa que permanezcan cerrados mientras no esté sacando material; Glazy aconseja que sean herméticos. Elija recipientes bajos en lugar de cubos hondos: el HSE señala que un cubo hondo obliga a inclinarse sobre él, y el polvo cae desde más altura. Póngalos en una estantería, para poder fregar debajo. El carbonato sódico y la piedra de Cornualles absorben la humedad del aire. Alguien en un foro de cerámica los seca en una bandeja de horno a unos {{50 °C; 122 °F}}, y advierte de que los cubos finos de pintura pueden agrietarse en un garaje bajo cero. Le recomendamos guardar los materiales solubles (carbonato sódico, bórax, carbonato de litio y boratos naturales como el Gerstley Borate) en recipientes herméticos y dentro de casa.

### Esmaltes preparados

Un esmalte{{en: glaze}} en un cubo no deja de cambiar. Los materiales poco solubles (nefelina sienita{{en: nepheline syenite}}, carbonato de litio, Gerstley Borate, colemanita, carbonato de estroncio y las fritas{{en: frits}} en general) cambian con el tiempo su forma de fluir y pueden formar pequeños cristales, más aún en una habitación caliente. El Gerstley Borate gelifica la suspensión{{en: slurry}}, «incluso en porcentajes más pequeños». El agua parduzca que queda sobre un esmalte sedimentado es hierro disuelto: tírela y sustitúyala por agua limpia. Cuente también con:

- **Apelmazamiento en el fondo**: un esmalte preparado lo bastante espeso como para no necesitar aditivos suele sedimentar formando una capa dura. Ayuda diluirlo y gelificarlo (véase Densidad).
- **Malos olores**, de microbios que se alimentan de gomas como la CMC. Un esmalte que huele mal puede usarse igualmente si se aplica bien.
- **Heladas**: evite que los cubos se congelen. Descongele un cubo congelado a temperatura ambiente y compruebe si tiene grietas.

No devuelva al cubo principal el esmalte ya usado, ni moje pinceles en él. Antes de usar un esmalte guardado, remuévalo, vuelva a medir su densidad{{en: specific gravity}} y tamícelo si tiene grumos o cristales.

### Etiquetas

Etiquete cada cubo con un rotulador permanente. Zakin, en un artículo para Ceramic Arts Network, indica el nombre del esmalte, su receta completa con los colorantes{{en: colorants}}, el cono{{en: cone}}, la fecha y, en un taller compartido, sus iniciales. Le recomendamos añadir la densidad objetivo y las sales de Epsom o la CMC que lleve. UT Austin también usa un código de colores: cubos naranjas para baja temperatura y blancos para media temperatura. Trate un esmalte sin etiqueta como si pudiera contener plomo, y no lo use en piezas para uso alimentario.

## Pesada {#weighing}

### Porcentajes y tandas

Una receta da cada material como porcentaje del peso en seco. Los materiales principales suelen sumar 100, y a menudo los colorantes{{en: colorants}} se añaden aparte, por encima de ese 100. Para preparar una **tanda**, la cantidad que se mezcla de una vez, multiplique cada número por el tamaño de la tanda dividido entre 100. Para 5000 g, UT Austin multiplica por 50, así que un material al 4 % pasa a ser 200 g.

> [!NOTE]
> En la [página de una receta](/recipe), **Ajustar a una tanda** hace la multiplicación: introduzca, por ejemplo, 500 g, y cada cantidad pasa a ser los gramos que hay que pesar, o libras y onzas si las elige en Ajustes. **Imprimir** puede dar solo una lista de pesada, con un total acumulado para pesar todo en un mismo cubo y una casilla para marcar junto a cada material.

### Cómo elegir la báscula según la cantidad más pequeña

La **resolución** de una báscula, el paso más pequeño que muestra, limita lo pequeña que puede ser una cantidad para pesarla bien. En una prueba de 100 g, un colorante al 0,5 % son 0,5 g. Una báscula con resolución de 0,1 g puede desviarse 0,05 g, alrededor del 10 % de esa cantidad; para 0,15 g, el error es de alrededor de un tercio. Es un cálculo nuestro, pero muestra por qué los colorantes necesitan una báscula de más resolución.

Los consejos difieren sobre la resolución que hace falta. Derek Au comprobó que una báscula digital barata de 200 g daba lecturas inexactas de forma sistemática. Si solo va a comprar una, recomienda una báscula de 200 g con resolución de 0,01 g, y considera que una buena balanza de triple brazo es «mucho más fiable que una báscula digital barata». A nuestro juicio, lo prudente es 0,01 g para las pruebas (de 50 a 200 g) y los colorantes, y una báscula de sobremesa con resolución de 0,1 g o 1 g para tandas de 1 kg (unas 2 lb) o más. Compruebe las dos de vez en cuando con una pesa de calibración.

### Cómo pesar por orden y marcar cada material

1. Compruebe que tiene suficiente cantidad de cada material.
2. Póngase la mascarilla autofiltrante. Compruebe que la báscula está limpia y nivelada.
3. Ponga el recipiente vacío en la báscula y pulse **tara**, que pone la lectura a cero para que solo pese lo que añada.
4. Pese cada material por turno con su propia cuchara limpia, cierre cada recipiente antes de abrir el siguiente y marque cada material en cuanto lo haya echado.

Derek Au pesa en un mismo cuenco, en montones separados, para poder retirar con la cuchara lo que haya echado por error. Si pesa en un mismo cubo sin tarar entre un material y otro, el total acumulado de Glazecalc le indica lo que debe marcar la báscula después de cada uno.

## Mixing and sieving {#mixing lang=en}

### How much water

Sources disagree. Derek Au starts thick, at 50 mL of water per 100 g of powder, and adds more later. Potterycrafts gives 65 mL per 100 g for one powder glaze. UT Austin uses equal weights of water and powder, and when Digitalfire put 20 kg of powder into 20 kg of water, it measured a specific gravity of 1.46.

Water is quick to add and slow to take out, so start low. Our estimate: begin with **about 70 to 80 mL per 100 g** (700 to 800 mL per kilogram, or about 11 to 12 US fl oz per pound). Slake, mix and sieve at that thickness, then add water a little at a time until the specific gravity is right. 1 mL of water weighs 1 g, so you can weigh it. If you overshoot, let the glaze settle, then sponge or pour clear water off the top.

### Tools and water

- **Propeller mixer.** Digitalfire calls a good one "essential". A corded drill with a mixing paddle does the job in a bucket. UT Austin runs it at least 4 to 5 minutes after the glaze looks mixed, and keeps the blade off the bucket, which it can scrape plastic from.
- **Blender.** It "works extremely well for small batches" (Digitalfire). Keep it for glaze only: it must never go back to the kitchen.
- **Whisk or stick.** Zakin's choice when there is no mixer.

Water varies too, and Digitalfire notes that it changes how a slurry behaves. Derek Au uses reverse-osmosis water because his tap water is hard. Whatever you use, note it.

### Step by step

1. Put on your respirator, and rubber gloves if your hands will go in. Zakin wears a mask from the start of weighing until the glaze is wet.
2. Measure about 70 to 80 mL of water per 100 g of powder into the bucket.
3. Add the weighed powder gently, from a low height. UT Austin adds powder to warm water; Zakin and Au add water to powder. We suggest powder into water, which puffs up less dust, except for a recipe with a lot of bentonite: stir its dry powders together first.
4. **Slake** it: let the powder soak without stirring. Digitalfire waits about 20 minutes. Powders with a gum or binder need to stand overnight.
5. Mix until there are no dry pockets or lumps.
6. Sieve it twice (see below).
7. Cover it and let it rest overnight, then mix again and check the bottom for a hard layer.
8. Measure the specific gravity, and add water a little at a time to reach your target. To learn your glaze's own dry SG, weigh the finished slurry too (see below).
9. Label the bucket, and write down what you did.
10. Clean up wet: mop the floor and wipe every surface, including the outside of the material containers.

### Sieving

A **sieve** is a mesh screen in a frame. Pushing glaze through it with a brush breaks up lumps that mixing leaves and catches particles that would fire as specks. The higher the **mesh** number, the finer the screen: 80 mesh has openings of about 0.18 mm, and 100 mesh about 0.15 mm.

Sources recommend different meshes. Zakin sieves twice through 50 or 80 mesh. Derek Au uses 120 mesh for most glazes, especially those with cobalt or iron: three passes through 80 mesh still left iron specks in one celadon, and one pass through 120 mesh cured it. He keeps 60 to 80 mesh for ash glazes and others with coarse materials. Potterycrafts, in the UK, suggests 60 to 80 mesh. A safe default:

Table: Which sieve to use
Label: Sieve mesh

| Glaze                                        | Sieve                      |
| -------------------------------------------- | -------------------------- |
| Most glazes                                  | Two passes through 80 mesh |
| Glazes with colorants such as cobalt or iron | 100 to 120 mesh            |
| Ash glazes, and others with coarse materials | 60 to 80 mesh              |

## Specific gravity {#specific-gravity lang=en}

**Specific gravity** (SG) tells you how much powder is in your slurry. It is the weight of a volume of glaze divided by the weight of the same volume of water. Water is 1.00, and a glaze at {{SG 1.45}} weighs 145 g per 100 mL. Mixing to a measured SG is how you get the same thickness, and the same coat, every time. It has no units, so it is the same in grams or ounces.

### Measure it by weighing 100 mL

1. Stir the glaze so nothing has settled.
2. Put a 100 mL **graduated cylinder** (a tall, marked measuring tube) or a 100 mL syringe on the scale, and tare it.
3. Fill it with glaze to exactly 100 mL, reading the mark at eye level.
4. Weigh it and divide the grams by 100: 145 g is SG 1.45.

Digitalfire also marks a cup at the level of 500 g of water, fills it to the mark with glaze, and divides the weight by 500; a bigger, fuller measure is more accurate. A **hydrometer**, a float read where it sits in the glaze, is quick but can misread thick or gelled glazes. UK hydrometers, such as Potclays', read in degrees Baumé (°Bé). By our arithmetic, SG = 145 ÷ (145 − °Bé), so 46 °Bé is about 1.46. Older UK books give a **pint weight**, the ounces in an imperial pint of glaze: divide it by 20, so 29 oz is about SG 1.45 (also our arithmetic).

### What to aim for

Sources disagree, most of all on brushing and spraying, where the UK supplier Potclays gives much higher figures (its own are "for guidance only"). Treat every number as a starting point. Digitalfire's core advice is to find the SG and gelling that work for each glaze, then repeat them and write them down.

Table: Specific gravity targets, where sources disagree
Label: Specific gravity targets

| Use      | Digitalfire and Glazy                                                                                                                 | Potclays (UK)                               | Safe starting point                                     |
| -------- | ------------------------------------------------------------------------------------------------------------------------------------- | ------------------------------------------- | ------------------------------------------------------- |
| Dipping  | {{SG 1.40}} (for a 5-second dip) to {{SG 1.50}} (for a 1-second dip); home-mixed glazes that are gelled do best at {{SG 1.43–1.45}}   | Clear {{SG 1.46–1.48}}; colored {{SG 1.61}} | {{SG 1.45}}; thin to {{SG 1.43}} and gel it if it drips |
| Brushing | {{SG 1.25}} (thin clear) to {{SG 1.55}} (dark detail)                                                                                 | {{SG 1.71–1.81}}                            | Follow the product; use CMC gum or a brushing medium    |
| Spraying | No figure; Hopper, writing for Ceramic Arts Network, says much thinner, with a deflocculant (an additive that makes a slurry runnier) | {{SG 1.71}}                                 | No reliable number; spray only in a spray booth         |

To check a dipping glaze by eye, AMACO dips for 5 seconds and looks for a coat about as thick as a US dime. Digitalfire fires tiles dipped for 5 seconds to check.

### Water for a target SG: our estimate

The table below is our own arithmetic, not a source's. It assumes the powder's particles have a density of 2.6 g per cm³, which is an assumption, not a measurement. Clay, soluble materials and gelling all change a real glaze, so use it to start, then measure. As a check, it predicts {{SG 1.44}} for equal weights of powder and water, close to Digitalfire's measured {{SG 1.46}}. It also shows that 70 to 80 mL per 100 g starts you above {{SG 1.50}}, thicker than you need.

Table: Water for a target specific gravity (our estimate)
Label: Water for a target specific gravity

| Target      | Per 100 g of powder |  Per kilogram |         Per pound |
| ----------- | ------------------: | ------------: | ----------------: |
| {{SG 1.40}} |        about 115 mL | about 1150 mL | about 18 US fl oz |
| {{SG 1.45}} |         about 98 mL |  about 980 mL | about 15 US fl oz |
| {{SG 1.50}} |         about 85 mL |  about 850 mL | about 13 US fl oz |
| {{SG 1.60}} |         about 64 mL |  about 640 mL | about 10 US fl oz |

### Find your own glaze's dry SG while you mix

The 2.6 above is a guess. Your own glaze's figure, the density of its dry powder, can be worked out from three numbers you can take while mixing. With it, you can work out from the SG how much powder is in any bucket of that glaze later, and the water for the next batch. Our arithmetic, not a source's:

1. Write down the weight of dry powder in the batch: the recipe's total.
2. Weigh the empty bucket before you start, or mark its weight on it.
3. Mix, sieve and bring the glaze to its SG as usual. Push everything through the sieve and rinse it into the bucket, so no powder is left out.
4. Weigh the full bucket and take off the bucket's weight. That is the slurry's weight.
5. Measure the SG.

Then:

- **Water** = slurry weight − powder weight.
- **Slurry volume** in mL = slurry weight in grams ÷ SG.
- **Powder volume** = slurry volume − water (1 g of water is 1 mL).
- **Dry SG** = powder weight ÷ powder volume.

For example: 1000 g of powder makes 1980 g of slurry at {{SG 1.45}}. The water is 980 g, the slurry is 1980 ÷ 1.45 = about 1366 mL, the powder takes up 1366 − 980 = 386 mL, and the dry SG is 1000 ÷ 386 = about 2.59.

Weigh the whole slurry at the end, not the water as you pour it, so water that evaporates or splashes out doesn't count. Small errors grow here: an SG reading off by 0.01 moves the answer by about 2 to 3%. Use a batch of 1 kg or more, an accurate scale, and the 500 g cup method above for the SG. Most of the common materials are between about 2.5 and 2.9, so a figure far outside that, in a glaze without much zircon or lead, probably means a measuring mistake. Write the figure on the recipe.

### Epsom salts, CMC gum and bentonite

**Epsom salts** make a glaze gel slightly when it stands still and flow again when it is stirred. This is called **flocculating** it, and a glaze that behaves this way is **thixotropic**: it goes on more evenly, drips less and settles less. Digitalfire suggests starting at about 2 g per gallon once the SG is right (roughly 0.5 g per liter, our conversion) and tuning the amount each time you mix, since no recipe should fix the dose. We suggest dissolving it in a little hot water first. In a Digitalfire example, a glaze at {{SG 1.45}} dripped, so water brought it down to {{SG 1.43}} and Epsom salts gelled it back to creamy, and it went on evenly. A rough check: stir, stop and watch. A gelled glaze moves on for about 2 or 3 seconds, then stops and springs back a little.

**CMC gum** (carboxymethyl cellulose) makes a slurry stickier and slower to dry, and leaves a harder coat that holds to the pot. It matters most for brushing glazes and glazes high in frit. Digitalfire's example blends 3.75 g into 1000 g of slurry, and it has to go in with a blender. A glaze with CMC will not gel with Epsom salts, and since microbes feed on the gum, it can change in the bucket and start to smell.

**Bentonite**, a very fine clay, helps hold the other particles in suspension. Dipping glazes usually rely on 15 to 25% raw clay for this. For a recipe short of clay, about 1 to 3% bentonite helps; Digitalfire says a glaze with more than 15% clay should not need bentonite at more than 1% of the dry glaze's weight.

## Test tiles and line blends {#testing lang=en}

### Start small

Derek Au works up in three steps: a 50 or 100 g test, a 1 to 2 kg trial if it works, then a 5 to 10 kg studio batch. By our estimate, a 100 g test at {{SG 1.45}} makes about 135 mL (about 4½ US fl oz) of slurry, enough to dip a few small tiles in a narrow cup.

### Test on your own clay

A glaze can look quite different on another clay or in another kiln: Clay Art Center tested each of its reformulated glazes on four clay bodies, at cone 6 and at cone 10. Potclays' beginner's guide to glaze testing suggests:

- 6 to 10 **test tiles** (small pieces for trying a glaze) of the clay you will actually use, noting whether they are bisqued or bone-dry
- one change at a time
- a single dip and a double dip, to see the glaze thin and thick
- every tile in the same kiln load
- a mark on each tile before firing, with a stamp, carving or underglaze pencil. Fired tiles look alike, and a mark made before firing lasts through the kiln, so you can always tell which recipe each tile is.

We suggest tiles that stand upright, since a flat tile hides how far a glaze runs, with a textured band to show how the glaze breaks over edges, and a bare foot. Set each on a small dish or a scrap of bisque, or on a kiln-washed shelf, to catch drips. Put a **witness cone**, a small ceramic cone that bends when it has had enough heat, near the tiles to show what they received; the [firing guide](/guides/firing) explains cones. Give each tile a short code, and write it against the recipe in your records. Willers, writing for Ceramic Arts Network, uses numbers and letters, and writes the system itself in the front of the notebook.

### Line blends

A **line blend** is a row of tests that steps evenly from one mix to another: from one glaze to a second, or from a base glaze to the same glaze with more colorant. Derek Au, for example, steps iron oxide through a clear base in 1% increments. A volumetric method associated with Ian Currie saves time, because you mix only the two ends:

1. Mix the two end glazes, A and B, as batches of the same size, and sieve both.
2. Add water to the one with less volume until both have exactly the same wet volume.
3. Stir both, then draw each mix with a syringe into its own numbered cup.
4. Stir each cup and dip a tile.

In our worked example, A is 100 g of a clear base, and B is the same with 4 g of red iron oxide added (a 4% addition). Each milliliter of B holds the same share of base as a milliliter of A, plus its iron, so the cups step from no iron to 4% in 1% steps. Each end gives 100 mL to the blend, which a 100 g batch covers by our estimate.

Table: A five-step iron line blend, 40 mL per cup (our worked example)
Label: Line blend example

| Cup | Clear base (A) | Base with 4% iron (B) | Iron oxide, % of base |
| --- | -------------: | --------------------: | --------------------: |
| 1   |          40 mL |                  0 mL |                     0 |
| 2   |          30 mL |                 10 mL |                     1 |
| 3   |          20 mL |                 20 mL |                     2 |
| 4   |          10 mL |                 30 mL |                     3 |
| 5   |           0 mL |                 40 mL |                     4 |

The method needs careful arithmetic, well-mixed ends of even SG, and an accurate scale. Derek Au also blends by weight instead of volume. A **triaxial blend** does the same with three ends, laid out on a triangle.

> [!NOTE]
> When a step looks promising, **Save as a copy** on the [recipe page](/recipe) keeps it as a recipe of its own and leaves the original as it was.

## Keeping records {#records lang=en}

Willers puts the goal well: "enough information to be able to repeat, or avoid, the results you discovered". Write down what you plan to test before you start, and the results when you unload. Potclays adds the application, thickness, clay body and full firing, including ramps, holds and cooling. A **ramp** is a rate of heating or cooling, such as {{60 °C; 108 °F}} an hour, and a **hold** keeps the kiln at one temperature for a set time. Note lot numbers, the water you used and any substitution: Clay Art Center's feldspar swap meant adjusting about half its glazes.

Table: What to record for each glaze batch (our template)
Label: Record template

| Part        | What to write down                                                                                                                                                                                                                      |
| ----------- | --------------------------------------------------------------------------------------------------------------------------------------------------------------------------------------------------------------------------------------- |
| Recipe      | The recipe and its version; material brands and lot numbers; any substitutions                                                                                                                                                          |
| Mixing      | Date; batch size; water added, and its type (tap, reverse osmosis or distilled); SG after mixing and final SG; the weight of the finished slurry, for its dry SG; Epsom salts, CMC and bentonite added; sieve mesh and number of passes |
| Application | Clay body; bisque cone; dipping, brushing or pouring; dip time or number of coats; dry thickness                                                                                                                                        |
| Firing      | Kiln and shelf position; the firing schedule, with its ramps, holds and cooling; atmosphere (oxidation or reduction); what the witness cone showed, not only what the kiln was set to                                                   |
| Result      | Surface and color; any running, crazing or pinholes; photos of the front, back and side; the tile code                                                                                                                                  |

> [!NOTE]
> In Glazecalc, a saved [recipe](/recipe) holds the recipe itself. A [firing log](/firing) records each firing: the kiln, the date, times, temperatures, cones and notes. [Notes](/notes) hold everything else, such as the batch record above and what each tile showed.

## Fuentes {#sources}

- [Glazy: Raw materials](https://help.glazy.org/concepts/materials)
- [Glazy: Specific gravity](https://help.glazy.org/testing/specific-gravity)
- [Digitalfire: Specific gravity](https://digitalfire.com/glossary/specific+gravity)
- [Digitalfire: Epsom salts](https://digitalfire.com/material/epsom+salts)
- [Digitalfire: CMC gum](https://digitalfire.com/material/cmc%2Bgum)
- [Digitalfire: Dipping glaze](https://digitalfire.com/glossary/dipping+glaze)
- [Digitalfire: Bentonite](https://digitalfire.com/material/bentonite)
- [Digitalfire: Water solubility](https://digitalfire.com/glossary/water+solubility)
- [Digitalfire: Gerstley Borate](https://digitalfire.com/material/gerstley+borate)
- [Digitalfire: Mahavir potash feldspar](https://digitalfire.com/material/mahavir+potash+feldspar)
- [Digitalfire: Flint](https://digitalfire.com/material/flint)
- [Clay Art Center: The end of an era, the extinction of Custer feldspar](https://www.clayartcenter.org/clay-art-center-blog/2025/4/the-end-of-an-era-the-extinction-of-custer-feldspar)
- [Berkeley Potters Studio: What the flux, noviembre de 2023](https://www.berkeleypottersstudio.com/what-the-flux-nov-2023)
- [New Mexico Clay: Gerstley Borate Original](https://nmclay.com/gerstley-borate-original)
- [Ceramic Arts Network: Glaze chemistry 101, a quick course on mixing ceramic glazes (Zakin)](https://ceramicartsnetwork.org/daily/article/Glaze-Chemistry-101-A-Quick-Course-on-Mixing-Ceramic-Glazes)
- [Ceramic Arts Network: How to keep good records when testing ceramic glazes (Willers)](<https://ceramicartsnetwork.org/daily/article/how-to-keep-good-records-when-testing-ceramic-glazes-(and-improve-your-results!)>)
- [Ceramic Arts Network: 8 ways to apply glaze (Hopper)](https://ceramicartsnetwork.org/pottery-making-illustrated/pottery-making-illustrated-article/8-Ways-to-Apply-Glaze)
- [Derek Au: Mixing test glazes](https://www.derekau.net/blog/2016/02/24/mixing-test-glazes)
- [Derek Au: Digital scales for weighing glazes](https://derekau.net/blog/digital-scales-for-weighing-glazes/)
- [Derek Au: Triaxial testing](https://derekau.net/blog/triaxial-testing/)
- [Wiki de cerámica de UT Austin: How to mix glazes](https://cloud.wikis.utexas.edu/wiki/display/ceramics/How+To+Mix+Glazes)
- [Potclays: The beginner’s guide to glaze testing](https://www.potclays.co.uk/the-beginners-guide-to-glaze-testing/)
- [Potclays: Glaze hydrometer](https://www.potclays.co.uk/glaze-hydrometer)
- [Potterycrafts: Nordic Blue Mist powder glaze](https://potterycrafts.co.uk/products/potterycrafts-nordic-blue-mist-powder-glaze)
- [HSE: Glaze and colour preparation (CR1)](https://www.hse.gov.uk/PUBNS/guidance/cr1.pdf)
- [Valentine Clays: Flint technical data sheet](https://valentineclays.co.uk/cdn/shop/files/Flint_Damp_Dry_Technical_Data_Sheet.pdf)
- [Foro de Ceramic Arts Daily: Ian Currie test tiles](https://community.ceramicartsdaily.org/topic/7974-ian-currie-test-tiles-forums/page/16/)
