Repository: AaronFilson/glazecalc

# Glazecalc

**Free glaze chemistry for potters.** Enter a glaze recipe and see its unity molecular formula
(UMF): the fluxes, alumina and silica it becomes in the kiln, and their ratio. Keep your recipes,
materials, colorants, firing logs and notes together in one private notebook.

**[glazecalcapp.com](https://glazecalcapp.com)**: try it without an account. A free, non-commercial project by
Aaron Filson, in 57 languages, and usable from AI assistants through its MCP server.
<table>
  <tr>

## At a glance

For anyone reading the code; the [highlights](#highlights) below give the details.

- **Stack:** Angular 22 (standalone components, signals, zoneless), TypeScript on Node 24 with Express

File: client/public/i18n/guides/making-a-glaze/et.md
---
title: Glasuuri valmistamine
lead: Kuidas glasuuri jaoks tooraineid osta ja hoiustada, glasuuri kaaluda ja segada, selle paksus õigeks saada, seda oma savimassil katsetada ja üles kirjutada piisavalt, et seda uuesti valmistada.
---

## Enne alustamist {#before-you-start}

Glasuuri{{en: glaze}} valmistamine tähendab, et pulbrilised **toorained** (jahvatatud mineraalid, savid ja **fritid**{{en: frits}}, mis on tehases valmistatud ja pulbriks jahvatatud klaas) kaalutakse retsepti järgi ja segatakse veega **glasuurilahuseks**{{en: slurry}}, paksuks vedelikuks, milles pulber on vees hõljumas. Seejärel sõelute selle, reguleerite selle paksust ja katsetate seda oma savimassil, enne kui seda esemel usaldate. Iga arv selles juhendis on lähtepunkt: teie glasuuri jaoks õige veekogus, paksus ja sõel on need, mida näitavad teie katsed, seega kirjutage üles, mida teete ja mida saate.

### Mida on vaja

- **Kaal** täpsusega 0,01 g katsete ja värvainete{{en: colorants}} jaoks ning suurem kaal kilogrammiste segude jaoks.
- **Kaanega anumad**: madalad kuivade toorainete jaoks, ämbrid glasuuri jaoks. Derek Au hoiab katseglasuure kaanega supitopsides.
- **Iga tooraine jaoks puhas kühvel**, et üks pulber ei satuks kunagi teise sisse.
- **Segamisvahend**: trell segamisotsikuga või väikeste katsete jaoks blender, mida kasutatakse ainult glasuuri jaoks. Kui muud pole, sobib ka vispel.
- **Sõelad**, mida Ühendkuningriigis müüakse nimetustega sieve ja **lawn**: 80 mesh ning värvainetega glasuuride jaoks lisaks 100 või 120 mesh.
- **100 mL mõõtesilinder või süstal** suhtelise tiheduse{{en: specific gravity}} mõõtmiseks.
- **Sildid, veekindel marker ja märkmik** või Glazecalci [märkmed](/notes) ja [põletuspäevikud](/firing).
- **Proovitükid**{{en: test tiles}} sellest savimassist, mida hakkate glasuurima.
- **Respiraator, kummikindad, käsn ja mopp.**

> [!WARNING]
> **Kuiv glasuuripulber põhjustab tolmuohtu.** Kristalliline ränidioksiid võib moodustada 10–60% kuivast glasuurist ja Ühendkuningriigi tööohutusasutus Health and Safety Executive (HSE) hoiatab, et selle tolm on tavalises valguses nähtamatu. Tõstke pulbrit ettevaatlikult ja madalalt, hoidke kaaned peal, niisutage pulber nii kiiresti kui võimalik ja koristage märjalt, mitte kunagi luuaga. Kandke tihedalt istuvat respiraatorit seni, kuni pulbrid on kuivad (USA-s N95 või P100, Ühendkuningriigis ja EL-is FFP2 või FFP3, Austraalias ja Uus-Meremaal P2 või P3). Juhend [Ohutu segamine ja ventilatsioon](/guides/safe-mixing) käsitleb tolmu, respiraatoreid ja koristamist põhjalikult.

## Toorainete ostmine {#buying-materials}

### Kust osta

Keraamikud ostavad keraamikatarvete poodidest, mis müüvad savi, glasuuri tooraineid ja tööriistu. Tabelis on mõned teie riigi poed, igaüks poe enda veebilehelt kontrollitud, ja sealsete poodide nägemiseks saate valida teise riigi või piirkonna. Valik muutub, seega kontrollige enne tellimist. Suured tootjad, nagu Sibelco ja Imerys, müüvad tööstusele; keraamikud ostavad nende tooraineid selliste poodide kaudu. Keraamika teabesait Digitalfire haldab teiste piirkondade tarnijate poodide kataloogi.

::shops

### Kui palju osta

Tavaline kott on USA-s **50 lb (22,7 kg)** ja mujal **25 kg (55 lb)**, seega on need peaaegu ühesuurused. Paljud tarnijad müüvad katseteks ka 1; 2,5 või 5 kg pakke (umbes 2,2; 5,5 või 11 lb). Avatud retseptiandmebaas Glazy soovitab osta pidevalt kasutatavad toorained (põldpagu{{en: feldspar}}, kvarts{{en: silica}}, kaoliin{{en: kaolin}}, kriit{{en: whiting}} ja keskkuumuse jaoks fritt{{en: frit}}) täiskottidena, mis on sageli 20–30% odavamad. Ostke **värvaineid**{{en: colorants}}, s.o glasuuri{{en: glaze}} värvivaid metallioksiide ja pigmente{{en: stains}}, väikeste kogustena: enamikku neist kasutatakse alla 5%. Glazy näidisostunimekirjad maksid USA hindades umbes 515 dollarit keskkuumuse ja 397 dollarit kõrgkuumuse jaoks.

### Algkomplekt

Glazy põhiloend mis tahes temperatuuri jaoks on kvarts, kaoliin, põldpagu, kriit, tsinkoksiid ning dolomiit või talk. Enamik keskkuumusglasuure (koonused{{en: cone}} 5–6) vajab ka boori, tavaliselt fritist, mis on Glazy sõnul „ühtlase koostisega ja looduslikest boraatidest vähem lahustuv“. Allolev komplekt on selle juhendi soovitus, mis põhineb Glazy loendil ja ühe foorumi loendil. Juhend [Glasuurimise alused](/guides/glazing-basics) selgitab, mida iga tooraine teeb.

Table: Toorainete algkomplekt (selle juhendi soovitus)
Label: Algkomplekt

| Tooraine                                 | Mida osta                                                                                                       |
| ---------------------------------------- | --------------------------------------------------------------------------------------------------------------- |
| Kvarts (ka nimega flint; vt allpool)     | 325 mesh, peenem jahvatus, mida Glazy eelistab glasuuride jaoks                                                 |
| Kaoliin (Ühendkuningriigis china clay)   | USA-s EPK; Ühendkuningriigis Grolleg või mõni muu china clay; Uus-Meremaal NZ kaolin                            |
| Kaaliumpõldpagu{{en: potash feldspar}}   | See, mis teie piirkonnas praegu müügil on, näiteks USA-s Mahavir                                                |
| Nefeliinsüeniit{{en: nepheline syenite}} | Ükskõik milline; Glazy märgib selle tugevamat sulandavat toimet, seda kasutatakse sageli madal- ja keskkuumuses |
| Kriit                                    | Ükskõik milline                                                                                                 |
| Talk                                     | Ükskõik milline asbestivaba sort; kontrollige selle ohutuskaarti (vt Ohutu segamine ja ventilatsioon)           |
| Boorifritt keskkuumuse jaoks             | Ferro 3134, 3124 või 3195; Ühendkuningriigis Potterycrafts P3124 või P3195                                      |
| Bentoniit ja värvained                   | Väikestes kogustes                                                                                              |

### Tehnilised andmelehed ja ohutuskaardid

Küsige iga tooraine kohta kaht dokumenti. **Tehniline andmeleht** (TDS) annab selle **keemilise analüüsi**: iga oksiidi osakaalu pulbris massi järgi. Glazecalc töötab nende andmete põhjal ja lehel [Toorained](/material) saate lisada tooraine tarnija analüüsi järgi. **Ohutuskaart** (SDS) ütleb, kuidas pulbriga ümber käia. Hoidke iga ohutuskaart alles ja lugege see enne segamist läbi.

Analüüsid on keskmised, mitte lubadused. Valentine Clays trükib oma flindi andmelehele „KESKMISED VÄÄRTUSED. NEED EI KUJUTA ENDAST SPETSIFIKATSIOONI“ ja Glazy eri aastate analüüsides on põldpaos Custer ränidioksiidi umbes 68,5%-st 72,4%-ni. See juhend soovitab kirjutada iga koti **partiinumbri** (selle tootmispartii koodi) oma märkmetesse, et saaksite aru, kas muutus järeleproovitud glasuuris tuli toorainest.

HSE hoiatab, et kristallilist ränidioksiidi „võidakse ekslikult märgistada kui „amorfset ränidioksiidi““. Ja ohutuskaart käsitleb pulbrit, mitte valmis eset: see ei ütle midagi selle kohta, kas põletatud glasuur on toidunõudele sobiv{{en: food safe}}. Seda saab näidata ainult põletatud eseme metallide eraldumise laborikatse.

### Muutuvad nimed: ostmine keemilise koostise järgi

Kaubanimed tulevad ja kaovad, kui kaevandusi suletakse. Põldpagu Custer, mida kaevandati Lõuna-Dakotas üle 75 aasta, sai otsa 2023. aasta lõpus. Kui Clay Art Center läks üle toorainetele G-200 AU ja Mahavir, tuli kohandada umbes pooled selle glasuuridest. Ka G-200 ja G-200 HP on kadunud ning Laguna impordib nüüd põldpagu Mahavir, mille keemiline koostis on lähedane G-200 koostisele.

**Gerstley Borate**, paljudes vanemates retseptides leiduv looduslik boorimineraal, on olnud raskesti saadaval alates 2000. aastast, mil selle kaevandus suleti, kuigi New Mexico Clay teatas 2025. aasta novembris, et Laguna tarnib toodet „Gerstley Borate Original“. Allikad on eri meelt, kas **Gillespie Borate** sobib selle asendajaks. Tootja müüb seda asendajana, mis sobib nael naela vastu. Berkeley Potters Studio ütleb, et see „ei ole otsene asendaja“, ja Digitalfire leidis, et see muutis glasuuri värvi. Kindlam on võrrelda neid kaht oksiidide järgi ja seejärel katsetada.

Ka piirkondlikud nimetused erinevad. Põhja-Ameerikas tähendavad nimetused **flint**, quartz ja silica sama jahvatatud kvartsi ning Digitalfire ütleb, et päris flindipulbrit tarnijatelt tõenäoliselt ei leia. Ühendkuningriigis on flint eraldi toode: Valentine’i flint on kaltsineeritud (kuumutatud) kvarts. Mõlemad on peaaegu puhas ränidioksiid, seega võib eeldada, et need on lähedased, kuid kontrollige analüüsi. Kaoliini kohta ütleb Glazy, et asendused üks ühe vastu, näiteks EPK mõne china clay asemel, „toimivad sageli täiesti hästi, eriti kui kogused on \<10%“.

Paljudes retseptides on tooraineid, mida müüakse ühes riigis, aga mitte teises. Allolev tabel võtab Glazecalci teegist iga tooraine, mida teie ostukohas ei müüda, ja leiab analüüside järgi lähima samaliigilise tooraine, mida seal müüakse. Arv näitab, kui kaugel need teineteisest on: mitu grammi nende põletatud oksiidid 100 g tooraine kohta erinevad, liidetuna üle kõigi oksiidide. Kui erinevus jääb umbes 15 g piiresse, saab esimeses katses tavaliselt ühe teisega asendada. Nimedes on tootjate ja poodide enda koodid, nii et neid saab küsida nime järgi.

::local-equivalents

> [!NOTE]
> Glazecalc võrdleb tooraineid selle järgi, mida need põletatud glasuuri annavad, mitte nime järgi. [Retsept](/recipe), milles on tooraine, mida enam ei toodeta, ütleb, mida nüüd kasutatakse. Funktsioon **Paku kogused ja võrdle** arvutab asendustooraine jaoks kogused uuesti ja funktsioon **Koosta minu toorainetest** koostab retsepti uuesti teie varus olevatest toorainetest. Mõlemad vastavad ainult põletatud oksiididele, seega katsetage kõigepealt väikest segu.

## Toorainete ja glasuuride hoiustamine {#storing}

### Kuivad toorained

Hoidke pulbrid kuivas, kaanega anumates, mis on suletud alati, kui te parajasti pulbrit ei tõsta; Glazy soovitab õhukindlaid anumaid. Eelistage sügavatele kastidele madalaid anumaid: HSE märgib, et sügava kasti juures tuleb sisse kummardada ja tolmul on pikem langemistee. Hoidke anumaid riiulil, et saaksite nende alt moppida. Sooda ja Cornish stone imavad õhust niiskust. Üks foorumis kirjutav keraamik kuivatab neid küpsetusplaadil umbes {{50 °C; 122 °F}} juures ja hoiatab, et õhukesed värviämbrid võivad külmuvas garaažis praguneda. Lahustuvaid tooraineid (sooda, booraks, liitiumkarbonaat ja looduslikud boraadid, nagu Gerstley Borate) soovitab see juhend hoida õhukindlalt suletuna ja siseruumides.

### Segatud glasuurid

Ämbris olev glasuur{{en: glaze}} muutub pidevalt. Vähelahustuvad toorained (nefeliinsüeniit{{en: nepheline syenite}}, liitiumkarbonaat, Gerstley Borate, kolemaniit, strontsiumkarbonaat ja fritid{{en: frits}} üldiselt) muudavad aja jooksul glasuuri voolavust ja selles võivad tekkida väikesed kristallid, soojas ruumis veelgi enam. Gerstley Borate paneb glasuurilahuse{{en: slurry}} tarretuma „isegi väiksemate protsentide juures“. Pruunikas vesi settinud glasuuri peal on lahustunud raud: valage see ära ja asendage puhta veega. Arvestage ka järgmisega:

- **Kõvaks settimine**: glasuur, mis on segatud nii paksuks, et lisaaineid pole vaja, settib sageli anuma põhja kõvaks kihiks. Aitab, kui glasuuri lahjendada ja tarretada (vt jaotist „Suhteline tihedus“).
- **Lõhn**, mis tekib, kui mikroobid toituvad sideainetest, nagu CMC. Halvasti lõhnavat glasuuri võib siiski kasutada, kui see kandub hästi peale.
- **Külmumine**: kaitske ämbreid külmumise eest. Sulatage külmunud ämber toatemperatuuril ja kontrollige, kas see pole pragunenud.

Ärge valage kasutatud glasuuri tagasi hoiuämbrisse ega kastke sellesse pintsleid. Enne hoiustatud glasuuri kasutamist segage seda, mõõtke uuesti selle suhteline tihedus{{en: specific gravity}} ja sõeluge see, kui selles on tükke või kristalle.

### Sildid

Märgistage iga ämber veekindla markeriga. Zakin, kes kirjutab väljaandele Ceramic Arts Network, paneb sildile glasuuri nime, selle täieliku retsepti koos värvainetega{{en: colorants}}, koonuse{{en: cone}}, kuupäeva ja ühises töökojas ka teie initsiaalid. See juhend soovitab lisada sihiks seatud suhtelise tiheduse ning lisatud inglise soola või CMC, kui neid on. UT Austin (Texase Ülikool Austinis) kasutab ka värvikoode: oranžid ämbrid madalkuumuse, valged keskkuumuse jaoks. Käsitlege sildita glasuuri nii, nagu see võiks sisaldada pliid, ja ärge kasutage seda toidunõudel.

## Kaalumine {#weighing}

### Protsendid ja segud

Retsept annab iga tooraine protsendina kuivainete massist. Põhitoorainete summa on tavaliselt 100 ja värvained{{en: colorants}} lisatakse sageli sellele lisaks. **Segu** ehk korraga segatava koguse valmistamiseks korrutage iga arv segu kogusega, mis on jagatud 100-ga. 5000 g jaoks korrutab UT Austin 50-ga, nii et toorainet, mida on 4%, tuleb 200 g.

> [!NOTE]
> [Retsepti lehel](/recipe) teeb korrutamise funktsioon **Teisenda segu kogusele**: sisestage näiteks 500 g ja iga kogus muutub kaalutavateks grammideks või naelteks ja untsideks, kui olete need sätetes valinud. Funktsioon **Prindi** võib anda ainult kaalumislehe, kus on vahesumma ühte ämbrisse kaalumiseks ja iga tooraine kõrval kast märkimiseks.

### Kaalu valimine väikseima koguse järgi

Kaalu **eraldusvõime**, väikseim samm, mida see näitab, piirab, kui väikest kogust saab täpselt kaaluda. 100 g katses on 0,5% värvainet 0,5 g. Kaal täpsusega 0,1 g võib eksida 0,05 g, mis on umbes 10% sellest kogusest; 0,15 g puhul on viga umbes kolmandik. See on selle juhendi arvutus, kuid see näitab, miks värvained vajavad täpsemat kaalu.

Soovitused erinevad selles, kui täpset kaalu on vaja. Derek Au leidis, et odav 200 g digikaal oli järjekindlalt ebatäpne. Kui ostate ainult ühe kaalu, soovitab ta 200 g kaalu täpsusega 0,01 g ja peab head kolme kangiga kangkaalu „palju usaldusväärsemaks kui odav digikaal“. Selle juhendi hinnangul on kindel valik katsete (50–200 g) ja värvainete jaoks 0,01 g täpsusega kaal ning 1 kg (umbes 2 lb) ja suuremate segude jaoks 0,1 g või 1 g täpsusega lauakaal. Kontrollige mõlemat aeg-ajalt kalibreerimisvihiga.

### Kaalumine järjekorras ja iga tooraine äramärkimine

1. Kontrollige, et teil oleks igat toorainet piisavalt.
2. Pange respiraator ette. Kontrollige, et kaal oleks puhas ja loodis.
3. Asetage tühi anum kaalule ja vajutage **tareerimisnuppu** (TARE), mis seab näidu nulli, nii et kaalute ainult seda, mida lisate.
4. Kaaluge toorained kordamööda, igaüks oma puhta kühvliga, sulgege iga anum enne järgmise avamist ja märkige iga tooraine ära kohe, kui see on sees.

Derek Au kaalub kõik ühte kaussi eraldi hunnikutesse, nii et vea saab kühvliga tagasi välja tõsta. Kui kaalute ühte ämbrisse ilma toorainete vahel tareerimata, ütleb Glazecalci vahesumma, mida kaal peaks iga tooraine järel näitama.

## Mixing and sieving {#mixing lang=en}

### How much water

Sources disagree. Derek Au starts thick, at 50 mL of water per 100 g of powder, and adds more later. Potterycrafts gives 65 mL per 100 g for one powder glaze. UT Austin uses equal weights of water and powder, and when Digitalfire put 20 kg of powder into 20 kg of water, it measured a specific gravity of 1.46.

Water is quick to add and slow to take out, so start low. Our estimate: begin with **about 70 to 80 mL per 100 g** (700 to 800 mL per kilogram, or about 11 to 12 US fl oz per pound). Slake, mix and sieve at that thickness, then add water a little at a time until the specific gravity is right. 1 mL of water weighs 1 g, so you can weigh it. If you overshoot, let the glaze settle, then sponge or pour clear water off the top.

### Tools and water

- **Propeller mixer.** Digitalfire calls a good one "essential". A corded drill with a mixing paddle does the job in a bucket. UT Austin runs it at least 4 to 5 minutes after the glaze looks mixed, and keeps the blade off the bucket, which it can scrape plastic from.
- **Blender.** It "works extremely well for small batches" (Digitalfire). Keep it for glaze only: it must never go back to the kitchen.
- **Whisk or stick.** Zakin's choice when there is no mixer.

Water varies too, and Digitalfire notes that it changes how a slurry behaves. Derek Au uses reverse-osmosis water because his tap water is hard. Whatever you use, note it.

### Step by step

1. Put on your respirator, and rubber gloves if your hands will go in. Zakin wears a mask from the start of weighing until the glaze is wet.
2. Measure about 70 to 80 mL of water per 100 g of powder into the bucket.
3. Add the weighed powder gently, from a low height. UT Austin adds powder to warm water; Zakin and Au add water to powder. We suggest powder into water, which puffs up less dust, except for a recipe with a lot of bentonite: stir its dry powders together first.
4. **Slake** it: let the powder soak without stirring. Digitalfire waits about 20 minutes. Powders with a gum or binder need to stand overnight.
5. Mix until there are no dry pockets or lumps.
6. Sieve it twice (see below).
7. Cover it and let it rest overnight, then mix again and check the bottom for a hard layer.
8. Measure the specific gravity, and add water a little at a time to reach your target. To learn your glaze's own dry SG, weigh the finished slurry too (see below).
9. Label the bucket, and write down what you did.
10. Clean up wet: mop the floor and wipe every surface, including the outside of the material containers.

### Sieving

A **sieve** is a mesh screen in a frame. Pushing glaze through it with a brush breaks up lumps that mixing leaves and catches particles that would fire as specks. The higher the **mesh** number, the finer the screen: 80 mesh has openings of about 0.18 mm, and 100 mesh about 0.15 mm.

Sources recommend different meshes. Zakin sieves twice through 50 or 80 mesh. Derek Au uses 120 mesh for most glazes, especially those with cobalt or iron: three passes through 80 mesh still left iron specks in one celadon, and one pass through 120 mesh cured it. He keeps 60 to 80 mesh for ash glazes and others with coarse materials. Potterycrafts, in the UK, suggests 60 to 80 mesh. A safe default:

Table: Which sieve to use
Label: Sieve mesh

| Glaze                                        | Sieve                      |
| -------------------------------------------- | -------------------------- |
| Most glazes                                  | Two passes through 80 mesh |
| Glazes with colorants such as cobalt or iron | 100 to 120 mesh            |
| Ash glazes, and others with coarse materials | 60 to 80 mesh              |

## Specific gravity {#specific-gravity lang=en}

**Specific gravity** (SG) tells you how much powder is in your slurry. It is the weight of a volume of glaze divided by the weight of the same volume of water. Water is 1.00, and a glaze at {{SG 1.45}} weighs 145 g per 100 mL. Mixing to a measured SG is how you get the same thickness, and the same coat, every time. It has no units, so it is the same in grams or ounces.

### Measure it by weighing 100 mL

1. Stir the glaze so nothing has settled.
2. Put a 100 mL **graduated cylinder** (a tall, marked measuring tube) or a 100 mL syringe on the scale, and tare it.
3. Fill it with glaze to exactly 100 mL, reading the mark at eye level.
4. Weigh it and divide the grams by 100: 145 g is SG 1.45.

Digitalfire also marks a cup at the level of 500 g of water, fills it to the mark with glaze, and divides the weight by 500; a bigger, fuller measure is more accurate. A **hydrometer**, a float read where it sits in the glaze, is quick but can misread thick or gelled glazes. UK hydrometers, such as Potclays', read in degrees Baumé (°Bé). By our arithmetic, SG = 145 ÷ (145 − °Bé), so 46 °Bé is about 1.46. Older UK books give a **pint weight**, the ounces in an imperial pint of glaze: divide it by 20, so 29 oz is about SG 1.45 (also our arithmetic).

### What to aim for

Sources disagree, most of all on brushing and spraying, where the UK supplier Potclays gives much higher figures (its own are "for guidance only"). Treat every number as a starting point. Digitalfire's core advice is to find the SG and gelling that work for each glaze, then repeat them and write them down.

Table: Specific gravity targets, where sources disagree
Label: Specific gravity targets

| Use      | Digitalfire and Glazy                                                                                                                 | Potclays (UK)                               | Safe starting point                                     |
| -------- | ------------------------------------------------------------------------------------------------------------------------------------- | ------------------------------------------- | ------------------------------------------------------- |
| Dipping  | {{SG 1.40}} (for a 5-second dip) to {{SG 1.50}} (for a 1-second dip); home-mixed glazes that are gelled do best at {{SG 1.43–1.45}}   | Clear {{SG 1.46–1.48}}; colored {{SG 1.61}} | {{SG 1.45}}; thin to {{SG 1.43}} and gel it if it drips |
| Brushing | {{SG 1.25}} (thin clear) to {{SG 1.55}} (dark detail)                                                                                 | {{SG 1.71–1.81}}                            | Follow the product; use CMC gum or a brushing medium    |
| Spraying | No figure; Hopper, writing for Ceramic Arts Network, says much thinner, with a deflocculant (an additive that makes a slurry runnier) | {{SG 1.71}}                                 | No reliable number; spray only in a spray booth         |

To check a dipping glaze by eye, AMACO dips for 5 seconds and looks for a coat about as thick as a US dime. Digitalfire fires tiles dipped for 5 seconds to check.

### Water for a target SG: our estimate

The table below is our own arithmetic, not a source's. It assumes the powder's particles have a density of 2.6 g per cm³, which is an assumption, not a measurement. Clay, soluble materials and gelling all change a real glaze, so use it to start, then measure. As a check, it predicts {{SG 1.44}} for equal weights of powder and water, close to Digitalfire's measured {{SG 1.46}}. It also shows that 70 to 80 mL per 100 g starts you above {{SG 1.50}}, thicker than you need.

Table: Water for a target specific gravity (our estimate)
Label: Water for a target specific gravity

| Target      | Per 100 g of powder |  Per kilogram |         Per pound |
| ----------- | ------------------: | ------------: | ----------------: |
| {{SG 1.40}} |        about 115 mL | about 1150 mL | about 18 US fl oz |
| {{SG 1.45}} |         about 98 mL |  about 980 mL | about 15 US fl oz |
| {{SG 1.50}} |         about 85 mL |  about 850 mL | about 13 US fl oz |
| {{SG 1.60}} |         about 64 mL |  about 640 mL | about 10 US fl oz |

### Find your own glaze's dry SG while you mix

The 2.6 above is a guess. Your own glaze's figure, the density of its dry powder, can be worked out from three numbers you can take while mixing. With it, you can work out from the SG how much powder is in any bucket of that glaze later, and the water for the next batch. Our arithmetic, not a source's:

1. Write down the weight of dry powder in the batch: the recipe's total.
2. Weigh the empty bucket before you start, or mark its weight on it.
3. Mix, sieve and bring the glaze to its SG as usual. Push everything through the sieve and rinse it into the bucket, so no powder is left out.
4. Weigh the full bucket and take off the bucket's weight. That is the slurry's weight.
5. Measure the SG.

Then:

- **Water** = slurry weight − powder weight.
- **Slurry volume** in mL = slurry weight in grams ÷ SG.
- **Powder volume** = slurry volume − water (1 g of water is 1 mL).
- **Dry SG** = powder weight ÷ powder volume.

For example: 1000 g of powder makes 1980 g of slurry at {{SG 1.45}}. The water is 980 g, the slurry is 1980 ÷ 1.45 = about 1366 mL, the powder takes up 1366 − 980 = 386 mL, and the dry SG is 1000 ÷ 386 = about 2.59.

Weigh the whole slurry at the end, not the water as you pour it, so water that evaporates or splashes out doesn't count. Small errors grow here: an SG reading off by 0.01 moves the answer by about 2 to 3%. Use a batch of 1 kg or more, an accurate scale, and the 500 g cup method above for the SG. Most of the common materials are between about 2.5 and 2.9, so a figure far outside that, in a glaze without much zircon or lead, probably means a measuring mistake. Write the figure on the recipe.

### Epsom salts, CMC gum and bentonite

**Epsom salts** make a glaze gel slightly when it stands still and flow again when it is stirred. This is called **flocculating** it, and a glaze that behaves this way is **thixotropic**: it goes on more evenly, drips less and settles less. Digitalfire suggests starting at about 2 g per gallon once the SG is right (roughly 0.5 g per liter, our conversion) and tuning the amount each time you mix, since no recipe should fix the dose. We suggest dissolving it in a little hot water first. In a Digitalfire example, a glaze at {{SG 1.45}} dripped, so water brought it down to {{SG 1.43}} and Epsom salts gelled it back to creamy, and it went on evenly. A rough check: stir, stop and watch. A gelled glaze moves on for about 2 or 3 seconds, then stops and springs back a little.

**CMC gum** (carboxymethyl cellulose) makes a slurry stickier and slower to dry, and leaves a harder coat that holds to the pot. It matters most for brushing glazes and glazes high in frit. Digitalfire's example blends 3.75 g into 1000 g of slurry, and it has to go in with a blender. A glaze with CMC will not gel with Epsom salts, and since microbes feed on the gum, it can change in the bucket and start to smell.

**Bentonite**, a very fine clay, helps hold the other particles in suspension. Dipping glazes usually rely on 15 to 25% raw clay for this. For a recipe short of clay, about 1 to 3% bentonite helps; Digitalfire says a glaze with more than 15% clay should not need bentonite at more than 1% of the dry glaze's weight.

## Test tiles and line blends {#testing lang=en}

### Start small

Derek Au works up in three steps: a 50 or 100 g test, a 1 to 2 kg trial if it works, then a 5 to 10 kg studio batch. By our estimate, a 100 g test at {{SG 1.45}} makes about 135 mL (about 4½ US fl oz) of slurry, enough to dip a few small tiles in a narrow cup.

### Test on your own clay

A glaze can look quite different on another clay or in another kiln: Clay Art Center tested each of its reformulated glazes on four clay bodies, at cone 6 and at cone 10. Potclays' beginner's guide to glaze testing suggests:

- 6 to 10 **test tiles** (small pieces for trying a glaze) of the clay you will actually use, noting whether they are bisqued or bone-dry
- one change at a time
- a single dip and a double dip, to see the glaze thin and thick
- every tile in the same kiln load
- a mark on each tile before firing, with a stamp, carving or underglaze pencil. Fired tiles look alike, and a mark made before firing lasts through the kiln, so you can always tell which recipe each tile is.

We suggest tiles that stand upright, since a flat tile hides how far a glaze runs, with a textured band to show how the glaze breaks over edges, and a bare foot. Set each on a small dish or a scrap of bisque, or on a kiln-washed shelf, to catch drips. Put a **witness cone**, a small ceramic cone that bends when it has had enough heat, near the tiles to show what they received; the [firing guide](/guides/firing) explains cones. Give each tile a short code, and write it against the recipe in your records. Willers, writing for Ceramic Arts Network, uses numbers and letters, and writes the system itself in the front of the notebook.

### Line blends

A **line blend** is a row of tests that steps evenly from one mix to another: from one glaze to a second, or from a base glaze to the same glaze with more colorant. Derek Au, for example, steps iron oxide through a clear base in 1% increments. A volumetric method associated with Ian Currie saves time, because you mix only the two ends:

1. Mix the two end glazes, A and B, as batches of the same size, and sieve both.
2. Add water to the one with less volume until both have exactly the same wet volume.
3. Stir both, then draw each mix with a syringe into its own numbered cup.
4. Stir each cup and dip a tile.

In our worked example, A is 100 g of a clear base, and B is the same with 4 g of red iron oxide added (a 4% addition). Each milliliter of B holds the same share of base as a milliliter of A, plus its iron, so the cups step from no iron to 4% in 1% steps. Each end gives 100 mL to the blend, which a 100 g batch covers by our estimate.

Table: A five-step iron line blend, 40 mL per cup (our worked example)
Label: Line blend example

| Cup | Clear base (A) | Base with 4% iron (B) | Iron oxide, % of base |
| --- | -------------: | --------------------: | --------------------: |
| 1   |          40 mL |                  0 mL |                     0 |
| 2   |          30 mL |                 10 mL |                     1 |
| 3   |          20 mL |                 20 mL |                     2 |
| 4   |          10 mL |                 30 mL |                     3 |
| 5   |           0 mL |                 40 mL |                     4 |

The method needs careful arithmetic, well-mixed ends of even SG, and an accurate scale. Derek Au also blends by weight instead of volume. A **triaxial blend** does the same with three ends, laid out on a triangle.

> [!NOTE]
> When a step looks promising, **Save as a copy** on the [recipe page](/recipe) keeps it as a recipe of its own and leaves the original as it was.

## Keeping records {#records lang=en}

Willers puts the goal well: "enough information to be able to repeat, or avoid, the results you discovered". Write down what you plan to test before you start, and the results when you unload. Potclays adds the application, thickness, clay body and full firing, including ramps, holds and cooling. A **ramp** is a rate of heating or cooling, such as {{60 °C; 108 °F}} an hour, and a **hold** keeps the kiln at one temperature for a set time. Note lot numbers, the water you used and any substitution: Clay Art Center's feldspar swap meant adjusting about half its glazes.

Table: What to record for each glaze batch (our template)
Label: Record template

| Part        | What to write down                                                                                                                                                                                                                      |
| ----------- | --------------------------------------------------------------------------------------------------------------------------------------------------------------------------------------------------------------------------------------- |
| Recipe      | The recipe and its version; material brands and lot numbers; any substitutions                                                                                                                                                          |
| Mixing      | Date; batch size; water added, and its type (tap, reverse osmosis or distilled); SG after mixing and final SG; the weight of the finished slurry, for its dry SG; Epsom salts, CMC and bentonite added; sieve mesh and number of passes |
| Application | Clay body; bisque cone; dipping, brushing or pouring; dip time or number of coats; dry thickness                                                                                                                                        |
| Firing      | Kiln and shelf position; the firing schedule, with its ramps, holds and cooling; atmosphere (oxidation or reduction); what the witness cone showed, not only what the kiln was set to                                                   |
| Result      | Surface and color; any running, crazing or pinholes; photos of the front, back and side; the tile code                                                                                                                                  |

> [!NOTE]
> In Glazecalc, a saved [recipe](/recipe) holds the recipe itself. A [firing log](/firing) records each firing: the kiln, the date, times, temperatures, cones and notes. [Notes](/notes) hold everything else, such as the batch record above and what each tile showed.

## Allikad {#sources}

- [Glazy: Raw materials](https://help.glazy.org/concepts/materials)
- [Glazy: Specific gravity](https://help.glazy.org/testing/specific-gravity)
- [Digitalfire: Specific gravity](https://digitalfire.com/glossary/specific+gravity)
- [Digitalfire: Epsom salts](https://digitalfire.com/material/epsom+salts)
- [Digitalfire: CMC gum](https://digitalfire.com/material/cmc%2Bgum)
- [Digitalfire: Dipping glaze](https://digitalfire.com/glossary/dipping+glaze)
- [Digitalfire: Bentonite](https://digitalfire.com/material/bentonite)
- [Digitalfire: Water solubility](https://digitalfire.com/glossary/water+solubility)
- [Digitalfire: Gerstley Borate](https://digitalfire.com/material/gerstley+borate)
- [Digitalfire: Mahavir potash feldspar](https://digitalfire.com/material/mahavir+potash+feldspar)
- [Digitalfire: Flint](https://digitalfire.com/material/flint)
- [Clay Art Center: The end of an era, the extinction of Custer feldspar](https://www.clayartcenter.org/clay-art-center-blog/2025/4/the-end-of-an-era-the-extinction-of-custer-feldspar)
- [Berkeley Potters Studio: What the flux, November 2023](https://www.berkeleypottersstudio.com/what-the-flux-nov-2023)
- [New Mexico Clay: Gerstley Borate Original](https://nmclay.com/gerstley-borate-original)
- [Ceramic Arts Network: Glaze chemistry 101, a quick course on mixing ceramic glazes (Zakin)](https://ceramicartsnetwork.org/daily/article/Glaze-Chemistry-101-A-Quick-Course-on-Mixing-Ceramic-Glazes)
- [Ceramic Arts Network: How to keep good records when testing ceramic glazes (Willers)](<https://ceramicartsnetwork.org/daily/article/how-to-keep-good-records-when-testing-ceramic-glazes-(and-improve-your-results!)>)
- [Ceramic Arts Network: 8 ways to apply glaze (Hopper)](https://ceramicartsnetwork.org/pottery-making-illustrated/pottery-making-illustrated-article/8-Ways-to-Apply-Glaze)
- [Derek Au: Mixing test glazes](https://www.derekau.net/blog/2016/02/24/mixing-test-glazes)
- [Derek Au: Digital scales for weighing glazes](https://derekau.net/blog/digital-scales-for-weighing-glazes/)
- [Derek Au: Triaxial testing](https://derekau.net/blog/triaxial-testing/)
- [UT Austin ceramics wiki: How to mix glazes](https://cloud.wikis.utexas.edu/wiki/display/ceramics/How+To+Mix+Glazes)
- [Potclays: The beginner's guide to glaze testing](https://www.potclays.co.uk/the-beginners-guide-to-glaze-testing/)
- [Potclays: Glaze hydrometer](https://www.potclays.co.uk/glaze-hydrometer)
- [Potterycrafts: Nordic Blue Mist powder glaze](https://potterycrafts.co.uk/products/potterycrafts-nordic-blue-mist-powder-glaze)
- [HSE: Glaze and colour preparation (CR1)](https://www.hse.gov.uk/PUBNS/guidance/cr1.pdf)
- [Valentine Clays: Flint technical data sheet](https://valentineclays.co.uk/cdn/shop/files/Flint_Damp_Dry_Technical_Data_Sheet.pdf)
- [Ceramic Arts Daily forum: Ian Currie test tiles](https://community.ceramicartsdaily.org/topic/7974-ian-currie-test-tiles-forums/page/16/)
