Repository: AaronFilson/glazecalc

# Glazecalc

**Free glaze chemistry for potters.** Enter a glaze recipe and see its unity molecular formula
(UMF): the fluxes, alumina and silica it becomes in the kiln, and their ratio. Keep your recipes,
materials, colorants, firing logs and notes together in one private notebook.

**[glazecalcapp.com](https://glazecalcapp.com)**: try it without an account. A free, non-commercial project by
Aaron Filson, in 57 languages, and usable from AI assistants through its MCP server.
<table>
  <tr>

## At a glance

For anyone reading the code; the [highlights](#highlights) below give the details.

- **Stack:** Angular 22 (standalone components, signals, zoneless), TypeScript on Node 24 with Express

File: client/public/i18n/guides/making-a-glaze/fi.md
---
title: Lasitteen valmistaminen
lead: Miten lasitteen raaka-aineet ostetaan ja säilytetään, miten lasite punnitaan ja sekoitetaan ja sen paksuus saadaan kohdalleen, miten se testataan omalla savella ja miten siitä kirjataan tarpeeksi, jotta sen voi tehdä uudelleen.
---

## Ennen aloittamista {#before-you-start}

Lasitteen{{en: glaze}} valmistaminen tarkoittaa, että jauhemaiset **raaka-aineet** (jauhetut mineraalit, savet ja **fritit**{{en: frits}}, eli tehtaassa valmistettu ja jauheeksi jauhettu lasi) punnitaan reseptin mukaan ja sekoitetaan veteen **lasitelietteeksi**{{en: slurry}}, sakeaksi nesteeksi, jossa jauhe on veden seassa. Sen jälkeen liete seulotaan, sen paksuus säädetään ja se testataan omalla savella, ennen kuin siihen luotetaan oikeissa esineissä. Kaikki tämän oppaan lukuarvot ovat lähtökohtia: oikea vesimäärä, paksuus ja seula juuri omalle lasitteelle ovat ne, jotka omat kokeet osoittavat, joten kirjaa muistiin tehdyt vaiheet ja saadut tulokset.

### Tarvittavat välineet

- **Vaaka**, joka punnitsee 0,01 g:n tarkkuudella, kokeisiin ja väriaineisiin{{en: colorants}}, ja isompi vaaka kilogrammaluokan eriin.
- **Kannelliset astiat**: matalia kuiville raaka-aineille ja ämpäreitä lasitteelle. Derek Au säilyttää koelasitteita kannellisissa keittorasioissa.
- **Puhdas kauha jokaiselle raaka-aineelle**, jotta jauhe ei koskaan kulkeudu toisen joukkoon.
- **Sekoitin**: porakone ja sekoitinlapa tai pieniin kokeisiin tehosekoitin, joka on varattu pelkästään lasitteille. Vispiläkin käy, jos muuta ei ole.
- **Seulat**, joita Isossa-Britanniassa myydään nimillä sieve ja **lawn**: 80 mesh sekä 100 tai 120 mesh väriaineita sisältäville lasitteille.
- **100 mL:n mittalasi tai ruisku** ominaispainon{{en: specific gravity}} mittaamiseen.
- **Tarrat, vedenkestävä tussi ja muistikirja** tai Glazecalcin [muistiinpanot](/notes) ja [polttopäiväkirjat](/firing).
- **Koepalat**{{en: test tiles}} siitä savesta, jota aiotaan lasittaa.
- **Hengityksensuojain, kumikäsineet, sieni ja moppi.**

> [!WARNING]
> **Kuiva lasitejauhe on pölyvaara.** Kiteistä piidioksidia voi olla 10–60 % kuivasta lasitteesta, ja Ison-Britannian työturvallisuusviranomainen Health and Safety Executive (HSE) varoittaa, että sen pöly on tavallisessa valossa näkymätöntä. Kauho varovasti ja matalalta, pidä kannet kiinni, kastele jauhe niin pian kuin mahdollista ja siivoa märkäpuhdistuksella, älä koskaan harjalla. Käytä tiiviisti istuvaa hengityksensuojainta niin kauan kuin jauheet ovat kuivia (N95 tai P100 Yhdysvalloissa, FFP2 tai FFP3 Isossa-Britanniassa ja EU:ssa, P2 tai P3 Australiassa ja Uudessa-Seelannissa). Opas [Turvallinen sekoittaminen ja ilmanvaihto](/guides/safe-mixing) käsittelee pölyn, hengityksensuojaimet ja siivouksen perusteellisesti.

## Raaka-aineiden ostaminen {#buying-materials}

### Ostopaikat

Keraamikot tekevät ostoksensa keramiikkatarvikeliikkeissä, jotka myyvät savea, lasiteraaka-aineita ja työvälineitä. Taulukossa on joitakin oman maan kauppoja, kukin tarkistettu kaupan omilta sivuilta, ja valitsemalla toisen maan tai alueen näkee sen kaupat. Valikoima muuttuu, joten tarkista ennen tilaamista. Suuret tuottajat, kuten Sibelco ja Imerys, myyvät teollisuudelle; keraamikot ostavat niiden raaka-aineet tällaisten kauppojen kautta. Keramiikan hakuteossivusto Digitalfire ylläpitää luetteloa muiden maiden tarvikeliikkeistä.

::shops

### Ostomäärät

Vakiosäkki on Yhdysvalloissa **50 lb (22,7 kg)** ja muualla **25 kg (55 lb)**, joten ne ovat lähes samankokoisia. Monet toimittajat myyvät myös 1; 2,5 tai 5 kg:n pakkauksia (noin 2,2; 5,5 tai 11 lb) kokeita varten. Avoin reseptitietokanta Glazy neuvoo ostamaan jatkuvasti käytettävät raaka-aineet (maasälpä{{en: feldspar}}, kvartsi{{en: silica}}, kaoliini{{en: kaolin}}, liitu{{en: whiting}} ja keskipolttoon fritti{{en: frit}}) kokonaisina säkkeinä, jotka ovat usein 20–30 % halvempia. Osta **väriaineet**{{en: colorants}}, eli lasitetta{{en: glaze}} värjäävät metallioksidit ja väripigmentit{{en: stains}}, pieninä määrinä: useimpien osuus lasitteessa on alle 5 %. Glazyn esimerkkiostoslistat maksoivat Yhdysvaltain hinnoin noin 515 dollaria keskipolttoon ja 397 dollaria korkeapolttoon.

### Raaka-aineiden perusvalikoima

Glazyn perusluettelo mille tahansa polttolämpötilalle on kvartsi, kaoliini, maasälpä, liitu, sinkkioksidi sekä dolomiitti tai talkki. Useimmat keskipolton lasitteet (Orton-keilat{{en: cone}} 5–6) tarvitsevat lisäksi booria, yleensä fritistä, jota Glazy kuvaa ”tasalaatuiseksi ja vähemmän liukoiseksi kuin fritittämättömät boraatit”. Alla oleva valikoima on meidän ehdotuksemme, koottu Glazyn luettelosta ja erään keskustelupalstan luettelosta. Opas [Lasittamisen perusteet](/guides/glazing-basics) kertoo, mitä kukin raaka-aine tekee.

Table: Raaka-aineiden perusvalikoima (meidän ehdotuksemme)
Label: Perusvalikoima

| Raaka-aine                                   | Mitä ostaa                                                                                                           |
| -------------------------------------------- | -------------------------------------------------------------------------------------------------------------------- |
| Kvartsi (myös nimellä flintti; ks. alempana) | 325 mesh, hienompi laatu, jota Glazy suosii lasitteisiin                                                             |
| Kaoliini (Isossa-Britanniassa china clay)    | Yhdysvalloissa EPK; Isossa-Britanniassa Grolleg tai muu china clay; Uudessa-Seelannissa NZ-kaoliini                  |
| Kalimaasälpä{{en: potash feldspar}}          | Se, jota omalla alueella nyt myydään, esimerkiksi Yhdysvalloissa Mahavir                                             |
| Nefeliinisyeniitti{{en: nepheline syenite}}  | Mikä tahansa; Glazy mainitsee sen voimakkaamman sulatuskyvyn, ja sitä käytetään usein matala- ja keskipoltossa       |
| Liitu                                        | Mikä tahansa                                                                                                         |
| Talkki                                       | Mikä tahansa asbestiton laatu; tarkista sen käyttöturvallisuustiedote (ks. Turvallinen sekoittaminen ja ilmanvaihto) |
| Boorifritti keskipolttoon                    | Ferro 3134, 3124 tai 3195; Isossa-Britanniassa Potterycrafts P3124 tai P3195                                         |
| Bentoniitti ja väriaineet                    | Pieniä määriä                                                                                                        |

### Tekniset tiedotteet ja käyttöturvallisuustiedotteet

Pyydä jokaisesta raaka-aineesta kaksi asiakirjaa. **Tekninen tiedote** (TDS) kertoo sen **kemiallisen analyysin**: kunkin oksidin paino-osuuden jauheessa. Glazecalc laskee näiden pohjalta, ja raaka-aineen voi lisätä toimittajan analyysin perusteella [Raaka-aineet-sivulla](/material). **Käyttöturvallisuustiedote** (KTT) kertoo, miten jauhetta käsitellään sellaisenaan. Säilytä jokainen käyttöturvallisuustiedote ja lue se ennen sekoittamista.

Analyysit ovat keskiarvoja, eivät lupauksia. Valentine Clays painaa flintin tekniseen tiedotteeseensa ”KESKIARVOJA. NÄMÄ EIVÄT OLE TUOTEMÄÄRITTELY”, ja Glazyn eri vuosien analyyseissä Custer-maasälvän piidioksidipitoisuus vaihtelee noin 68,5 %:sta 72,4 %:iin. Suosittelemme kirjaamaan jokaisen säkin **eränumeron** (valmistuserän tunnuksen) muistiinpanoihin, jotta voi päätellä, johtuiko hyväksi todetun lasitteen muutos raaka-aineesta.

HSE varoittaa, että kiteinen piidioksidi ”voi olla virheellisesti merkitty ’amorfiseksi piidioksidiksi’”. Lisäksi käyttöturvallisuustiedote koskee jauhetta, ei esinettä: se ei kerro mitään siitä, sopiiko poltettu lasite elintarvikekäyttöön{{en: food safe}}. Sen voi osoittaa vain poltetulle esineelle tehty metallien liukenemisen laboratoriotesti.

### Nimet vaihtuvat, joten valitse kemiallisen koostumuksen mukaan

Tuotenimet tulevat ja menevät, kun kaivoksia suljetaan. Custer-maasälpä, jota louhittiin Etelä-Dakotassa yli 75 vuotta, loppui vuoden 2023 lopulla. Kun Clay Art Center siirtyi käyttämään maasälpiä G-200 AU ja Mahavir, noin puolta sen lasitteista piti säätää. Myös G-200 ja G-200 HP ovat poistuneet markkinoilta, ja Laguna tuo nyt maahan Mahavir-maasälpää, jonka kemiallinen koostumus on lähellä G-200-maasälvän koostumusta.

**Gerstley Borate**, luonnon boorimineraali, jota on monissa vanhoissa resepteissä, on ollut vaikeasti saatavilla siitä asti, kun sen kaivos suljettiin vuonna 2000, vaikka New Mexico Clay kertoi marraskuussa 2025, että Laguna toimitti raaka-ainetta ”Gerstley Borate Original”. Lähteet ovat eri mieltä siitä, kelpaako **Gillespie Borate** sen korvikkeeksi. Sen valmistaja myy sitä korvikkeeksi pauna paunasta. Berkeley Potters Studio sanoo, että se ”ei ole suora korvike”, ja Digitalfire havaitsi sen muuttavan lasitteen väriä. Varmin tapa on verrata kahta raaka-ainetta niiden oksidien perusteella ja sitten testata.

Myös alueelliset nimet vaihtelevat. Pohjois-Amerikassa **flintti**{{en: flint}}, kvartsi ja piidioksidi tarkoittavat samaa jauhettua kvartsia, ja Digitalfiren mukaan aitoa flinttijauhetta ei toimittajilta todennäköisesti löydy. Isossa-Britanniassa flintti on oma tuotteensa: Valentine Claysin flintti on kalsinoitua (kuumennettua) piidioksidia. Molemmat ovat lähes puhdasta piidioksidia, joten oletamme niiden olevan lähellä toisiaan, mutta tarkista analyysi. Kaoliinin kohdalla Glazy sanoo, että suorat vaihdot yksi yhteen, kuten EPK jonkin china clayn tilalle, ”toimivat usein aivan hyvin, varsinkin kun määrät ovat \<10 %”.

Monissa resepteissä on raaka-aineita, joita myydään yhdessä maassa mutta ei toisessa. Alla oleva taulukko ottaa jokaisen Glazecalcin kirjaston raaka-aineen, jota ei myydä siellä, mistä raaka-aineet ostetaan, ja etsii analyysien perusteella lähimmän samanlajisen raaka-aineen, jota siellä myydään. Luku kertoo, kuinka kaukana ne ovat toisistaan: grammat, joilla niiden poltetut oksidit eroavat 100 g:ssa raaka-ainetta, laskettuna yhteen kaikista oksideista. Kun ero on enintään noin 15 g, toinen voi yleensä korvata toisen ensimmäisessä kokeessa. Nimissä ovat valmistajien ja kauppojen omat koodit, joten raaka-aineita voi kysyä nimeltä.

::local-equivalents

> [!NOTE]
> Glazecalc vertaa raaka-aineita sen perusteella, mitä ne tuovat poltettuun lasitteeseen, ei nimen perusteella. [Resepti](/recipe), jossa on raaka-aine, jota ei enää valmisteta, kertoo, mitä sen tilalla nykyään käytetään. **Ehdota määriä ja vertaa** -toiminto laskee määrät uudelleen korvaavalle raaka-aineelle, ja **Tee omista raaka-aineista** -toiminto tekee reseptin uudelleen varastossa olevista raaka-aineista. Kumpikin hakee vain samoja poltettuja oksideja, joten testaa ensin pieni erä.

## Raaka-aineiden ja lasitteiden säilyttäminen {#storing}

### Kuivat raaka-aineet

Säilytä jauheet kuivina kannellisissa astioissa, jotka pidetään suljettuina aina, kun niistä ei kauhota; Glazy suosittelee ilmatiiviitä astioita. Valitse matalat astiat syvien säiliöiden sijaan: HSE huomauttaa, että syvään säiliöön joutuu kumartumaan ja pöly putoaa pidemmän matkan. Pidä astiat hyllyllä, jotta lattian voi mopata niiden alta. Sooda (natriumkarbonaatti) ja Cornish Stone imevät kosteutta ilmasta. Eräs keskustelupalstan keraamikko kuivaa ne leivinpellillä lämpötilassa noin {{50 °C; 122 °F}} ja varoittaa, että ohuet maaliämpärit voivat haljeta jäätävän kylmässä autotallissa. Suosittelemme säilyttämään vesiliukoiset raaka-aineet (sooda, booraksi, litiumkarbonaatti ja fritittämättömät boraatit, kuten Gerstley Borate) ilmatiiviisti ja sisätiloissa.

### Sekoitetut lasitteet

Ämpärissä oleva lasite{{en: glaze}} muuttuu jatkuvasti. Niukkaliukoiset raaka-aineet (nefeliinisyeniitti{{en: nepheline syenite}}, litiumkarbonaatti, Gerstley Borate, kolemaniitti, strontiumkarbonaatti ja fritit{{en: frits}} yleensäkin) muuttavat ajan mittaan sen juoksevuutta ja voivat kasvattaa siihen pieniä kiteitä, varsinkin lämpimässä huoneessa. Gerstley Borate tekee lasitelietteestä{{en: slurry}} lepojäykän ”jopa pienempinä prosenttiosuuksina”. Laskeutuneen lasitteen päällä oleva ruskehtava vesi on liuennutta rautaa: kaada se pois ja korvaa puhtaalla vedellä. Odotettavissa on myös:

- **Kovaksi sakaksi laskeutuminen**: lasite, joka on sekoitettu niin sakeaksi, ettei se tarvitse lisäaineita, laskeutuu usein kovaksi kerrokseksi. Ohentaminen ja lepojäykäksi tekeminen auttavat (ks. Ominaispaino).
- **Haju**, jonka aiheuttavat mikrobit, jotka käyttävät ravinnokseen liima-aineita, kuten CMC:tä. Haisevaa lasitetta voi silti käyttää, jos se levittyy hyvin.
- **Jäätyminen**: suojaa ämpärit siltä. Sulata jäätynyt ämpäri huoneenlämmössä ja tarkista, onko siinä halkeamia.

Älä kaada käytettyä lasitetta takaisin varastoämpäriin äläkä kasta siihen siveltimiä. Ennen säilytetyn lasitteen käyttöä sekoita se, mittaa sen ominaispaino{{en: specific gravity}} uudelleen ja seulo se, jos siinä on paakkuja tai kiteitä.

### Merkinnät

Merkitse jokainen ämpäri vedenkestävällä tussilla. Ceramic Arts Networkille kirjoittava Zakin luettelee merkinnät: lasitteen nimi, sen koko resepti väriaineineen{{en: colorants}}, keila{{en: cone}}, päivämäärä ja yhteisessä pajassa omat nimikirjaimet. Suosittelemme lisäämään tavoiteominaispainon sekä mahdollisen Epsom-suolan tai CMC:n. UT Austin käyttää myös värikoodeja: oranssit ämpärit matalapolton lasitteille ja valkoiset keskipolton lasitteille. Pidä merkitsemätöntä lasitetta sellaisena, joka saattaa sisältää lyijyä, äläkä käytä sitä ruoka-astioihin.

## Punnitseminen {#weighing}

### Prosentit ja erät

Resepti ilmoittaa jokaisen raaka-aineen prosentteina kuivapainosta. Pääraaka-aineet ovat yleensä yhteensä 100, ja väriaineet{{en: colorants}} tulevat usein niiden lisäksi. Kun tehdään **erä**, eli kerralla sekoitettava määrä, kerro jokainen luku eräkoolla jaettuna 100:lla. 5000 g:n erää varten UT Austin kertoo luvut 50:llä, joten 4 %:n raaka-aineesta tulee 200 g.

> [!NOTE]
> [Reseptisivulla](/recipe) **Muunna eräkokoon** -toiminto tekee kertolaskun: anna esimerkiksi 500 g, niin jokainen määrä muuttuu punnittaviksi grammoiksi, tai paunoiksi ja unsseiksi, jos ne on valittu asetuksissa. **Tulosta**-toiminnolla voi tulostaa pelkän punnituslistan, jossa on välisumma yhteen ämpäriin punnitsemista varten ja jokaisen raaka-aineen vieressä ruutu rastitettavaksi.

### Vaa’an valinta pienimmän määrän mukaan

Vaa’an **näyttötarkkuus** eli pienin askel, jonka vaaka näyttää, rajaa, kuinka pienen määrän sillä voi punnita hyvin. 100 g:n kokeessa 0,5 %:n väriainemäärä on 0,5 g. Vaaka, joka punnitsee 0,1 g:n tarkkuudella, voi heittää 0,05 g, eli noin 10 % siitä; 0,15 g:n määrässä virhe on noin kolmannes. Tämä on omaa laskelmaamme, mutta se osoittaa, miksi väriaineet{{en: colorants}} vaativat tarkemman vaa’an.

Neuvot vaihtelevat siinä, kuinka tarkka vaaka tarvitaan. Derek Au totesi halvan 200 g:n digitaalivaa’an jatkuvasti epätarkaksi. Jos vaakoja ostaa vain yhden, hän suosittelee 200 g:n vaakaa, joka punnitsee 0,01 g:n tarkkuudella, ja pitää hyvää kolmiorsivaakaa ”paljon luotettavampana kuin halpaa digitaalivaakaa”. Meidän mielestämme varma valinta on 0,01 g:n tarkkuus kokeisiin (50–200 g) ja väriaineisiin sekä pöytävaaka, joka punnitsee 0,1 g:n tai 1 g:n tarkkuudella, vähintään 1 kg:n (noin 2 lb) eriin. Tarkista molemmat aika ajoin kalibrointipunnuksella.

### Punnitseminen järjestyksessä ja raaka-aineiden rastittaminen

1. Tarkista, että jokaista raaka-ainetta on riittävästi.
2. Laita hengityksensuojain kasvoille. Tarkista, että vaaka on puhdas ja vaakasuorassa.
3. Aseta tyhjä astia vaa’alle ja paina **tare**-painiketta, joka nollaa lukeman, jolloin punnitaan vain lisättävä määrä.
4. Punnitse raaka-aineet yksi kerrallaan, kukin omalla puhtaalla kauhallaan, sulje jokainen astia ennen seuraavan avaamista ja rastita jokainen raaka-aine heti, kun se on lisätty.

Derek Au punnitsee yhteen kulhoon erillisiksi kasoiksi, jotta virheen voi kauhoa takaisin pois. Kun punnitaan yhteen ämpäriin nollaamatta vaakaa raaka-aineiden välissä, Glazecalcin välisumma kertoo, mitä vaa’an pitäisi näyttää kunkin raaka-aineen jälkeen.

## Mixing and sieving {#mixing lang=en}

### How much water

Sources disagree. Derek Au starts thick, at 50 mL of water per 100 g of powder, and adds more later. Potterycrafts gives 65 mL per 100 g for one powder glaze. UT Austin uses equal weights of water and powder, and when Digitalfire put 20 kg of powder into 20 kg of water, it measured a specific gravity of 1.46.

Water is quick to add and slow to take out, so start low. Our estimate: begin with **about 70 to 80 mL per 100 g** (700 to 800 mL per kilogram, or about 11 to 12 US fl oz per pound). Slake, mix and sieve at that thickness, then add water a little at a time until the specific gravity is right. 1 mL of water weighs 1 g, so you can weigh it. If you overshoot, let the glaze settle, then sponge or pour clear water off the top.

### Tools and water

- **Propeller mixer.** Digitalfire calls a good one "essential". A corded drill with a mixing paddle does the job in a bucket. UT Austin runs it at least 4 to 5 minutes after the glaze looks mixed, and keeps the blade off the bucket, which it can scrape plastic from.
- **Blender.** It "works extremely well for small batches" (Digitalfire). Keep it for glaze only: it must never go back to the kitchen.
- **Whisk or stick.** Zakin's choice when there is no mixer.

Water varies too, and Digitalfire notes that it changes how a slurry behaves. Derek Au uses reverse-osmosis water because his tap water is hard. Whatever you use, note it.

### Step by step

1. Put on your respirator, and rubber gloves if your hands will go in. Zakin wears a mask from the start of weighing until the glaze is wet.
2. Measure about 70 to 80 mL of water per 100 g of powder into the bucket.
3. Add the weighed powder gently, from a low height. UT Austin adds powder to warm water; Zakin and Au add water to powder. We suggest powder into water, which puffs up less dust, except for a recipe with a lot of bentonite: stir its dry powders together first.
4. **Slake** it: let the powder soak without stirring. Digitalfire waits about 20 minutes. Powders with a gum or binder need to stand overnight.
5. Mix until there are no dry pockets or lumps.
6. Sieve it twice (see below).
7. Cover it and let it rest overnight, then mix again and check the bottom for a hard layer.
8. Measure the specific gravity, and add water a little at a time to reach your target. To learn your glaze's own dry SG, weigh the finished slurry too (see below).
9. Label the bucket, and write down what you did.
10. Clean up wet: mop the floor and wipe every surface, including the outside of the material containers.

### Sieving

A **sieve** is a mesh screen in a frame. Pushing glaze through it with a brush breaks up lumps that mixing leaves and catches particles that would fire as specks. The higher the **mesh** number, the finer the screen: 80 mesh has openings of about 0.18 mm, and 100 mesh about 0.15 mm.

Sources recommend different meshes. Zakin sieves twice through 50 or 80 mesh. Derek Au uses 120 mesh for most glazes, especially those with cobalt or iron: three passes through 80 mesh still left iron specks in one celadon, and one pass through 120 mesh cured it. He keeps 60 to 80 mesh for ash glazes and others with coarse materials. Potterycrafts, in the UK, suggests 60 to 80 mesh. A safe default:

Table: Which sieve to use
Label: Sieve mesh

| Glaze                                        | Sieve                      |
| -------------------------------------------- | -------------------------- |
| Most glazes                                  | Two passes through 80 mesh |
| Glazes with colorants such as cobalt or iron | 100 to 120 mesh            |
| Ash glazes, and others with coarse materials | 60 to 80 mesh              |

## Specific gravity {#specific-gravity lang=en}

**Specific gravity** (SG) tells you how much powder is in your slurry. It is the weight of a volume of glaze divided by the weight of the same volume of water. Water is 1.00, and a glaze at {{SG 1.45}} weighs 145 g per 100 mL. Mixing to a measured SG is how you get the same thickness, and the same coat, every time. It has no units, so it is the same in grams or ounces.

### Measure it by weighing 100 mL

1. Stir the glaze so nothing has settled.
2. Put a 100 mL **graduated cylinder** (a tall, marked measuring tube) or a 100 mL syringe on the scale, and tare it.
3. Fill it with glaze to exactly 100 mL, reading the mark at eye level.
4. Weigh it and divide the grams by 100: 145 g is SG 1.45.

Digitalfire also marks a cup at the level of 500 g of water, fills it to the mark with glaze, and divides the weight by 500; a bigger, fuller measure is more accurate. A **hydrometer**, a float read where it sits in the glaze, is quick but can misread thick or gelled glazes. UK hydrometers, such as Potclays', read in degrees Baumé (°Bé). By our arithmetic, SG = 145 ÷ (145 − °Bé), so 46 °Bé is about 1.46. Older UK books give a **pint weight**, the ounces in an imperial pint of glaze: divide it by 20, so 29 oz is about SG 1.45 (also our arithmetic).

### What to aim for

Sources disagree, most of all on brushing and spraying, where the UK supplier Potclays gives much higher figures (its own are "for guidance only"). Treat every number as a starting point. Digitalfire's core advice is to find the SG and gelling that work for each glaze, then repeat them and write them down.

Table: Specific gravity targets, where sources disagree
Label: Specific gravity targets

| Use      | Digitalfire and Glazy                                                                                                                 | Potclays (UK)                               | Safe starting point                                     |
| -------- | ------------------------------------------------------------------------------------------------------------------------------------- | ------------------------------------------- | ------------------------------------------------------- |
| Dipping  | {{SG 1.40}} (for a 5-second dip) to {{SG 1.50}} (for a 1-second dip); home-mixed glazes that are gelled do best at {{SG 1.43–1.45}}   | Clear {{SG 1.46–1.48}}; colored {{SG 1.61}} | {{SG 1.45}}; thin to {{SG 1.43}} and gel it if it drips |
| Brushing | {{SG 1.25}} (thin clear) to {{SG 1.55}} (dark detail)                                                                                 | {{SG 1.71–1.81}}                            | Follow the product; use CMC gum or a brushing medium    |
| Spraying | No figure; Hopper, writing for Ceramic Arts Network, says much thinner, with a deflocculant (an additive that makes a slurry runnier) | {{SG 1.71}}                                 | No reliable number; spray only in a spray booth         |

To check a dipping glaze by eye, AMACO dips for 5 seconds and looks for a coat about as thick as a US dime. Digitalfire fires tiles dipped for 5 seconds to check.

### Water for a target SG: our estimate

The table below is our own arithmetic, not a source's. It assumes the powder's particles have a density of 2.6 g per cm³, which is an assumption, not a measurement. Clay, soluble materials and gelling all change a real glaze, so use it to start, then measure. As a check, it predicts {{SG 1.44}} for equal weights of powder and water, close to Digitalfire's measured {{SG 1.46}}. It also shows that 70 to 80 mL per 100 g starts you above {{SG 1.50}}, thicker than you need.

Table: Water for a target specific gravity (our estimate)
Label: Water for a target specific gravity

| Target      | Per 100 g of powder |  Per kilogram |         Per pound |
| ----------- | ------------------: | ------------: | ----------------: |
| {{SG 1.40}} |        about 115 mL | about 1150 mL | about 18 US fl oz |
| {{SG 1.45}} |         about 98 mL |  about 980 mL | about 15 US fl oz |
| {{SG 1.50}} |         about 85 mL |  about 850 mL | about 13 US fl oz |
| {{SG 1.60}} |         about 64 mL |  about 640 mL | about 10 US fl oz |

### Find your own glaze's dry SG while you mix

The 2.6 above is a guess. Your own glaze's figure, the density of its dry powder, can be worked out from three numbers you can take while mixing. With it, you can work out from the SG how much powder is in any bucket of that glaze later, and the water for the next batch. Our arithmetic, not a source's:

1. Write down the weight of dry powder in the batch: the recipe's total.
2. Weigh the empty bucket before you start, or mark its weight on it.
3. Mix, sieve and bring the glaze to its SG as usual. Push everything through the sieve and rinse it into the bucket, so no powder is left out.
4. Weigh the full bucket and take off the bucket's weight. That is the slurry's weight.
5. Measure the SG.

Then:

- **Water** = slurry weight − powder weight.
- **Slurry volume** in mL = slurry weight in grams ÷ SG.
- **Powder volume** = slurry volume − water (1 g of water is 1 mL).
- **Dry SG** = powder weight ÷ powder volume.

For example: 1000 g of powder makes 1980 g of slurry at {{SG 1.45}}. The water is 980 g, the slurry is 1980 ÷ 1.45 = about 1366 mL, the powder takes up 1366 − 980 = 386 mL, and the dry SG is 1000 ÷ 386 = about 2.59.

Weigh the whole slurry at the end, not the water as you pour it, so water that evaporates or splashes out doesn't count. Small errors grow here: an SG reading off by 0.01 moves the answer by about 2 to 3%. Use a batch of 1 kg or more, an accurate scale, and the 500 g cup method above for the SG. Most of the common materials are between about 2.5 and 2.9, so a figure far outside that, in a glaze without much zircon or lead, probably means a measuring mistake. Write the figure on the recipe.

### Epsom salts, CMC gum and bentonite

**Epsom salts** make a glaze gel slightly when it stands still and flow again when it is stirred. This is called **flocculating** it, and a glaze that behaves this way is **thixotropic**: it goes on more evenly, drips less and settles less. Digitalfire suggests starting at about 2 g per gallon once the SG is right (roughly 0.5 g per liter, our conversion) and tuning the amount each time you mix, since no recipe should fix the dose. We suggest dissolving it in a little hot water first. In a Digitalfire example, a glaze at {{SG 1.45}} dripped, so water brought it down to {{SG 1.43}} and Epsom salts gelled it back to creamy, and it went on evenly. A rough check: stir, stop and watch. A gelled glaze moves on for about 2 or 3 seconds, then stops and springs back a little.

**CMC gum** (carboxymethyl cellulose) makes a slurry stickier and slower to dry, and leaves a harder coat that holds to the pot. It matters most for brushing glazes and glazes high in frit. Digitalfire's example blends 3.75 g into 1000 g of slurry, and it has to go in with a blender. A glaze with CMC will not gel with Epsom salts, and since microbes feed on the gum, it can change in the bucket and start to smell.

**Bentonite**, a very fine clay, helps hold the other particles in suspension. Dipping glazes usually rely on 15 to 25% raw clay for this. For a recipe short of clay, about 1 to 3% bentonite helps; Digitalfire says a glaze with more than 15% clay should not need bentonite at more than 1% of the dry glaze's weight.

## Test tiles and line blends {#testing lang=en}

### Start small

Derek Au works up in three steps: a 50 or 100 g test, a 1 to 2 kg trial if it works, then a 5 to 10 kg studio batch. By our estimate, a 100 g test at {{SG 1.45}} makes about 135 mL (about 4½ US fl oz) of slurry, enough to dip a few small tiles in a narrow cup.

### Test on your own clay

A glaze can look quite different on another clay or in another kiln: Clay Art Center tested each of its reformulated glazes on four clay bodies, at cone 6 and at cone 10. Potclays' beginner's guide to glaze testing suggests:

- 6 to 10 **test tiles** (small pieces for trying a glaze) of the clay you will actually use, noting whether they are bisqued or bone-dry
- one change at a time
- a single dip and a double dip, to see the glaze thin and thick
- every tile in the same kiln load
- a mark on each tile before firing, with a stamp, carving or underglaze pencil. Fired tiles look alike, and a mark made before firing lasts through the kiln, so you can always tell which recipe each tile is.

We suggest tiles that stand upright, since a flat tile hides how far a glaze runs, with a textured band to show how the glaze breaks over edges, and a bare foot. Set each on a small dish or a scrap of bisque, or on a kiln-washed shelf, to catch drips. Put a **witness cone**, a small ceramic cone that bends when it has had enough heat, near the tiles to show what they received; the [firing guide](/guides/firing) explains cones. Give each tile a short code, and write it against the recipe in your records. Willers, writing for Ceramic Arts Network, uses numbers and letters, and writes the system itself in the front of the notebook.

### Line blends

A **line blend** is a row of tests that steps evenly from one mix to another: from one glaze to a second, or from a base glaze to the same glaze with more colorant. Derek Au, for example, steps iron oxide through a clear base in 1% increments. A volumetric method associated with Ian Currie saves time, because you mix only the two ends:

1. Mix the two end glazes, A and B, as batches of the same size, and sieve both.
2. Add water to the one with less volume until both have exactly the same wet volume.
3. Stir both, then draw each mix with a syringe into its own numbered cup.
4. Stir each cup and dip a tile.

In our worked example, A is 100 g of a clear base, and B is the same with 4 g of red iron oxide added (a 4% addition). Each milliliter of B holds the same share of base as a milliliter of A, plus its iron, so the cups step from no iron to 4% in 1% steps. Each end gives 100 mL to the blend, which a 100 g batch covers by our estimate.

Table: A five-step iron line blend, 40 mL per cup (our worked example)
Label: Line blend example

| Cup | Clear base (A) | Base with 4% iron (B) | Iron oxide, % of base |
| --- | -------------: | --------------------: | --------------------: |
| 1   |          40 mL |                  0 mL |                     0 |
| 2   |          30 mL |                 10 mL |                     1 |
| 3   |          20 mL |                 20 mL |                     2 |
| 4   |          10 mL |                 30 mL |                     3 |
| 5   |           0 mL |                 40 mL |                     4 |

The method needs careful arithmetic, well-mixed ends of even SG, and an accurate scale. Derek Au also blends by weight instead of volume. A **triaxial blend** does the same with three ends, laid out on a triangle.

> [!NOTE]
> When a step looks promising, **Save as a copy** on the [recipe page](/recipe) keeps it as a recipe of its own and leaves the original as it was.

## Keeping records {#records lang=en}

Willers puts the goal well: "enough information to be able to repeat, or avoid, the results you discovered". Write down what you plan to test before you start, and the results when you unload. Potclays adds the application, thickness, clay body and full firing, including ramps, holds and cooling. A **ramp** is a rate of heating or cooling, such as {{60 °C; 108 °F}} an hour, and a **hold** keeps the kiln at one temperature for a set time. Note lot numbers, the water you used and any substitution: Clay Art Center's feldspar swap meant adjusting about half its glazes.

Table: What to record for each glaze batch (our template)
Label: Record template

| Part        | What to write down                                                                                                                                                                                                                      |
| ----------- | --------------------------------------------------------------------------------------------------------------------------------------------------------------------------------------------------------------------------------------- |
| Recipe      | The recipe and its version; material brands and lot numbers; any substitutions                                                                                                                                                          |
| Mixing      | Date; batch size; water added, and its type (tap, reverse osmosis or distilled); SG after mixing and final SG; the weight of the finished slurry, for its dry SG; Epsom salts, CMC and bentonite added; sieve mesh and number of passes |
| Application | Clay body; bisque cone; dipping, brushing or pouring; dip time or number of coats; dry thickness                                                                                                                                        |
| Firing      | Kiln and shelf position; the firing schedule, with its ramps, holds and cooling; atmosphere (oxidation or reduction); what the witness cone showed, not only what the kiln was set to                                                   |
| Result      | Surface and color; any running, crazing or pinholes; photos of the front, back and side; the tile code                                                                                                                                  |

> [!NOTE]
> In Glazecalc, a saved [recipe](/recipe) holds the recipe itself. A [firing log](/firing) records each firing: the kiln, the date, times, temperatures, cones and notes. [Notes](/notes) hold everything else, such as the batch record above and what each tile showed.

## Lähteet {#sources}

- [Glazy: Raw materials](https://help.glazy.org/concepts/materials)
- [Glazy: Specific gravity](https://help.glazy.org/testing/specific-gravity)
- [Digitalfire: Specific gravity](https://digitalfire.com/glossary/specific+gravity)
- [Digitalfire: Epsom salts](https://digitalfire.com/material/epsom+salts)
- [Digitalfire: CMC gum](https://digitalfire.com/material/cmc%2Bgum)
- [Digitalfire: Dipping glaze](https://digitalfire.com/glossary/dipping+glaze)
- [Digitalfire: Bentonite](https://digitalfire.com/material/bentonite)
- [Digitalfire: Water solubility](https://digitalfire.com/glossary/water+solubility)
- [Digitalfire: Gerstley Borate](https://digitalfire.com/material/gerstley+borate)
- [Digitalfire: Mahavir potash feldspar](https://digitalfire.com/material/mahavir+potash+feldspar)
- [Digitalfire: Flint](https://digitalfire.com/material/flint)
- [Clay Art Center: The end of an era, the extinction of Custer feldspar](https://www.clayartcenter.org/clay-art-center-blog/2025/4/the-end-of-an-era-the-extinction-of-custer-feldspar)
- [Berkeley Potters Studio: What the flux, November 2023](https://www.berkeleypottersstudio.com/what-the-flux-nov-2023)
- [New Mexico Clay: Gerstley Borate Original](https://nmclay.com/gerstley-borate-original)
- [Ceramic Arts Network: Glaze chemistry 101, a quick course on mixing ceramic glazes (Zakin)](https://ceramicartsnetwork.org/daily/article/Glaze-Chemistry-101-A-Quick-Course-on-Mixing-Ceramic-Glazes)
- [Ceramic Arts Network: How to keep good records when testing ceramic glazes (Willers)](<https://ceramicartsnetwork.org/daily/article/how-to-keep-good-records-when-testing-ceramic-glazes-(and-improve-your-results!)>)
- [Ceramic Arts Network: 8 ways to apply glaze (Hopper)](https://ceramicartsnetwork.org/pottery-making-illustrated/pottery-making-illustrated-article/8-Ways-to-Apply-Glaze)
- [Derek Au: Mixing test glazes](https://www.derekau.net/blog/2016/02/24/mixing-test-glazes)
- [Derek Au: Digital scales for weighing glazes](https://derekau.net/blog/digital-scales-for-weighing-glazes/)
- [Derek Au: Triaxial testing](https://derekau.net/blog/triaxial-testing/)
- [UT Austin ceramics wiki: How to mix glazes](https://cloud.wikis.utexas.edu/wiki/display/ceramics/How+To+Mix+Glazes)
- [Potclays: The beginner's guide to glaze testing](https://www.potclays.co.uk/the-beginners-guide-to-glaze-testing/)
- [Potclays: Glaze hydrometer](https://www.potclays.co.uk/glaze-hydrometer)
- [Potterycrafts: Nordic Blue Mist powder glaze](https://potterycrafts.co.uk/products/potterycrafts-nordic-blue-mist-powder-glaze)
- [HSE: Glaze and colour preparation (CR1)](https://www.hse.gov.uk/PUBNS/guidance/cr1.pdf)
- [Valentine Clays: Flint technical data sheet](https://valentineclays.co.uk/cdn/shop/files/Flint_Damp_Dry_Technical_Data_Sheet.pdf)
- [Ceramic Arts Daily forum: Ian Currie test tiles](https://community.ceramicartsdaily.org/topic/7974-ian-currie-test-tiles-forums/page/16/)
