Repository: AaronFilson/glazecalc

# Glazecalc

**Free glaze chemistry for potters.** Enter a glaze recipe and see its unity molecular formula
(UMF): the fluxes, alumina and silica it becomes in the kiln, and their ratio. Keep your recipes,
materials, colorants, firing logs and notes together in one private notebook.

**[glazecalcapp.com](https://glazecalcapp.com)**: try it without an account. A free, non-commercial project by
Aaron Filson, in 57 languages, and usable from AI assistants through its MCP server.
<table>
  <tr>

## At a glance

For anyone reading the code; the [highlights](#highlights) below give the details.

- **Stack:** Angular 22 (standalone components, signals, zoneless), TypeScript on Node 24 with Express

File: client/public/i18n/guides/making-a-glaze/fr.md
---
title: Comment préparer un émail
lead: Comment acheter, stocker, peser et mélanger un émail, lui donner la bonne consistance, l’essayer sur votre propre terre, et noter assez d’informations pour le refaire.
---

## Avant de commencer {#before-you-start}

Préparer un émail{{en: glaze}}, c’est peser d’après une recette des **matières premières** en poudre (minéraux broyés, argiles et **frittes**{{en: frits}}, du verre fabriqué en usine puis broyé en poudre), puis les mélanger à l’eau pour obtenir un **bain d’émail**{{en: slurry}}, un liquide épais fait de poudre en suspension dans l’eau. Ensuite, vous le tamisez, vous ajustez sa consistance, et vous l’essayez sur votre propre terre avant de vous y fier sur une pièce. Chaque chiffre de ce guide est un point de départ : la bonne quantité d’eau, la bonne consistance et le bon tamis pour votre émail sont ceux que vos essais indiquent, alors notez ce que vous faites et ce que vous obtenez.

### Le matériel nécessaire

- **Une balance** précise à 0,01 g pour les essais et les colorants{{en: colorants}}, et une plus grande pour les préparations de plusieurs kilos.
- **Des récipients à couvercle** : des récipients bas pour les matières sèches, des seaux pour l’émail. Derek Au garde ses émaux d’essai dans des pots à soupe à couvercle.
- **Une cuillère propre pour chaque matière**, pour qu’une poudre ne passe jamais dans une autre.
- **Un outil pour mélanger** : une perceuse avec une hélice de malaxage, ou pour les petits essais un mixeur réservé à l’émail. Un fouet fera l’affaire si vous n’avez rien d’autre.
- **Des tamis**, vendus au Royaume-Uni sous les noms de sieves et de **lawns** : 80 mesh, plus 100 ou 120 mesh pour les émaux avec colorants.
- **Une éprouvette graduée ou une seringue de 100 mL**, pour mesurer la densité{{en: specific gravity}}.
- **Des étiquettes, un marqueur indélébile et un carnet**, ou les [notes](/notes) et les [relevés de cuisson](/firing) de Glazecalc.
- **Des tessons d’essai**{{en: test tiles}} faits avec la terre que vous allez émailler.
- **Un masque de protection respiratoire, des gants en caoutchouc, une éponge et une serpillière.**

> [!WARNING]
> **La poudre d’émail sèche présente un risque lié aux poussières.** La silice cristalline peut représenter de 10 à 60 % d’un émail sec, et le Health and Safety Executive (HSE) britannique avertit que sa poussière est invisible à la lumière normale. Prélevez la poudre doucement, sans la faire tomber de haut, gardez les couvercles fermés, mouillez la poudre dès que possible, et nettoyez à l’humide, jamais au balai. Portez un masque de protection respiratoire bien ajusté tant que les poudres sont sèches (N95 ou P100 aux États-Unis, FFP2 ou FFP3 au Royaume-Uni et dans l’UE, P2 ou P3 en Australie et en Nouvelle-Zélande). Le guide [Préparation en sécurité et ventilation](/guides/safe-mixing) traite en détail de la poussière, des masques et du nettoyage.

## Achat des matières {#buying-materials}

### Où acheter

Les céramistes achètent chez des fournisseurs pour la céramique, qui vendent de la terre, des matières pour émaux{{en: glaze materials}} et des outils. Le tableau en présente quelques-uns pour votre pays, chacun vérifié sur le site du magasin lui-même, et vous pouvez choisir un autre pays ou une autre région pour voir les magasins qui s’y trouvent. Les stocks changent : vérifiez avant de commander. Les grands producteurs comme Sibelco et Imerys vendent à l’industrie ; les céramistes achètent leurs matières dans des magasins comme ceux-ci. Pour les autres pays, le site de référence en céramique Digitalfire tient un annuaire des magasins de fournisseurs.

::shops

### Quelle quantité acheter

Le sac standard pèse **50 lb (22,7 kg)** aux États-Unis et **25 kg (55 lb)** ailleurs : les deux sont donc presque identiques. Beaucoup de fournisseurs vendent aussi des sachets de 1 ; 2,5 ou 5 kg (environ 2,2 ; 5,5 ou 11 lb) pour les essais. Glazy, la base de données de recettes ouverte, conseille d’acheter les matières que vous utilisez régulièrement (feldspath{{en: feldspar}}, silice{{en: silica}}, kaolin, carbonate de calcium{{en: whiting}}, et fritte pour la moyenne température) en sacs entiers, souvent 20 à 30 % moins chers. Achetez les **colorants**{{en: colorants}}, les oxydes métalliques et les pigments qui colorent un émail, en petites quantités : la plupart s’emploient à moins de 5 %. Les exemples de listes d’achat de Glazy revenaient à environ 515 $ pour la moyenne température et 397 $ pour la haute température, aux prix américains.

### Un assortiment de départ

La liste de base de Glazy, pour toutes les températures : silice, kaolin, feldspath, carbonate de calcium, oxyde de zinc, et dolomie ou talc. La plupart des émaux de moyenne température (cônes 5 à 6) ont aussi besoin de bore, en général apporté par une fritte, que Glazy décrit comme « régulière et moins soluble que les borates naturels ». L’assortiment ci-dessous est notre suggestion, tirée de la liste de Glazy et d’une liste publiée sur un forum. Le guide [Les principes de base de l’émaillage](/guides/glazing-basics) explique le rôle de chaque matière.

Table: Un assortiment de matières pour commencer (notre suggestion)
Label: Assortiment de départ

| Matière                                           | Ce qu’il faut acheter                                                                                               |
| ------------------------------------------------- | ------------------------------------------------------------------------------------------------------------------- |
| Silice (appelée flint en anglais ; voir plus bas) | 325 mesh, la mouture la plus fine, celle que Glazy préfère pour les émaux                                           |
| Kaolin (china clay au Royaume-Uni)                | EPK aux États-Unis ; Grolleg ou un autre china clay au Royaume-Uni ; kaolin NZ en Nouvelle-Zélande                  |
| Feldspath potassique{{en: potash feldspar}}       | Celui qui est vendu actuellement là où vous vivez, comme le Mahavir aux États-Unis                                  |
| Néphéline syénite{{en: nepheline syenite}}        | N’importe laquelle ; Glazy note son pouvoir fondant plus fort, souvent mis à profit en basse et moyenne température |
| Carbonate de calcium                              | N’importe lequel                                                                                                    |
| Talc                                              | N’importe quelle qualité sans amiante ; vérifiez sa FDS (voir « Préparation en sécurité et ventilation »)           |
| Une fritte boratée, pour la moyenne température   | Ferro 3134, 3124 ou 3195 ; au Royaume-Uni, Potterycrafts P3124 ou P3195                                             |
| Bentonite et colorants                            | En petites quantités                                                                                                |

### Fiches techniques et fiches de données de sécurité

Demandez deux documents pour chaque matière. La **fiche technique** (FT) donne son **analyse chimique** : la part de chaque oxyde dans la poudre, en poids. Glazecalc travaille à partir de ces analyses, et vous pouvez ajouter une matière d’après l’analyse d’un fournisseur sur la [page Matières](/material). La **fiche de données de sécurité** (FDS) indique comment manipuler la poudre crue. Gardez chaque FDS, et lisez-la avant de mélanger.

Les analyses sont des moyennes, pas des promesses. Valentine Clays imprime « VALEURS MOYENNES. ELLES NE CONSTITUENT PAS UNE SPÉCIFICATION » sur la fiche technique de son flint (silex), et les analyses du Custer feldspar relevées par Glazy pour différentes années vont d’environ 68,5 % à 72,4 % de silice. Nous vous suggérons de noter le **numéro de lot** de chaque sac (son code de fabrication) dans vos notes, pour savoir si un changement dans un émail éprouvé vient de la matière.

Le HSE avertit que la silice cristalline « peut être étiquetée à tort comme “silice amorphe” ». Et une FDS porte sur la poudre, pas sur la pièce : elle ne dit pas si un émail cuit est apte au contact alimentaire{{en: food safe}}. Seul un test de relargage{{en: leach test}} en laboratoire sur la pièce cuite peut le montrer.

### Les noms changent : achetez d’après la chimie

Les marques apparaissent et disparaissent au fil des fermetures de mines. Le Custer feldspar, extrait dans le Dakota du Sud pendant plus de 75 ans, s’est épuisé fin 2023. Quand Clay Art Center est passé au G-200 AU et au Mahavir, environ la moitié de ses émaux ont dû être ajustés. Le G-200 et le G-200 HP ont eux aussi disparu, et Laguna importe désormais le Mahavir, dont la chimie est proche de celle du G-200.

Le **Gerstley Borate**, un minéral de bore naturel présent dans beaucoup de recettes anciennes, est rare depuis la fermeture de sa mine en 2000, même si New Mexico Clay a signalé en novembre 2025 que Laguna fournissait du « Gerstley Borate Original ». Les sources ne s’accordent pas sur le **Gillespie Borate** comme produit de remplacement. Son fabricant le vend comme remplaçant poids pour poids. Berkeley Potters Studio affirme qu’il « n’est pas un substitut direct », et Digitalfire a constaté qu’il changeait la couleur d’un émail. Le plus sûr est de comparer les deux par leurs oxydes, puis de faire un essai.

Les noms varient aussi selon les régions. En Amérique du Nord, **flint** (silex), quartz et silica désignent la même silice broyée, et Digitalfire précise que vous ne trouverez probablement pas de vraie poudre de silex chez les fournisseurs. Au Royaume-Uni, le flint est un produit à part : celui de Valentine est de la silice calcinée (chauffée). Les deux sont de la silice presque pure, ils devraient donc être proches à notre avis, mais vérifiez l’analyse. Pour le kaolin, Glazy indique que les substitutions une pour une, comme de l’EPK à la place d’un china clay, « fonctionnent souvent très bien, surtout quand les quantités sont \<10 % ».

Beaucoup de recettes citent des matières vendues dans un pays et pas dans un autre. Le tableau ci-dessous prend chaque matière de la bibliothèque de Glazecalc qui n’est pas vendue là où vous achetez, et trouve la plus proche de la même catégorie qui y est vendue, d’après leurs analyses. Le chiffre indique l’écart entre les deux : les grammes dont diffèrent leurs oxydes après cuisson, pour 100 g de matière, additionnés sur l’ensemble des oxydes. Jusqu’à environ 15 g d’écart, l’une peut en général remplacer l’autre lors d’un premier essai. Les noms portent les propres codes des fabricants et des magasins : vous pouvez donc les demander par leur nom.

::local-equivalents

> [!NOTE]
> Glazecalc compare les matières par ce qu’elles apportent à l’émail cuit, pas par leur nom. Une [recette](/recipe) contenant une matière qui n’est plus fabriquée indique ce qu’on utilise aujourd’hui. **Proposer des quantités et comparer** recalcule les quantités pour un substitut, et **Adapter à mes matières** refait la recette avec les matières de votre stock. Les deux ne font correspondre que les oxydes après cuisson : essayez donc d’abord une petite préparation.

## Stockage des matières et des émaux {#storing}

### Matières sèches

Gardez les poudres au sec, dans des récipients à couvercle qui restent fermés quand vous ne prélevez rien ; Glazy conseille des récipients hermétiques. Préférez des récipients bas aux bacs profonds : le HSE note qu’un bac profond oblige à se pencher dedans, et que la poussière tombe de plus haut. Rangez-les sur une étagère, pour pouvoir passer la serpillière dessous. Le carbonate de soude et la Cornish stone absorbent l’humidité de l’air. Un potier d’un forum les sèche sur une plaque à pâtisserie à environ {{50 °C; 122 °F}}, et avertit que les seaux de peinture à paroi fine peuvent se fendre dans un garage où il gèle. Nous vous suggérons de garder les matières solubles (carbonate de soude, borax, carbonate de lithium, et borates naturels comme le Gerstley Borate) dans des récipients hermétiques, à l’intérieur.

### Émaux préparés

Un émail{{en: glaze}} en seau ne cesse d’évoluer. Les matières peu solubles (néphéline syénite{{en: nepheline syenite}}, carbonate de lithium, Gerstley Borate, colémanite, carbonate de strontium, et les frittes{{en: frits}} en général) modifient avec le temps sa fluidité et peuvent y faire croître de petits cristaux, surtout dans une pièce chaude. Le Gerstley Borate gélifie le bain{{en: slurry}}, « même à des pourcentages plus faibles ». Une eau brunâtre au-dessus d’un émail déposé, c’est du fer dissous : videz-la et remplacez-la par de l’eau propre. À prévoir aussi :

- **Dépôt dur** : un émail préparé assez épais pour se passer d’additifs forme souvent une couche dure en se déposant. Le diluer et le gélifier aide (voir Densité).
- **Odeurs**, dues aux microbes qui se nourrissent des gommes comme la CMC. Un émail qui sent mauvais reste utilisable s’il s’applique bien.
- **Congélation** : mettez les seaux à l’abri du gel. Faites dégeler un seau gelé à température ambiante, et vérifiez qu’il n’est pas fendu.

Ne reversez pas d’émail déjà utilisé dans le seau de réserve, et n’y trempez pas de pinceaux. Avant d’utiliser un émail stocké, remuez-le, mesurez de nouveau sa densité{{en: specific gravity}}, et tamisez-le s’il contient des grumeaux ou des cristaux.

### Étiquettes

Étiquetez chaque seau au marqueur indélébile. Zakin, dans un article pour Ceramic Arts Network, y fait figurer le nom de l’émail, sa recette complète avec les colorants{{en: colorants}}, le cône{{en: cone}}, la date et, dans un atelier partagé, vos initiales. Nous vous suggérons d’ajouter la densité cible et, le cas échéant, le sel d’Epsom ou la CMC ajoutés. UT Austin utilise aussi un code couleur : seaux orange pour la basse température, blancs pour la moyenne température. Considérez un émail sans étiquette comme pouvant contenir du plomb, et ne l’utilisez pas sur des pièces destinées au contact alimentaire.

## Pesée {#weighing}

### Pourcentages et préparations

Une recette donne chaque matière en pourcentage du poids sec. Les matières principales totalisent en général 100, et les colorants{{en: colorants}} s’y ajoutent souvent en plus. Pour faire une **préparation**, la quantité que vous mélangez en une fois, multipliez chaque chiffre par la taille de la préparation divisée par 100. Pour 5000 g, UT Austin multiplie par 50 : une matière à 4 % devient 200 g.

> [!NOTE]
> Sur une [page de recette](/recipe), **Calculer une préparation** fait la multiplication : saisissez 500 g, par exemple, et chaque quantité devient des grammes à peser, ou des livres et des onces si vous les choisissez sous Paramètres. **Imprimer** peut ne donner qu’une liste de pesée, avec un cumul pour peser dans un seul seau et une case à cocher à côté de chaque matière.

### Choisissez une balance adaptée à votre plus petite quantité

La **résolution** d’une balance, le plus petit écart qu’elle affiche, limite la plus petite quantité que vous pouvez bien peser. Dans un essai de 100 g, un colorant à 0,5 % représente 0,5 g. Une balance précise à 0,1 g peut se tromper de 0,05 g, soit environ 10 % de cette quantité ; pour 0,15 g, l’erreur est d’environ un tiers. C’est notre propre calcul, mais il montre pourquoi les colorants demandent une balance plus fine.

Les avis divergent sur la finesse de balance nécessaire. Derek Au a trouvé une balance numérique bon marché d’une portée de 200 g systématiquement inexacte. Il recommande une balance de 200 g précise à 0,01 g si vous n’en achetez qu’une, et juge une bonne balance à trois fléaux « bien plus fiable qu’une balance numérique bon marché ». Le choix sûr, à notre avis : 0,01 g pour les essais (50 à 200 g) et les colorants, et une balance de table précise à 0,1 g ou 1 g pour les préparations de 1 kg (environ 2 lb) et plus. Vérifiez les deux de temps en temps avec une masse étalon.

### Pesez dans l’ordre, et cochez chaque matière

1. Vérifiez que vous avez assez de chaque matière.
2. Mettez votre masque de protection respiratoire. Vérifiez que la balance est propre et de niveau.
3. Posez le récipient vide sur la balance et appuyez sur **tare**, ce qui remet l’affichage à zéro : vous ne pesez ainsi que ce que vous ajoutez.
4. Pesez chaque matière tour à tour avec sa propre cuillère propre, refermez chaque récipient avant d’ouvrir le suivant, et cochez chaque matière dès qu’elle est versée.

Derek Au pèse dans un seul bol, en tas séparés, pour pouvoir retirer une erreur à la cuillère. Si vous pesez dans un seul seau sans tarer entre les matières, le cumul de Glazecalc vous indique ce que la balance doit afficher après chacune.

## Mixing and sieving {#mixing lang=en}

### How much water

Sources disagree. Derek Au starts thick, at 50 mL of water per 100 g of powder, and adds more later. Potterycrafts gives 65 mL per 100 g for one powder glaze. UT Austin uses equal weights of water and powder, and when Digitalfire put 20 kg of powder into 20 kg of water, it measured a specific gravity of 1.46.

Water is quick to add and slow to take out, so start low. Our estimate: begin with **about 70 to 80 mL per 100 g** (700 to 800 mL per kilogram, or about 11 to 12 US fl oz per pound). Slake, mix and sieve at that thickness, then add water a little at a time until the specific gravity is right. 1 mL of water weighs 1 g, so you can weigh it. If you overshoot, let the glaze settle, then sponge or pour clear water off the top.

### Tools and water

- **Propeller mixer.** Digitalfire calls a good one "essential". A corded drill with a mixing paddle does the job in a bucket. UT Austin runs it at least 4 to 5 minutes after the glaze looks mixed, and keeps the blade off the bucket, which it can scrape plastic from.
- **Blender.** It "works extremely well for small batches" (Digitalfire). Keep it for glaze only: it must never go back to the kitchen.
- **Whisk or stick.** Zakin's choice when there is no mixer.

Water varies too, and Digitalfire notes that it changes how a slurry behaves. Derek Au uses reverse-osmosis water because his tap water is hard. Whatever you use, note it.

### Step by step

1. Put on your respirator, and rubber gloves if your hands will go in. Zakin wears a mask from the start of weighing until the glaze is wet.
2. Measure about 70 to 80 mL of water per 100 g of powder into the bucket.
3. Add the weighed powder gently, from a low height. UT Austin adds powder to warm water; Zakin and Au add water to powder. We suggest powder into water, which puffs up less dust, except for a recipe with a lot of bentonite: stir its dry powders together first.
4. **Slake** it: let the powder soak without stirring. Digitalfire waits about 20 minutes. Powders with a gum or binder need to stand overnight.
5. Mix until there are no dry pockets or lumps.
6. Sieve it twice (see below).
7. Cover it and let it rest overnight, then mix again and check the bottom for a hard layer.
8. Measure the specific gravity, and add water a little at a time to reach your target. To learn your glaze's own dry SG, weigh the finished slurry too (see below).
9. Label the bucket, and write down what you did.
10. Clean up wet: mop the floor and wipe every surface, including the outside of the material containers.

### Sieving

A **sieve** is a mesh screen in a frame. Pushing glaze through it with a brush breaks up lumps that mixing leaves and catches particles that would fire as specks. The higher the **mesh** number, the finer the screen: 80 mesh has openings of about 0.18 mm, and 100 mesh about 0.15 mm.

Sources recommend different meshes. Zakin sieves twice through 50 or 80 mesh. Derek Au uses 120 mesh for most glazes, especially those with cobalt or iron: three passes through 80 mesh still left iron specks in one celadon, and one pass through 120 mesh cured it. He keeps 60 to 80 mesh for ash glazes and others with coarse materials. Potterycrafts, in the UK, suggests 60 to 80 mesh. A safe default:

Table: Which sieve to use
Label: Sieve mesh

| Glaze                                        | Sieve                      |
| -------------------------------------------- | -------------------------- |
| Most glazes                                  | Two passes through 80 mesh |
| Glazes with colorants such as cobalt or iron | 100 to 120 mesh            |
| Ash glazes, and others with coarse materials | 60 to 80 mesh              |

## Specific gravity {#specific-gravity lang=en}

**Specific gravity** (SG) tells you how much powder is in your slurry. It is the weight of a volume of glaze divided by the weight of the same volume of water. Water is 1.00, and a glaze at {{SG 1.45}} weighs 145 g per 100 mL. Mixing to a measured SG is how you get the same thickness, and the same coat, every time. It has no units, so it is the same in grams or ounces.

### Measure it by weighing 100 mL

1. Stir the glaze so nothing has settled.
2. Put a 100 mL **graduated cylinder** (a tall, marked measuring tube) or a 100 mL syringe on the scale, and tare it.
3. Fill it with glaze to exactly 100 mL, reading the mark at eye level.
4. Weigh it and divide the grams by 100: 145 g is SG 1.45.

Digitalfire also marks a cup at the level of 500 g of water, fills it to the mark with glaze, and divides the weight by 500; a bigger, fuller measure is more accurate. A **hydrometer**, a float read where it sits in the glaze, is quick but can misread thick or gelled glazes. UK hydrometers, such as Potclays', read in degrees Baumé (°Bé). By our arithmetic, SG = 145 ÷ (145 − °Bé), so 46 °Bé is about 1.46. Older UK books give a **pint weight**, the ounces in an imperial pint of glaze: divide it by 20, so 29 oz is about SG 1.45 (also our arithmetic).

### What to aim for

Sources disagree, most of all on brushing and spraying, where the UK supplier Potclays gives much higher figures (its own are "for guidance only"). Treat every number as a starting point. Digitalfire's core advice is to find the SG and gelling that work for each glaze, then repeat them and write them down.

Table: Specific gravity targets, where sources disagree
Label: Specific gravity targets

| Use      | Digitalfire and Glazy                                                                                                                 | Potclays (UK)                               | Safe starting point                                     |
| -------- | ------------------------------------------------------------------------------------------------------------------------------------- | ------------------------------------------- | ------------------------------------------------------- |
| Dipping  | {{SG 1.40}} (for a 5-second dip) to {{SG 1.50}} (for a 1-second dip); home-mixed glazes that are gelled do best at {{SG 1.43–1.45}}   | Clear {{SG 1.46–1.48}}; colored {{SG 1.61}} | {{SG 1.45}}; thin to {{SG 1.43}} and gel it if it drips |
| Brushing | {{SG 1.25}} (thin clear) to {{SG 1.55}} (dark detail)                                                                                 | {{SG 1.71–1.81}}                            | Follow the product; use CMC gum or a brushing medium    |
| Spraying | No figure; Hopper, writing for Ceramic Arts Network, says much thinner, with a deflocculant (an additive that makes a slurry runnier) | {{SG 1.71}}                                 | No reliable number; spray only in a spray booth         |

To check a dipping glaze by eye, AMACO dips for 5 seconds and looks for a coat about as thick as a US dime. Digitalfire fires tiles dipped for 5 seconds to check.

### Water for a target SG: our estimate

The table below is our own arithmetic, not a source's. It assumes the powder's particles have a density of 2.6 g per cm³, which is an assumption, not a measurement. Clay, soluble materials and gelling all change a real glaze, so use it to start, then measure. As a check, it predicts {{SG 1.44}} for equal weights of powder and water, close to Digitalfire's measured {{SG 1.46}}. It also shows that 70 to 80 mL per 100 g starts you above {{SG 1.50}}, thicker than you need.

Table: Water for a target specific gravity (our estimate)
Label: Water for a target specific gravity

| Target      | Per 100 g of powder |  Per kilogram |         Per pound |
| ----------- | ------------------: | ------------: | ----------------: |
| {{SG 1.40}} |        about 115 mL | about 1150 mL | about 18 US fl oz |
| {{SG 1.45}} |         about 98 mL |  about 980 mL | about 15 US fl oz |
| {{SG 1.50}} |         about 85 mL |  about 850 mL | about 13 US fl oz |
| {{SG 1.60}} |         about 64 mL |  about 640 mL | about 10 US fl oz |

### Find your own glaze's dry SG while you mix

The 2.6 above is a guess. Your own glaze's figure, the density of its dry powder, can be worked out from three numbers you can take while mixing. With it, you can work out from the SG how much powder is in any bucket of that glaze later, and the water for the next batch. Our arithmetic, not a source's:

1. Write down the weight of dry powder in the batch: the recipe's total.
2. Weigh the empty bucket before you start, or mark its weight on it.
3. Mix, sieve and bring the glaze to its SG as usual. Push everything through the sieve and rinse it into the bucket, so no powder is left out.
4. Weigh the full bucket and take off the bucket's weight. That is the slurry's weight.
5. Measure the SG.

Then:

- **Water** = slurry weight − powder weight.
- **Slurry volume** in mL = slurry weight in grams ÷ SG.
- **Powder volume** = slurry volume − water (1 g of water is 1 mL).
- **Dry SG** = powder weight ÷ powder volume.

For example: 1000 g of powder makes 1980 g of slurry at {{SG 1.45}}. The water is 980 g, the slurry is 1980 ÷ 1.45 = about 1366 mL, the powder takes up 1366 − 980 = 386 mL, and the dry SG is 1000 ÷ 386 = about 2.59.

Weigh the whole slurry at the end, not the water as you pour it, so water that evaporates or splashes out doesn't count. Small errors grow here: an SG reading off by 0.01 moves the answer by about 2 to 3%. Use a batch of 1 kg or more, an accurate scale, and the 500 g cup method above for the SG. Most of the common materials are between about 2.5 and 2.9, so a figure far outside that, in a glaze without much zircon or lead, probably means a measuring mistake. Write the figure on the recipe.

### Epsom salts, CMC gum and bentonite

**Epsom salts** make a glaze gel slightly when it stands still and flow again when it is stirred. This is called **flocculating** it, and a glaze that behaves this way is **thixotropic**: it goes on more evenly, drips less and settles less. Digitalfire suggests starting at about 2 g per gallon once the SG is right (roughly 0.5 g per liter, our conversion) and tuning the amount each time you mix, since no recipe should fix the dose. We suggest dissolving it in a little hot water first. In a Digitalfire example, a glaze at {{SG 1.45}} dripped, so water brought it down to {{SG 1.43}} and Epsom salts gelled it back to creamy, and it went on evenly. A rough check: stir, stop and watch. A gelled glaze moves on for about 2 or 3 seconds, then stops and springs back a little.

**CMC gum** (carboxymethyl cellulose) makes a slurry stickier and slower to dry, and leaves a harder coat that holds to the pot. It matters most for brushing glazes and glazes high in frit. Digitalfire's example blends 3.75 g into 1000 g of slurry, and it has to go in with a blender. A glaze with CMC will not gel with Epsom salts, and since microbes feed on the gum, it can change in the bucket and start to smell.

**Bentonite**, a very fine clay, helps hold the other particles in suspension. Dipping glazes usually rely on 15 to 25% raw clay for this. For a recipe short of clay, about 1 to 3% bentonite helps; Digitalfire says a glaze with more than 15% clay should not need bentonite at more than 1% of the dry glaze's weight.

## Test tiles and line blends {#testing lang=en}

### Start small

Derek Au works up in three steps: a 50 or 100 g test, a 1 to 2 kg trial if it works, then a 5 to 10 kg studio batch. By our estimate, a 100 g test at {{SG 1.45}} makes about 135 mL (about 4½ US fl oz) of slurry, enough to dip a few small tiles in a narrow cup.

### Test on your own clay

A glaze can look quite different on another clay or in another kiln: Clay Art Center tested each of its reformulated glazes on four clay bodies, at cone 6 and at cone 10. Potclays' beginner's guide to glaze testing suggests:

- 6 to 10 **test tiles** (small pieces for trying a glaze) of the clay you will actually use, noting whether they are bisqued or bone-dry
- one change at a time
- a single dip and a double dip, to see the glaze thin and thick
- every tile in the same kiln load
- a mark on each tile before firing, with a stamp, carving or underglaze pencil. Fired tiles look alike, and a mark made before firing lasts through the kiln, so you can always tell which recipe each tile is.

We suggest tiles that stand upright, since a flat tile hides how far a glaze runs, with a textured band to show how the glaze breaks over edges, and a bare foot. Set each on a small dish or a scrap of bisque, or on a kiln-washed shelf, to catch drips. Put a **witness cone**, a small ceramic cone that bends when it has had enough heat, near the tiles to show what they received; the [firing guide](/guides/firing) explains cones. Give each tile a short code, and write it against the recipe in your records. Willers, writing for Ceramic Arts Network, uses numbers and letters, and writes the system itself in the front of the notebook.

### Line blends

A **line blend** is a row of tests that steps evenly from one mix to another: from one glaze to a second, or from a base glaze to the same glaze with more colorant. Derek Au, for example, steps iron oxide through a clear base in 1% increments. A volumetric method associated with Ian Currie saves time, because you mix only the two ends:

1. Mix the two end glazes, A and B, as batches of the same size, and sieve both.
2. Add water to the one with less volume until both have exactly the same wet volume.
3. Stir both, then draw each mix with a syringe into its own numbered cup.
4. Stir each cup and dip a tile.

In our worked example, A is 100 g of a clear base, and B is the same with 4 g of red iron oxide added (a 4% addition). Each milliliter of B holds the same share of base as a milliliter of A, plus its iron, so the cups step from no iron to 4% in 1% steps. Each end gives 100 mL to the blend, which a 100 g batch covers by our estimate.

Table: A five-step iron line blend, 40 mL per cup (our worked example)
Label: Line blend example

| Cup | Clear base (A) | Base with 4% iron (B) | Iron oxide, % of base |
| --- | -------------: | --------------------: | --------------------: |
| 1   |          40 mL |                  0 mL |                     0 |
| 2   |          30 mL |                 10 mL |                     1 |
| 3   |          20 mL |                 20 mL |                     2 |
| 4   |          10 mL |                 30 mL |                     3 |
| 5   |           0 mL |                 40 mL |                     4 |

The method needs careful arithmetic, well-mixed ends of even SG, and an accurate scale. Derek Au also blends by weight instead of volume. A **triaxial blend** does the same with three ends, laid out on a triangle.

> [!NOTE]
> When a step looks promising, **Save as a copy** on the [recipe page](/recipe) keeps it as a recipe of its own and leaves the original as it was.

## Keeping records {#records lang=en}

Willers puts the goal well: "enough information to be able to repeat, or avoid, the results you discovered". Write down what you plan to test before you start, and the results when you unload. Potclays adds the application, thickness, clay body and full firing, including ramps, holds and cooling. A **ramp** is a rate of heating or cooling, such as {{60 °C; 108 °F}} an hour, and a **hold** keeps the kiln at one temperature for a set time. Note lot numbers, the water you used and any substitution: Clay Art Center's feldspar swap meant adjusting about half its glazes.

Table: What to record for each glaze batch (our template)
Label: Record template

| Part        | What to write down                                                                                                                                                                                                                      |
| ----------- | --------------------------------------------------------------------------------------------------------------------------------------------------------------------------------------------------------------------------------------- |
| Recipe      | The recipe and its version; material brands and lot numbers; any substitutions                                                                                                                                                          |
| Mixing      | Date; batch size; water added, and its type (tap, reverse osmosis or distilled); SG after mixing and final SG; the weight of the finished slurry, for its dry SG; Epsom salts, CMC and bentonite added; sieve mesh and number of passes |
| Application | Clay body; bisque cone; dipping, brushing or pouring; dip time or number of coats; dry thickness                                                                                                                                        |
| Firing      | Kiln and shelf position; the firing schedule, with its ramps, holds and cooling; atmosphere (oxidation or reduction); what the witness cone showed, not only what the kiln was set to                                                   |
| Result      | Surface and color; any running, crazing or pinholes; photos of the front, back and side; the tile code                                                                                                                                  |

> [!NOTE]
> In Glazecalc, a saved [recipe](/recipe) holds the recipe itself. A [firing log](/firing) records each firing: the kiln, the date, times, temperatures, cones and notes. [Notes](/notes) hold everything else, such as the batch record above and what each tile showed.

## Sources {#sources}

- [Glazy : Raw materials](https://help.glazy.org/concepts/materials)
- [Glazy : Specific gravity](https://help.glazy.org/testing/specific-gravity)
- [Digitalfire : Specific gravity](https://digitalfire.com/glossary/specific+gravity)
- [Digitalfire : Epsom salts](https://digitalfire.com/material/epsom+salts)
- [Digitalfire : CMC gum](https://digitalfire.com/material/cmc%2Bgum)
- [Digitalfire : Dipping glaze](https://digitalfire.com/glossary/dipping+glaze)
- [Digitalfire : Bentonite](https://digitalfire.com/material/bentonite)
- [Digitalfire : Water solubility](https://digitalfire.com/glossary/water+solubility)
- [Digitalfire : Gerstley Borate](https://digitalfire.com/material/gerstley+borate)
- [Digitalfire : Mahavir potash feldspar](https://digitalfire.com/material/mahavir+potash+feldspar)
- [Digitalfire : Flint](https://digitalfire.com/material/flint)
- [Clay Art Center : The end of an era, the extinction of Custer feldspar](https://www.clayartcenter.org/clay-art-center-blog/2025/4/the-end-of-an-era-the-extinction-of-custer-feldspar)
- [Berkeley Potters Studio : What the flux, novembre 2023](https://www.berkeleypottersstudio.com/what-the-flux-nov-2023)
- [New Mexico Clay : Gerstley Borate Original](https://nmclay.com/gerstley-borate-original)
- [Ceramic Arts Network : Glaze chemistry 101, a quick course on mixing ceramic glazes (Zakin)](https://ceramicartsnetwork.org/daily/article/Glaze-Chemistry-101-A-Quick-Course-on-Mixing-Ceramic-Glazes)
- [Ceramic Arts Network : How to keep good records when testing ceramic glazes (Willers)](<https://ceramicartsnetwork.org/daily/article/how-to-keep-good-records-when-testing-ceramic-glazes-(and-improve-your-results!)>)
- [Ceramic Arts Network : 8 ways to apply glaze (Hopper)](https://ceramicartsnetwork.org/pottery-making-illustrated/pottery-making-illustrated-article/8-Ways-to-Apply-Glaze)
- [Derek Au : Mixing test glazes](https://www.derekau.net/blog/2016/02/24/mixing-test-glazes)
- [Derek Au : Digital scales for weighing glazes](https://derekau.net/blog/digital-scales-for-weighing-glazes/)
- [Derek Au : Triaxial testing](https://derekau.net/blog/triaxial-testing/)
- [Wiki céramique de UT Austin : How to mix glazes](https://cloud.wikis.utexas.edu/wiki/display/ceramics/How+To+Mix+Glazes)
- [Potclays : The beginner’s guide to glaze testing](https://www.potclays.co.uk/the-beginners-guide-to-glaze-testing/)
- [Potclays : Glaze hydrometer](https://www.potclays.co.uk/glaze-hydrometer)
- [Potterycrafts : Nordic Blue Mist powder glaze](https://potterycrafts.co.uk/products/potterycrafts-nordic-blue-mist-powder-glaze)
- [HSE : Glaze and colour preparation (CR1)](https://www.hse.gov.uk/PUBNS/guidance/cr1.pdf)
- [Valentine Clays : Flint technical data sheet](https://valentineclays.co.uk/cdn/shop/files/Flint_Damp_Dry_Technical_Data_Sheet.pdf)
- [Forum Ceramic Arts Daily : Ian Currie test tiles](https://community.ceramicartsdaily.org/topic/7974-ian-currie-test-tiles-forums/page/16/)
