Repository: AaronFilson/glazecalc

# Glazecalc

**Free glaze chemistry for potters.** Enter a glaze recipe and see its unity molecular formula
(UMF): the fluxes, alumina and silica it becomes in the kiln, and their ratio. Keep your recipes,
materials, colorants, firing logs and notes together in one private notebook.

**[glazecalcapp.com](https://glazecalcapp.com)**: try it without an account. A free, non-commercial project by
Aaron Filson, in 57 languages, and usable from AI assistants through its MCP server.
<table>
  <tr>

## At a glance

For anyone reading the code; the [highlights](#highlights) below give the details.

- **Stack:** Angular 22 (standalone components, signals, zoneless), TypeScript on Node 24 with Express

File: client/public/i18n/guides/making-a-glaze/ga.md
---
title: Conas glónra a dhéanamh
lead: Conas glónra a cheannach, a stóráil, a mheá agus a mheascadh, a thiús a fháil i gceart, é a thástáil ar do chré féin, agus dóthain a scríobh síos chun é a dhéanamh arís.
---

## Sula dtosaíonn tú {#before-you-start}

Nuair a dhéanann tú glónra{{en: glaze}}, meánn tú **amhábhair** i bhfoirm púdair (mianraí meilte, créanna agus **friotanna**{{en: frits}}, is é sin gloine a rinneadh i monarcha agus a meileadh go púdar) de réir oidis, agus meascann tú le huisce iad chun **draoib**{{en: slurry}} a dhéanamh, leacht tiubh de phúdar ar fuaidreán in uisce. Ansin criathraíonn tú an glónra, ceartaíonn tú a thiús, agus tástálann tú é ar do chré féin sula gcuireann tú do mhuinín ann ar phota. Níl i ngach uimhir sa treoirleabhar seo ach pointe tosaigh: is iad do thástálacha féin a léiríonn an méid uisce, an tiús agus an criathar atá ceart do do ghlónra, mar sin scríobh síos a ndéanann tú agus a bhfaigheann tú.

### Na rudaí atá ag teastáil uait

- **Meá** a léann go 0.01 g do thástálacha agus d’ábhair datha{{en: colorants}}, agus ceann níos mó do bhaisceanna a thomhaistear i gcileagraim.
- **Coimeádáin le clúdach**: cinn ísle d’ábhair thirime, buicéid do ghlónra. Coinníonn Derek Au glónraí tástála i gcoimeádáin anraith le clúdach.
- **Scúp glan do gach ábhar**, ionas nach rachaidh púdar amháin isteach i bpúdar eile choíche.
- **Uirlis mheasctha**: druilire le lián measctha, nó, do thástálacha beaga, cumascóir nach n-úsáidtear ach le haghaidh glónra. Déanfaidh greadtóir cúis mura bhfuil aon rud eile agat.
- **Criathair**, a dhíoltar sa Ríocht Aontaithe mar ‘sieves’ agus **‘lawns’**: 80 mesh, agus 100 nó 120 mesh freisin do ghlónraí a bhfuil ábhair datha iontu.
- **Sorcóir tomhais nó steallaire 100 mL**, chun an sainmheáchan{{en: specific gravity}} a thomhas.
- **Lipéid, marcóir uiscedhíonach agus leabhar nótaí**, nó na [nótaí](/notes) agus na [taifid bhácála](/firing) san aip Glazecalc.
- **Tíleanna tástála**{{en: test tiles}} déanta den chré a ghlónróidh tú.
- **Masc análaitheora, lámhainní rubair, spúinse agus mapa.**

> [!WARNING]
> **Is guais deannaigh é púdar glónra tirim.** Is féidir go bhfuil idir 10 agus 60% de ghlónra tirim déanta de shilice{{en: silica}} chriostalta, agus tugann Health and Safety Executive (HSE) na Ríochta Aontaithe rabhadh nach bhfeictear a deannach faoi ghnáthsholas. Tóg an púdar go réidh le scúp ó airde íseal, coinnigh na clúdaigh ar na coimeádáin, fliuch an púdar chomh luath agus is féidir leat, agus glan suas go fliuch, gan scuab a úsáid riamh. Caith masc análaitheora a oireann duit fad atá na púdair tirim (N95 nó P100 i SAM, FFP2 nó FFP3 sa Ríocht Aontaithe agus san AE, P2 nó P3 san Astráil agus sa Nua-Shéalainn). Pléann an treoirleabhar [Meascadh sábháilte agus aeráil](/guides/safe-mixing) go hiomlán le deannach, le maisc análaitheora agus le glanadh.

## Ábhair a cheannach {#buying-materials}

### Cá háit le ceannach

Ceannaíonn potadóirí ó sholáthraithe ceirmeachta, a dhíolann cré, amhábhair ghlónra agus uirlisí. Taispeánann an tábla cuid acu do do thír féin, gach ceann seiceáilte ar shuíomh an tsiopa féin, agus is féidir leat tír nó réigiún eile a roghnú chun siopaí ansin a fheiceáil. Athraíonn a mbíonn ar díol, mar sin seiceáil sula n-ordaíonn tú. Díolann táirgeoirí móra ar nós Sibelco agus Imerys leis an tionscal; ceannaíonn potadóirí a gcuid ábhar trí shiopaí mar iad seo. Coinníonn Digitalfire, suíomh tagartha ceirmeachta, eolaire de shiopaí soláthraithe d’áiteanna eile.

::shops

### An méid le ceannach

Is é **50 lb (22.7 kg)** an gnáthmhála i SAM agus **25 kg (55 lb)** in áiteanna eile, mar sin tá an dá cheann beagnach mar a chéile. Díolann go leor soláthraithe pacáistí 1, 2.5 nó 5 kg (thart ar 2.2, 5.5 nó 11 lb) le haghaidh tástálacha freisin. Molann Glazy, an bunachar oscailte oideas, na hábhair a úsáideann tú go rialta (iathchloch{{en: feldspar}}, silice{{en: silica}}, caoilín{{en: kaolin}}, bánlí{{en: whiting}}, agus friot{{en: frit}} do mheánbhácáil) a cheannach ina málaí iomlána, atá 20–30% níos saoire go minic. Ceannaigh **ábhair datha**{{en: colorants}}, na hocsaídí miotail agus na líocha{{en: stains}} a thugann dath do ghlónra{{en: glaze}}, i méideanna beaga: úsáidtear an chuid is mó acu faoi bhun 5%. Chosain liostaí siopadóireachta samplacha Glazy thart ar $515 do mheánbhácáil agus $397 d’ardbhácáil, ar phraghsanna SAM.

### Tacar tosaigh

Is é seo bunliosta Glazy d’aon teocht: silice, caoilín, iathchloch, bánlí, ocsaíd since, agus dolaimít nó talc. Bíonn bórón ag teastáil freisin ón gcuid is mó de ghlónraí meánbhácála (cón{{en: cone}} 5–6), ó fhriot de ghnáth: dar le Glazy, bíonn friot “comhsheasmhach agus níos lú intuaslagtha ná bóráití nach ndearnadh friot díobh”. Is é an tacar thíos ár moladh féin, bunaithe ar liosta Glazy agus ar liosta ó fhóram. Míníonn an treoirleabhar [Glónrú ó bhunphrionsabail](/guides/glazing-basics) cad a dhéanann gach ábhar.

Table: Tacar tosaigh ábhar (ár moladh)
Label: Tacar tosaigh

| Ábhar                                                              | Cad atá le ceannach                                                                                                            |
| ------------------------------------------------------------------ | ------------------------------------------------------------------------------------------------------------------------------ |
| Silice (ar a dtugtar breochloch{{en: flint}} freisin; féach thíos) | 325 mesh, an grád níos míne is fearr le Glazy do ghlónraí                                                                      |
| Caoilín (cré shíneach sa Ríocht Aontaithe)                         | EPK i SAM; Grolleg nó cré shíneach eile sa Ríocht Aontaithe; caoilín NZ sa Nua-Shéalainn                                       |
| Iathchloch photaise                                                | Pé ceann atá ar díol anois san áit a bhfuil cónaí ort, mar shampla Mahavir i SAM                                               |
| Siainít neifilín{{en: nepheline syenite}}                          | Aon cheann; deir Glazy go bhfuil cumas floscach níos láidre aici, agus úsáidtear go minic í in ísealbhácáil agus i meánbhácáil |
| Bánlí                                                              | Aon cheann                                                                                                                     |
| Talc                                                               | Aon ghrád gan aispeist; seiceáil a bhileog sonraí sábháilteachta (féach an treoirleabhar “Meascadh sábháilte agus aeráil”)     |
| Friot bóróin, do mheánbhácáil                                      | Ferro 3134, 3124 nó 3195; sa Ríocht Aontaithe, Potterycrafts P3124 nó P3195                                                    |
| Beintinít agus ábhair datha                                        | Méideanna beaga                                                                                                                |

### Bileoga sonraí agus bileoga sonraí sábháilteachta

Iarr dhá cháipéis do gach ábhar. Tugann **bileog sonraí teicniúla** (TDS) a **anailís cheimiceach**: sciar gach ocsaíde sa phúdar, de réir meáchain. Oibríonn an aip Glazecalc ó na hanailísí seo, agus is féidir leat ábhar a chur leis ó anailís soláthraí ar an [leathanach ‘Ábhair’](/material). Insíonn **bileog sonraí sábháilteachta** (SDS) conas an púdar neamhbhácáilte a láimhseáil. Coinnigh gach SDS, agus léigh í sula meascann tú.

Meáin is ea na hanailísí, ní geallúintí. Priontálann Valentine Clays “MEÁNLUACHANNA. NÍ SONRAÍOCHT IAD SEO” ar a bhileog sonraí don bhreochloch, agus téann anailísí Glazy ar an iathchloch Custer ó bhlianta éagsúla ó thart ar 68.5% go 72.4% silice. Molaimid **baiscuimhir** gach mála (a chód baisce) a scríobh i do thaifid, ionas gur féidir leat a aithint ar ón ábhar a tháinig athrú ar ghlónra a bhfuil muinín agat as.

Tugann HSE na Ríochta Aontaithe rabhadh gur féidir go mbeadh silice chriostalta “lipéadaithe go mícheart mar ‘silice éagruthach’”. Agus baineann SDS leis an bpúdar, ní leis an bpota: ní deir sí tada faoi cé acu atá glónra bácáilte slán i gcomhair bia{{en: food safe}} nó nach bhfuil. Ní féidir é sin a léiriú ach le tástáil saotharlainne láistithe miotal ar an bpota bácáilte.

### Ceannach de réir ceimice, mar go n-athraíonn ainmneacha

Tagann agus imíonn ainmneacha branda de réir mar a dhúntar mianaigh. Baineadh an iathchloch Custer i nDakota Theas ar feadh níos mó ná 75 bliain, agus tháinig deireadh léi go déanach in 2023. Nuair a d’aistrigh Clay Art Center go G-200 AU agus Mahavir, b’éigean thart ar leath dá ghlónraí a choigeartú. Tá G-200 agus G-200 HP imithe freisin, agus allmhairíonn Laguna an t-ábhar Mahavir anois, atá gar don ábhar G-200 ó thaobh ceimice de.

Tá **Gerstley Borate**, mianra nádúrtha bóróin atá i go leor seanoideas, gann ó dúnadh a mhianach sa bhliain 2000, cé gur thuairiscigh New Mexico Clay i mí na Samhna 2025 go raibh Laguna ag soláthar “Gerstley Borate Original”. Ní réitíonn na foinsí le chéile faoi **Gillespie Borate** mar ionadach. Díolann a dhéantóir é mar mhalairt punt ar phunt. Deir Berkeley Potters Studio “nach ionadach díreach é”, agus fuair Digitalfire gur athraigh sé dath glónra. Is é an rud sábháilte an dá cheann a chur i gcomparáid de réir a n-ocsaídí, agus ansin tástáil a dhéanamh.

Bíonn difríochtaí idir ainmneacha ó réigiún go réigiún freisin. I Meiriceá Thuaidh, ciallaíonn **breochloch**, grianchloch agus silice an tsilice mheilte chéanna, agus deir Digitalfire gur dócha nach bhfaighidh tú fíorphúdar breochloiche ó sholáthraithe. Sa Ríocht Aontaithe, is táirge ar leith í an bhreochloch: silice chailcínithe (téite) atá sa bhreochloch ó Valentine. Is silice nach mór íon iad araon, mar sin measaimid go bhfuil siad gar dá chéile, ach seiceáil an anailís. Maidir le caoilín, deir Glazy go n-oibríonn malartuithe ceann ar cheann, mar shampla EPK a úsáid seachas cré shíneach, “go breá go minic, go háirithe nuair atá na méideanna \<10%”.

Ainmníonn go leor oideas ábhair a dhíoltar i dtír amháin agus nach ndíoltar i dtír eile. Glacann an tábla thíos gach ábhar i leabharlann Glazecalc nach ndíoltar san áit a gceannaíonn tú, agus aimsíonn sé, de réir a n-anailísí, an t-ábhar is gaire dó den chineál céanna a dhíoltar ann. Léiríonn an figiúr an fad atá eatarthu: na graim difríochta idir a n-ocsaídí tar éis bácála, sa 100 g d’ábhar, curtha le chéile do gach ocsaíd. Laistigh de thart ar 15 g, is féidir de ghnáth ceann amháin a úsáid in áit an chinn eile sa chéad tástáil. Tá cóid na ndéantóirí agus na siopaí féin sna hainmneacha, ionas gur féidir leat iad a iarraidh de réir ainm.

::local-equivalents

> [!NOTE]
> Cuireann an aip Glazecalc ábhair i gcomparáid de réir a dtugann siad don ghlónra bácáilte, ní de réir ainm. Insíonn [oideas](/recipe) ina bhfuil ábhar nach ndéantar a thuilleadh cad a úsáidtear anois. Oibríonn an ghné **Mol méideanna agus cuir i gcomparáid** na méideanna amach arís d’ionadach, agus déanann an ghné **Meaitseáil leis a bhfuil agam** an t-oideas as an nua ó na hábhair i do stoc. Ní mheaitseálann ceachtar acu ach na hocsaídí tar éis bácála, mar sin tástáil baisc bheag ar dtús.

## Ábhair agus glónraí a stóráil {#storing}

### Ábhair thirime

Coinnigh púdair tirim, i gcoimeádáin le clúdach a fhanann dúnta nuair nach bhfuil tú ag tógáil astu; molann Glazy coimeádáin aerdhíonacha. Roghnaigh coimeádáin ísle seachas boscaí doimhne: tugann HSE na Ríochta Aontaithe faoi deara go gcaithfidh tú cromadh isteach i mbosca domhain, agus go mbíonn níos faide le titim ag an deannach. Coinnigh ar sheilf iad, ionas gur féidir leat mapáil fúthu. Súnn luaith shóide agus cloch shíneach ó Chorn na Breataine taise ón aer. Triomaíonn potadóir amháin ar fhóram iad ar thráidire oighinn ag thart ar {{50 °C; 122 °F}}, agus tugann an potadóir sin rabhadh gur féidir le buicéid tanaí péinte scoilteadh i ngaráiste reoite. Molaimid ábhair intuaslagtha (luaith shóide, bórás, carbónáit litiam, agus bóráití nach ndearnadh friot díobh, mar Gerstley Borate) a choinneáil i gcoimeádáin aerdhíonacha agus faoi dhíon.

### Glónraí measctha

Bíonn glónra{{en: glaze}} i mbuicéad ag athrú i gcónaí. Athraíonn ábhair atá beagán intuaslagtha (siainít neifilín{{en: nepheline syenite}}, carbónáit litiam, Gerstley Borate, cólmainít, carbónáit strointiam, agus friotanna{{en: frits}} i gcoitinne) an chaoi a sreabhann sé le himeacht ama, agus is féidir le criostail bheaga fás ann, níos mó fós i seomra te. Glóthaíonn Gerstley Borate draoib{{en: slurry}}, “fiú i gcéatadáin níos lú”. Is iarann tuaslagtha é uisce donnúil ar bharr glónra atá síothlaithe: doirt as é agus cuir uisce glan ina áit. Bí ag súil freisin le:

- **Dríodar crua**: is minic a shíothlaíonn glónra a meascadh tiubh go leor nach dteastaíonn breiseáin uaidh ina shraith chrua i dtóin an bhuicéid. Cabhraíonn sé é a thanú agus a ghlóthú (féach ‘Sainmheáchan’).
- **Drochbholadh**, ó mhiocróib a itheann gumaí mar CMC. Is féidir glónra a bhfuil drochbholadh uaidh a úsáid fós má leathann sé go maith.
- **Reo**: ná lig do na buicéid reo. Leáigh buicéad reoite ag teocht an tseomra, agus seiceáil an bhfuil scoilteanna ann.

Ná doirt glónra úsáidte ar ais sa bhuicéad stórais, agus ná tum scuaba ann. Sula n-úsáideann tú glónra a bhí ar stóráil, corraigh é, tomhais a shainmheáchan{{en: specific gravity}} arís, agus criathraigh é má tá cnapáin nó criostail ann.

### Lipéid

Cuir lipéad ar gach buicéad le marcóir uiscedhíonach. Liostaíonn Zakin, ag scríobh do Ceramic Arts Network, ainm an ghlónra, a oideas iomlán lena n-áirítear ábhair datha{{en: colorants}}, an cón{{en: cone}}, an dáta agus, i stiúideo comhroinnte, do chuid inisealacha. Molaimid an sainmheáchan atá mar sprioc agat agus aon salann Epsom nó CMC a chur leis sin. Úsáideann UT Austin cód dathanna freisin: buicéid oráiste d’ísealbhácáil, buicéid bhána do mheánbhácáil. Caith le glónra gan lipéad mar ghlónra a bhféadfadh luaidhe a bheith ann, agus ná húsáid é ar photaí a mbeidh bia iontu.

## Na hábhair a mheá {#weighing}

### Céatadáin agus baisceanna

Tugann oideas gach ábhar mar chéatadán den mheáchan tirim. De ghnáth, is ionann iomlán na bpríomhábhar agus 100, agus is minic a chuirtear ábhair datha{{en: colorants}} leis anuas air sin. Chun **baisc** a dhéanamh, an méid a mheascann tú d’aon iarraidh, iolraigh gach uimhir faoi mhéid na baisce roinnte ar 100. Do 5000 g, iolraíonn UT Austin faoi 50, mar sin déantar 200 g d’ábhar ag 4%.

> [!NOTE]
> Ar [leathanach oidis](/recipe), déanann an cnaipe **Scálaigh go baisc** an t-iolrú: cuir isteach 500 g, mar shampla, agus déantar graim le meá de gach méid, nó puint agus unsaí má roghnaíonn tú iad sna socruithe. Is féidir leis an gcnaipe **Priontáil** liosta meáite amháin a thabhairt, le hiomlán reatha chun gach rud a mheá isteach i mbuicéad amháin agus bosca le ticeáil in aice le gach ábhar.

### Meá a roghnú do do mhéid is lú

Cuireann **taifeach** meá, an chéim is lú a thaispeánann sí, teorainn leis an méid is lú is féidir leat a mheá go maith. I dtástáil 100 g, is ionann ábhar datha ag 0.5% agus 0.5 g. D’fhéadfadh meá a léann go 0.1 g a bheith 0.05 g as, thart ar 10% de; i gcás 0.15 g, tá an earráid thart ar an tríú cuid. Is é sin ár n-uimhríocht féin, ach léiríonn sé cén fáth a bhfuil meá níos míne ag teastáil d’ábhair datha.

Ní hionann an chomhairle faoi cé chomh mín is a chaithfidh an mheá a bheith. Fuair Derek Au amach go raibh meá dhigiteach shaor 200 g míchruinn i gcónaí. Molann sé meá 200 g a léann go 0.01 g mura gceannaíonn tú ach ceann amháin, agus deir sé go bhfuil cuingmheá mhaith le trí bhíoma “i bhfad níos iontaofa ná meá dhigiteach shaor”. Is é an rogha shábháilte, dar linne, 0.01 g do thástálacha (50 go 200 g) agus d’ábhair datha, agus meá bhinse a léann go 0.1 g nó 1 g do bhaisceanna 1 kg (thart ar 2 lb) agus níos mó. Seiceáil an dá cheann ó am go chéile le meáchan calabraithe.

### Meá in ord, agus gach ceann a thiceáil

1. Seiceáil go bhfuil do dhóthain de gach ábhar agat.
2. Cuir ort do mhasc análaitheora. Seiceáil go bhfuil an mheá glan agus ar leibhéal.
3. Cuir an coimeádán folamh ar an meá agus brúigh **táir**, a chuireann an léamh ar nialas ionas nach meánn tú ach a gcuireann tú isteach.
4. Meáigh na hábhair ceann i ndiaidh a chéile, gach ceann lena scúp glan féin, dún gach coimeádán sula n-osclaíonn tú an chéad cheann eile, agus ticeáil gach ábhar a luaithe is atá sé istigh.

Meánn Derek Au isteach i mbabhla amháin i gcarnáin ar leith, ionas gur féidir botún a thógáil amach arís le scúp. Má mheánn tú isteach i mbuicéad amháin gan an mheá a chur ar nialas idir ábhair, insíonn an t-iomlán reatha san aip Glazecalc duit cad ba cheart don mheá a léamh i ndiaidh gach ceann.

## Meascadh agus criathrú {#mixing}

### Cé mhéad uisce

Ní réitíonn na foinsí le chéile. Tosaíonn Derek Au tiubh, ag 50 mL uisce do gach 100 g púdair, agus cuireann sé tuilleadh leis níos déanaí. Tugann Potterycrafts 65 mL do gach 100 g do ghlónra púdair amháin. Úsáideann UT Austin meáchain chomhionanna uisce agus púdair, agus nuair a chuir Digitalfire 20 kg púdair i 20 kg uisce, thomhais sé sainmheáchan{{en: specific gravity}} 1.46.

Is tapa uisce a chur leis agus is mall é a bhaint amach, mar sin tosaigh íseal. Ár meastachán: tosaigh le **thart ar 70 go 80 mL do gach 100 g** (700 go 800 mL an cileagram, nó thart ar 11 go 12 US fl oz an punt). Maothaigh, measc agus criathraigh ag an tiús sin, ansin cuir uisce leis beagán ag an am go dtí go mbíonn an sainmheáchan ceart. Meánn 1 mL uisce 1 g, mar sin is féidir leat é a mheá. Má théann tú thar fóir, lig don ghlónra síothlú, ansin bain an t-uisce glé den bharr le spúinse nó doirt as é.

### Uirlisí agus uisce

- **Meascthóir liáin.** Deir Digitalfire go bhfuil ceann maith “riachtanach”. Déanann druil le sreang agus lián measctha an jab i mbuicéad. Coinníonn UT Austin ar siúl é 4 go 5 nóiméad ar a laghad tar éis don ghlónra cuma mheasctha a bheith air, agus coinníonn sé an lann ó thaobh an bhuicéid, mar is féidir léi plaisteach a scríobadh de.
- **Cumascóir.** “Oibríonn sé thar barr do bhaisceanna beaga” (Digitalfire). Coinnigh do ghlónra amháin é: ní mór gan é a thabhairt ar ais chuig an gcistin riamh.
- **Greadtóir nó bata.** Rogha Zakin nuair nach bhfuil meascthóir ann.

Bíonn an t-uisce difriúil freisin, agus tugann Digitalfire faoi deara go n-athraíonn sé an chaoi a n-iompraíonn draoib{{en: slurry}} í féin. Úsáideann Derek Au uisce osmóis droim ar ais mar go bhfuil a uisce sconna crua. Cibé rud a úsáideann tú, scríobh síos é.

### Céim ar chéim

1. Cuir ort do mhasc análaitheora{{en: respirator}}, agus lámhainní rubair má rachaidh do lámha isteach ann. Caitheann Zakin masc ó thús na meá go dtí go mbíonn an glónra fliuch.
2. Tomhais thart ar 70 go 80 mL uisce do gach 100 g púdair isteach sa bhuicéad.
3. Cuir an púdar meáite leis go réidh, ó airde íseal. Cuireann UT Austin púdar le huisce te; cuireann Zakin agus Au uisce le púdar. Molaimid púdar isteach in uisce, a chuireann níos lú deannaigh san aer, ach amháin d’oideas ina bhfuil mórán beintinít: measc a phúdair thirime le chéile ar dtús.
4. **Maothaigh** é: lig don phúdar maothú san uisce gan corraí. Fanann Digitalfire thart ar 20 nóiméad. Ní mór do phúdair ina bhfuil guma nó ceanglóir seasamh thar oíche.
5. Measc go dtí nach bhfuil aon phócaí tirime ná cnapáin fágtha.
6. Criathraigh faoi dhó é (féach thíos).
7. Clúdaigh é agus lig dó luí thar oíche, ansin measc arís é agus seiceáil an bhfuil sraith chrua i dtóin an bhuicéid.
8. Tomhais an sainmheáchan, agus cuir uisce leis beagán ag an am chun do sprioc a bhaint amach. Chun sainmheáchan tirim do ghlónra féin a fháil, meáigh an draoib chríochnaithe freisin (féach thíos).
9. Cuir lipéad ar an mbuicéad, agus scríobh síos a ndearna tú.
10. Glan fliuch: mapáil an t-urlár agus glan gach dromchla le ceirt fhliuch, taobh amuigh de choimeádáin na n-ábhar san áireamh.

### Criathrú

Is éard is **criathar**{{en: sieve}} ann ná scáileán mogallra i bhfráma. Nuair a bhrúitear glónra tríd le scuab, briseann sé cnapáin a fhágann an meascadh agus coinníonn sé siar cáithníní a thiocfadh amach mar spotaí dorcha sa bhácáil. Dá airde uimhir an **mesh**{{en: mesh}}, is ea is míne an scáileán: tá mogaill thart ar 0.18 mm i 80 mesh, agus thart ar 0.15 mm i 100 mesh.

Molann na foinsí mesh éagsúla. Criathraíonn Zakin faoi dhó trí 50 nó 80 mesh. Úsáideann Derek Au 120 mesh d’fhormhór na nglónraí, go háirithe iad siúd ina bhfuil cóbalt nó iarann: d’fhág trí chur trí 80 mesh spotaí iarainn fós i gceileadón amháin, agus leigheas cur amháin trí 120 mesh é. Coinníonn sé 60 go 80 mesh do ghlónraí luaithe agus do ghlónraí eile ina bhfuil ábhair gharbha. Molann Potterycrafts, sa Ríocht Aontaithe, 60 go 80 mesh. Rogha shábháilte réamhshocraithe:

Table: Cén criathar le húsáid
Label: Mesh criathair

| Glónra                                              | Criathar                   |
| --------------------------------------------------- | -------------------------- |
| Formhór na nglónraí                                 | Dhá chur trí 80 mesh       |
| Glónraí le hábhair datha mar chóbalt nó iarann      | 100 go 120 mesh            |
| Glónraí luaithe, agus glónraí eile le hábhair gharbha | 60 go 80 mesh            |

## Sainmheáchan {#specific-gravity}

Insíonn an **sainmheáchan**{{en: specific gravity}} (SM) duit cé mhéad púdair atá i do dhraoib{{en: slurry}}. Is é meáchan toirte glónra roinnte ar mheáchan na toirte céanna uisce. Is é 1.00 an t-uisce, agus meánn glónra ag {{SG 1.45}} 145 g sa 100 mL. Is trí mheascadh go sainmheáchan tomhaiste a fhaigheann tú an tiús céanna, agus an brat céanna, gach uair. Níl aon aonad aige, mar sin is mar a chéile é i ngraim nó in unsaí.

### É a thomhas trí 100 mL a mheá

1. Corraigh an glónra ionas nach bhfuil aon rud síothlaithe.
2. Cuir **sorcóir tomhais**{{en: graduated cylinder}} 100 mL (feadán tomhais ard marcáilte) nó steallaire 100 mL ar an meá, agus cuir an mheá ar nialas.
3. Líon é le glónra go dtí 100 mL go díreach, ag léamh an mhairc ag leibhéal na súl.
4. Meáigh é agus roinn na graim ar 100: is ionann 145 g agus sainmheáchan 1.45.

Marcálann Digitalfire cupán freisin ag leibhéal 500 g uisce, líonann sé go dtí an marc é le glónra, agus roinneann sé an meáchan ar 500; is cruinne tomhas níos mó agus níos lán. Is tapa an **hidriméadar**{{en: hydrometer}}, snámhán a léitear san áit a luíonn sé sa ghlónra, ach is féidir leis glónraí tiubha nó glóthaithe a mhíléamh. Léann hidriméadair na Ríochta Aontaithe, mar cheann Potclays, i gcéimeanna Baumé (°Bé). De réir ár n-uimhríochta, sainmheáchan = 145 ÷ (145 − °Bé), mar sin is ionann 46 °Bé agus thart ar 1.46. Tugann seanleabhair na Ríochta Aontaithe **meáchan pionta**, na hunsaí i bpionta impiriúil glónra: roinn ar 20 é, mar sin is ionann 29 oz agus thart ar shainmheáchan 1.45 (ár n-uimhríocht féin freisin).

### Cad is sprioc duit

Ní réitíonn na foinsí le chéile, go háirithe faoi scuabadh agus spraeáil, áit a dtugann an soláthraí Potclays sa Ríocht Aontaithe figiúirí i bhfad níos airde (agus deir sé go bhfuil a chuid féin “mar threoir amháin”). Glac le gach uimhir mar phointe tosaigh. Is é croí-chomhairle Digitalfire an sainmheáchan agus an glóthú a oibríonn do gach glónra a aimsiú, ansin iad a athdhéanamh agus iad a scríobh síos.

Table: Spriocanna sainmheáchain, nuair nach réitíonn na foinsí
Label: Spriocanna sainmheáchain

| Úsáid    | Digitalfire agus Glazy                                                                                                                                  | Potclays (an Ríocht Aontaithe)                     | Pointe tosaigh sábháilte                                       |
| -------- | ------------------------------------------------------------------------------------------------------------------------------------------------------- | -------------------------------------------------- | -------------------------------------------------------------- |
| Tumadh   | {{SG 1.40}} (do thumadh 5 soicind) go {{SG 1.50}} (do thumadh 1 soicind); is fearr a éiríonn le glónraí measctha sa bhaile atá glóthaithe ag {{SG 1.43–1.45}} | Glé: {{SG 1.46–1.48}}; daite: {{SG 1.61}}           | {{SG 1.45}}; tanaigh go dtí {{SG 1.43}} agus glóthaigh é má shileann sé |
| Scuabadh | {{SG 1.25}} (glé tanaí) go {{SG 1.55}} (mionsonraí dorcha)                                                                                               | {{SG 1.71–1.81}}                                   | Lean an táirge; úsáid CMC nó meán scuabtha                     |
| Spraeáil | Gan figiúr; deir Hopper, ag scríobh do Ceramic Arts Network, i bhfad níos tanaí, le dífhlocasach (breiseán a dhéanann draoib níos tanaí)                  | {{SG 1.71}}                                        | Gan uimhir iontaofa; ná spraeáil ach i mboth spraeála          |

Chun glónra tumtha a sheiceáil leis an tsúil, tumann AMACO ar feadh 5 soicind agus lorgaíonn sé brat atá chomh tiubh le dím, bonn deich gcent SAM. Bácálann Digitalfire tíleanna a tumadh ar feadh 5 soicind chun seiceáil.

### Uisce do sprioc-sainmheáchan: ár meastachán

Is é an tábla thíos ár n-uimhríocht féin, ní uimhríocht foinse. Glacann sé leis go bhfuil dlús 2.6 g sa cm³ ag cáithníní an phúdair, rud is toimhde é, ní tomhas. Athraíonn cré, ábhair intuaslagtha agus glóthú fíorghlónra, mar sin úsáid é chun tosú, ansin tomhais. Mar sheiceáil, tuarann sé {{SG 1.44}} do mheáchain chomhionanna púdair agus uisce, gar do {{SG 1.46}} a thomhais Digitalfire. Léiríonn sé freisin go dtosaíonn 70 go 80 mL do gach 100 g os cionn {{SG 1.50}}, níos tiubha ná mar a theastaíonn.

Table: Uisce do sprioc-sainmheáchan (ár meastachán)
Label: Uisce do sprioc-sainmheáchan

| Sprioc      | Do gach 100 g púdair |      An cileagram |             An punt |
| ----------- | -------------------: | ----------------: | ------------------: |
| {{SG 1.40}} |      thart ar 115 mL | thart ar 1150 mL | thart ar 18 US fl oz |
| {{SG 1.45}} |       thart ar 98 mL |  thart ar 980 mL | thart ar 15 US fl oz |
| {{SG 1.50}} |       thart ar 85 mL |  thart ar 850 mL | thart ar 13 US fl oz |
| {{SG 1.60}} |       thart ar 64 mL |  thart ar 640 mL | thart ar 10 US fl oz |

### Sainmheáchan tirim do ghlónra féin a fháil agus tú ag meascadh

Buille faoi thuairim is ea an 2.6 thuas. Is féidir figiúr do ghlónra féin, dlús a phúdair thirim, a oibriú amach ó thrí uimhir is féidir leat a thógáil agus tú ag meascadh. Leis, is féidir leat a oibriú amach ón sainmheáchan cé mhéad púdair atá in aon bhuicéad den ghlónra sin níos déanaí, agus an t-uisce don chéad bhaisc eile. Ár n-uimhríocht féin, ní uimhríocht foinse:

1. Scríobh síos meáchan an phúdair thirim sa bhaisc: iomlán an oidis.
2. Meáigh an buicéad folamh sula dtosaíonn tú, nó marcáil a mheáchan air.
3. Measc, criathraigh agus tabhair an glónra go dtí a shainmheáchan mar is gnách. Brúigh gach rud tríd an gcriathar agus sruthlaigh isteach sa bhuicéad é, ionas nach bhfágtar aon phúdar amuigh.
4. Meáigh an buicéad lán agus bain meáchan an bhuicéid de. Sin meáchan na draoibe.
5. Tomhais an sainmheáchan.

Ansin:

- **Uisce** = meáchan na draoibe − meáchan an phúdair.
- **Toirt na draoibe** i mL = meáchan na draoibe i ngraim ÷ sainmheáchan.
- **Toirt an phúdair** = toirt na draoibe − uisce (is ionann 1 g uisce agus 1 mL).
- **Sainmheáchan tirim** = meáchan an phúdair ÷ toirt an phúdair.

Mar shampla: déanann 1000 g púdair 1980 g draoibe ag {{SG 1.45}}. Is é 980 g an t-uisce, is é an draoib 1980 ÷ 1.45 = thart ar 1366 mL, tógann an púdar 1366 − 980 = 386 mL, agus is é an sainmheáchan tirim 1000 ÷ 386 = thart ar 2.59.

Meáigh an draoib ar fad ag an deireadh, ní an t-uisce agus tú á dhoirteadh, ionas nach n-áirítear uisce a ghalaíonn nó a imíonn ina steall. Méadaíonn earráidí beaga anseo: bogann léamh sainmheáchain atá 0.01 as an freagra thart ar 2 go 4%, níos mó do ghlónra níos tanaí. Úsáid baisc 1 kg nó níos mó, meá chruinn, agus modh an chupáin 500 g thuas don sainmheáchan. Tá formhór na n-ábhar coitianta idir thart ar 2.5 agus 2.9, mar sin is dócha gur botún tomhais atá i bhfigiúr i bhfad lasmuigh de sin, i nglónra nach bhfuil mórán siorcóin ná luaidhe ann. Scríobh an figiúr ar an oideas.

### Salann Epsom, CMC agus beintinít

Cuireann **salann Epsom** glónra ag glóthú beagán nuair a sheasann sé gan corraí agus ag sreabhadh arís nuair a chorraítear é. **Flocasú**{{en: flocculating}} a thugtar air seo, agus is **ticseatrópach**{{en: thixotropic}} glónra a iompraíonn é féin mar sin: téann sé air níos cothroime, sileann sé níos lú agus síothlaíonn sé níos lú. Molann Digitalfire tosú ag thart ar 2 g an galún nuair a bhíonn an sainmheáchan ceart (thart ar 0.5 g an lítear, ár n-aistriú féin) agus an méid a choigeartú gach uair a mheascann tú, mar níor cheart d’aon oideas an dáileog a shocrú. Molaimid é a thuaslagadh i mbeagán uisce te ar dtús. I sampla de chuid Digitalfire, shil glónra ag {{SG 1.45}}, mar sin thug uisce síos go {{SG 1.43}} é agus ghlóthaigh salann Epsom ar ais go huachtarach é, agus chuaigh sé air go cothrom. Seiceáil gharbh: corraigh, stop agus féach. Leanann glónra glóthaithe ar aghaidh ag bogadh ar feadh thart ar 2 nó 3 shoicind, ansin stopann sé agus preabann sé siar beagán.

Déanann **CMC**{{en: CMC gum}} (ceallalós carbocsaimeitile) draoib níos greamaithí agus níos moille ag triomú, agus fágann sé brat níos crua a choinníonn greim ar an bpota. Is mó a bhaineann sé le glónraí scuabtha agus le glónraí ina bhfuil mórán friot. Meascann sampla Digitalfire 3.75 g isteach i 1000 g draoibe, agus ní mór é a chur isteach le cumascóir. Ní ghlóthóidh glónra ina bhfuil CMC le salann Epsom, agus ós rud é go n-itheann miocróib an guma, is féidir leis athrú sa bhuicéad agus tosú ag bréantas.

Cabhraíonn **beintinít**{{en: bentonite}}, cré an-mhín, leis na cáithníní eile a choinneáil ar fuaidreán. De ghnáth braitheann glónraí tumtha ar 15 go 25% cré neamhbhácáilte chuige seo. D’oideas atá gann ar chré, cabhraíonn thart ar 1 go 3% beintinít; deir Digitalfire nár cheart go dteastódh beintinít níos mó ná 1% de mheáchan an ghlónra thirim ó ghlónra ina bhfuil níos mó ná 15% cré.

## Tíleanna tástála agus sraitheanna cumaisc {#testing}

### Tosaigh beag

Oibríonn Derek Au suas i dtrí chéim: tástáil 50 nó 100 g, triail 1 go 2 kg má oibríonn sí, ansin baisc stiúideo 5 go 10 kg. De réir ár meastacháin, déanann tástáil 100 g ag {{SG 1.45}} thart ar 135 mL (thart ar 4½ US fl oz) draoibe{{en: slurry}}, a dhóthain chun cúpla tíl bheag a thumadh i gcupán caol.

### Tástáil ar do chré féin

Is féidir le glónra cuma an-difriúil a bheith air ar chré eile nó in áith eile: thástáil Clay Art Center gach ceann dá ghlónraí athfhoirmlithe ar cheithre chré-ábhar, ag cón{{en: cone}} 6 agus ag cón 10. Molann treoir thosaitheoirí Potclays do thástáil glónra:

- 6 go 10 **dtíl tástála**{{en: test tiles}} (píosaí beaga chun glónra a thriail) den chré a úsáidfidh tú i ndáiríre, ag nótáil an bhfuil siad brioscbhácáilte nó cnámhthirim
- athrú amháin ag an am
- tumadh aonair agus tumadh dúbailte, chun an glónra a fheiceáil tanaí agus tiubh
- gach tíl sa lucht áithe céanna
- marc ar gach tíl roimh bhácáil, le stampa, snoíodóireacht nó peann luaidhe fo-ghlónra. Bíonn cuma chosúil ar thíleanna bácáilte, agus maireann marc a rinneadh roimh bhácáil tríd an áith, ionas gur féidir leat a insint i gcónaí cén t-oideas atá ar gach tíl.

Molaimid tíleanna a sheasann ina seasamh, ós rud é go gceileann tíl chothrom cé chomh fada is a ritheann glónra, le banda uigeachta chun a thaispeáint conas a athraíonn dath an ghlónra ar na himill, agus bonn lom. Cuir gach ceann ar mhias bheag nó ar phíosa brioscghréithe, nó ar sheilf a bhfuil brat seilfe uirthi, chun na braonta a cheapadh. Cuir **cón fianaise**{{en: witness cone}}, cón beag ceirmeach a lúbann nuair a fhaigheann sé a dhóthain teasa, in aice leis na tíleanna chun a thaispeáint cad a fuair siad; míníonn an [treoirleabhar bácála](/guides/firing) na cóin. Tabhair cód gearr do gach tíl, agus scríobh é in aice leis an oideas i do thaifid. Úsáideann Willers, ag scríobh do Ceramic Arts Network, uimhreacha agus litreacha, agus scríobhann sé an córas féin i dtosach an leabhair nótaí.

### Sraitheanna cumaisc

Is éard is **sraith cumaisc**{{en: line blend}} ann ná ró tástálacha a théann céim ar chéim go cothrom ó mheascán amháin go meascán eile: ó ghlónra amháin go dtí an dara ceann, nó ó bhunghlónra go dtí an glónra céanna le níos mó ábhair datha{{en: colorant}}. Céimníonn Derek Au, mar shampla, ocsaíd iarainn trí bhunghlónra glé i gcéimeanna 1%. Sábhálann modh toirte a luaitear le Ian Currie am, mar nach meascann tú ach an dá cheann:

1. Measc an dá ghlónra deiridh, A agus B, mar bhaisceanna den mhéid chéanna, agus criathraigh iad araon.
2. Cuir uisce leis an gceann is lú toirt go dtí go mbíonn an toirt fhliuch chéanna go díreach ag an dá cheann.
3. Corraigh iad araon, ansin tarraing gach meascán le steallaire isteach ina chupán uimhrithe féin.
4. Corraigh gach cupán agus tum tíl.

Inár sampla oibrithe, is é A 100 g de bhunghlónra glé, agus is é B an rud céanna le 4 g d’ocsaíd iarainn dhearg curtha leis (breis 4%). Tá an sciar céanna den bhunghlónra i ngach millilítear de B agus atá i millilítear de A, móide a chuid iarainn, mar sin téann na cupáin ó iarann ar bith go 4% i gcéimeanna 1%. Tugann gach ceann deiridh 100 mL don tsraith, agus clúdaíonn baisc 100 g é sin de réir ár meastacháin.

Table: Sraith cumaisc iarainn i gcúig chéim, 40 mL sa chupán (ár sampla oibrithe)
Label: Sampla de shraith cumaisc

| Cupán | Bunghlónra glé (A) | Bunghlónra le 4% iarainn (B) | Ocsaíd iarainn, % den bhunghlónra |
| ----- | -----------------: | ---------------------------: | --------------------------------: |
| 1     |              40 mL |                         0 mL |                                 0 |
| 2     |              30 mL |                        10 mL |                                 1 |
| 3     |              20 mL |                        20 mL |                                 2 |
| 4     |              10 mL |                        30 mL |                                 3 |
| 5     |               0 mL |                        40 mL |                                 4 |

Teastaíonn uimhríocht chúramach, dhá cheann deiridh atá measctha go maith agus ar shainmheáchan cothrom, agus meá chruinn don mhodh. Cumascann Derek Au de réir meáchain freisin seachas de réir toirte. Déanann **cumasc trí-aiseach**{{en: triaxial blend}} an rud céanna le trí cheann deiridh, leagtha amach ar thriantán.

> [!NOTE]
> Nuair is cosúil go bhfuil céim gealltanach, coinníonn **Sábháil mar chóip** ar an [leathanach oidis](/recipe) é mar oideas dá chuid féin agus fágann sé an bunoideas mar a bhí.

## Taifid a choinneáil {#records}

Cuireann Willers an aidhm go maith: “dóthain eolais chun na torthaí a d’aimsigh tú a athdhéanamh, nó a sheachaint”. Scríobh síos cad atá beartaithe agat a thástáil sula dtosaíonn tú, agus na torthaí nuair a fholmhaíonn tú an áith. Cuireann Potclays leis sin an cur i bhfeidhm, an tiús, an cré-ábhar{{en: clay body}} agus an bhácáil iomlán, lena n-áirítear rampaí, coinneálacha agus fuarú. Is éard is **rampa**{{en: ramp}} ann ná ráta téimh nó fuaraithe, mar {{60 °C; 108 °F}} san uair, agus coinníonn **coinneáil**{{en: hold}} an áith ag teocht amháin ar feadh ama shocraithe. Nótáil baiscuimhreacha, an t-uisce a d’úsáid tú agus aon ionadú: nuair a d’athraigh Clay Art Center a iathchloch, b’éigean thart ar leath dá ghlónraí a choigeartú.

Table: Cad atá le taifeadadh do gach baisc ghlónra (ár dteimpléad)
Label: Teimpléad taifid

| Cuid            | Cad atá le scríobh síos                                                                                                                                                                                                                                               |
| --------------- | --------------------------------------------------------------------------------------------------------------------------------------------------------------------------------------------------------------------------------------------------------------------- |
| Oideas          | An t-oideas agus a leagan; brandaí agus baiscuimhreacha na n-ábhar; aon ionadú                                                                                                                                                                                       |
| Meascadh        | Dáta; méid baisce; an t-uisce a cuireadh leis, agus a chineál (sconna, osmóis droim ar ais nó driogtha); sainmheáchan tar éis measctha agus an sainmheáchan deiridh; meáchan na draoibe críochnaithe, dá sainmheáchan tirim; salann Epsom, CMC agus beintinít a cuireadh leis; mesh an chriathair agus líon na gcur tríd |
| Cur i bhfeidhm  | Cré-ábhar; cón na brioscbhácála; tumadh, scuabadh nó doirteadh; am tumtha nó líon na mbrat; tiús tirim                                                                                                                                                               |
| Bácáil          | An áith agus suíomh na seilfe; an clár bácála, lena rampaí, coinneálacha agus fuarú; atmaisféar (ocsaídiú nó dí-ocsaídiú); a léirigh an cón fianaise, ní hamháin a raibh an áith socraithe air                                                                       |
| Toradh          | Dromchla agus dath; aon rith, snáithlíonrú nó poill bhioráin; grianghraif den tosach, den chúl agus den taobh; cód na tíle                                                                                                                                            |

> [!NOTE]
> San aip Glazecalc, coinníonn [oideas](/recipe) sábháilte an t-oideas féin. Taifeadann [taifead bácála](/firing) gach bácáil: an áith, an dáta, amanna, teochtaí, cóin agus nótaí. Coinníonn [nótaí](/notes) gach rud eile, mar an taifead baisce thuas agus a léirigh gach tíl.

## Foinsí {#sources}

- [Glazy: Raw materials](https://help.glazy.org/concepts/materials)
- [Glazy: Specific gravity](https://help.glazy.org/testing/specific-gravity)
- [Digitalfire: Specific gravity](https://digitalfire.com/glossary/specific+gravity)
- [Digitalfire: Epsom salts](https://digitalfire.com/material/epsom+salts)
- [Digitalfire: CMC gum](https://digitalfire.com/material/cmc%2Bgum)
- [Digitalfire: Dipping glaze](https://digitalfire.com/glossary/dipping+glaze)
- [Digitalfire: Bentonite](https://digitalfire.com/material/bentonite)
- [Digitalfire: Water solubility](https://digitalfire.com/glossary/water+solubility)
- [Digitalfire: Gerstley Borate](https://digitalfire.com/material/gerstley+borate)
- [Digitalfire: Mahavir potash feldspar](https://digitalfire.com/material/mahavir+potash+feldspar)
- [Digitalfire: Flint](https://digitalfire.com/material/flint)
- [Clay Art Center: The end of an era, the extinction of Custer feldspar](https://www.clayartcenter.org/clay-art-center-blog/2025/4/the-end-of-an-era-the-extinction-of-custer-feldspar)
- [Berkeley Potters Studio: What the flux, November 2023](https://www.berkeleypottersstudio.com/what-the-flux-nov-2023)
- [New Mexico Clay: Gerstley Borate Original](https://nmclay.com/gerstley-borate-original)
- [Ceramic Arts Network: Glaze chemistry 101, a quick course on mixing ceramic glazes (Zakin)](https://ceramicartsnetwork.org/daily/article/Glaze-Chemistry-101-A-Quick-Course-on-Mixing-Ceramic-Glazes)
- [Ceramic Arts Network: How to keep good records when testing ceramic glazes (Willers)](<https://ceramicartsnetwork.org/daily/article/how-to-keep-good-records-when-testing-ceramic-glazes-(and-improve-your-results!)>)
- [Ceramic Arts Network: 8 ways to apply glaze (Hopper)](https://ceramicartsnetwork.org/pottery-making-illustrated/pottery-making-illustrated-article/8-Ways-to-Apply-Glaze)
- [Derek Au: Mixing test glazes](https://www.derekau.net/blog/2016/02/24/mixing-test-glazes)
- [Derek Au: Digital scales for weighing glazes](https://derekau.net/blog/digital-scales-for-weighing-glazes/)
- [Derek Au: Triaxial testing](https://derekau.net/blog/triaxial-testing/)
- [UT Austin ceramics wiki: How to mix glazes](https://cloud.wikis.utexas.edu/wiki/display/ceramics/How+To+Mix+Glazes)
- [Potclays: The beginner's guide to glaze testing](https://www.potclays.co.uk/the-beginners-guide-to-glaze-testing/)
- [Potclays: Glaze hydrometer](https://www.potclays.co.uk/glaze-hydrometer)
- [Potterycrafts: Nordic Blue Mist powder glaze](https://potterycrafts.co.uk/products/potterycrafts-nordic-blue-mist-powder-glaze)
- [HSE: Glaze and colour preparation (CR1)](https://www.hse.gov.uk/PUBNS/guidance/cr1.pdf)
- [Valentine Clays: Flint technical data sheet](https://valentineclays.co.uk/cdn/shop/files/Flint_Damp_Dry_Technical_Data_Sheet.pdf)
- [Ceramic Arts Daily forum: Ian Currie test tiles](https://community.ceramicartsdaily.org/topic/7974-ian-currie-test-tiles-forums/page/16/)
