Repository: AaronFilson/glazecalc

# Glazecalc

**Free glaze chemistry for potters.** Enter a glaze recipe and see its unity molecular formula
(UMF): the fluxes, alumina and silica it becomes in the kiln, and their ratio. Keep your recipes,
materials, colorants, firing logs and notes together in one private notebook.

**[glazecalcapp.com](https://glazecalcapp.com)**: try it without an account. A free, non-commercial project by
Aaron Filson, in 57 languages, and usable from AI assistants through its MCP server.
<table>
  <tr>

## At a glance

For anyone reading the code; the [highlights](#highlights) below give the details.

- **Stack:** Angular 22 (standalone components, signals, zoneless), TypeScript on Node 24 with Express

File: client/public/i18n/guides/making-a-glaze/gu.md
---
title: ગ્લેઝ કેવી રીતે બનાવવો
lead: ગ્લેઝ કેવી રીતે ખરીદવો, સંગ્રહવો, વજન કરવો અને મિક્સ કરવો, તેને યોગ્ય ઘટ્ટતા કેવી રીતે આપવી, તમારી પોતાની માટી પર તેને કેવી રીતે ચકાસવો, અને ફરી બનાવી શકાય તેટલું કેવી રીતે લખી રાખવું.
---

## શરૂ કરતાં પહેલાં {#before-you-start}

ગ્લેઝ (કાચનો ઓપ){{en: glaze}} બનાવવો એટલે રેસિપી પ્રમાણે પાઉડર **કાચો માલ** (દળેલાં ખનિજ, માટીઓ અને **ફ્રિટ**{{en: frit}}, જે કારખાનામાં બનાવેલો અને દળીને પાઉડર કરેલો કાચ છે)નું વજન કરવું અને તેને પાણી સાથે મિક્સ કરીને **સ્લરી**{{en: slurry}} બનાવવી, એટલે પાણીમાં રહેલા પાઉડરનું ઘટ્ટ પ્રવાહી. પછી તેને ચાળવી, તેની ઘટ્ટતા ગોઠવવી, અને વાસણ પર તેનો ઉપયોગ કરતાં પહેલાં તમારી પોતાની માટી પર તેને ચકાસવી. આ માર્ગદર્શિકાનો દરેક આંકડો શરૂઆતનું બિંદુ છે: તમારા ગ્લેઝ માટે યોગ્ય પાણી, ઘટ્ટતા અને ચાળણી એ જ છે જે તમારા ટેસ્ટ બતાવે, તેથી તમે શું કરો છો અને શું મળે છે તે લખી રાખો.

### તમારે શું જોઈશે

- **વજનકાંટો**, જે ટેસ્ટ અને કલરન્ટ (રંગદ્રવ્ય){{en: colorants}} માટે 0.01 g સુધી બતાવે, અને કિલોગ્રામના બૅચ માટે એક મોટો.
- **ઢાંકણવાળા ડબ્બા**: સૂકી સામગ્રી માટે નીચા ડબ્બા, ગ્લેઝ માટે ડોલ. Derek Au ટેસ્ટ ગ્લેઝ ઢાંકણવાળા સૂપના ડબ્બામાં રાખે છે.
- **દરેક સામગ્રી માટે એક સ્વચ્છ સ્કૂપ**, જેથી એક પાઉડર ક્યારેય બીજામાં ન જાય.
- **હલાવવાનું સાધન**: મિક્સિંગ પૅડલવાળી ડ્રિલ, અથવા નાના ટેસ્ટ માટે ફક્ત ગ્લેઝ માટે રાખેલું બ્લેન્ડર. બીજું કંઈ ન હોય તો વ્હિસ્ક ચાલશે.
- **ચાળણીઓ**, જે યુનાઇટેડ કિંગડમમાં ‘sieve’ અને **‘lawn’** તરીકે વેચાય છે: 80 મેશ, અને કલરન્ટવાળા ગ્લેઝ માટે ઉપરાંત 100 કે 120 મેશ.
- **100 mLનો મેઝરિંગ સિલિન્ડર કે સિરિંજ**, વિશિષ્ટ ગુરુત્વ માપવા માટે.
- **લેબલ, વૉટરપ્રૂફ માર્કર અને નોટબુક**, અથવા Glazecalcની [નોંધો](/notes) અને [ફાયરિંગ લૉગ](/firing).
- **ટેસ્ટ ટાઇલ**{{en: test tiles}}, જે માટી પર તમે ગ્લેઝ લગાડશો તેમાંથી બનાવેલી.
- **રેસ્પિરેટર માસ્ક, રબરનાં મોજાં, સ્પંજ અને પોતું.**

> [!WARNING]
> **સૂકો ગ્લેઝ પાઉડર ધૂળનું જોખમ છે.** સ્ફટિકીય સિલિકા સૂકા ગ્લેઝનો 10 થી 60% ભાગ હોઈ શકે છે, અને બ્રિટનની Health and Safety Executive (HSE) કહે છે કે તેની ધૂળ સામાન્ય પ્રકાશમાં દેખાતી નથી. હળવેથી, ઓછી ઊંચાઈએથી સ્કૂપ કરો, ઢાંકણ બંધ રાખો, પાઉડરને જેમ બને તેમ જલદી ભીનો કરો, અને સફાઈ ભીની કરો, સાવરણીથી ક્યારેય નહીં. પાઉડર સૂકા હોય ત્યાં સુધી ચહેરા પર બરાબર બંધ બેસતો રેસ્પિરેટર પહેરો (યુનાઇટેડ સ્ટેટ્સમાં N95 કે P100, યુનાઇટેડ કિંગડમ અને EUમાં FFP2 કે FFP3, ઑસ્ટ્રેલિયા અને ન્યુઝીલૅન્ડમાં P2 કે P3). [સલામત મિશ્રણ અને વેન્ટિલેશન](/guides/safe-mixing) માર્ગદર્શિકામાં ધૂળ, રેસ્પિરેટર અને સફાઈની પૂરી માહિતી છે.

## સામગ્રી ખરીદવી {#buying-materials}

### ક્યાંથી ખરીદવી

પૉટર સિરૅમિક સપ્લાયર પાસેથી ખરીદે છે, જે માટી, ગ્લેઝ (કાચનો ઓપ){{en: glaze}}નો કાચો માલ અને સાધનો વેચે છે. કોષ્ટક તમારા દેશ માટે કેટલાક સપ્લાયર બતાવે છે, દરેકની તપાસ દુકાનની પોતાની સાઇટ પર કરી છે, અને તેની દુકાનો જોવા માટે તમે બીજો દેશ કે પ્રદેશ પસંદ કરી શકો છો. સ્ટોક બદલાતો રહે છે, તેથી ઑર્ડર કરતાં પહેલાં તપાસ કરો. Sibelco અને Imerys જેવા મોટા ઉત્પાદકો ઉદ્યોગને વેચે છે; પૉટર પોતાની સામગ્રી આવી દુકાનો દ્વારા ખરીદે છે. સિરૅમિક્સની સંદર્ભ સાઇટ Digitalfire બીજી જગ્યાઓ માટે સપ્લાયર દુકાનોની ડિરેક્ટરી રાખે છે.

::shops

### કેટલું ખરીદવું

સામાન્ય થેલી યુનાઇટેડ સ્ટેટ્સમાં **50 lb (22.7 kg)** અને બીજે બધે **25 kg (55 lb)**ની હોય છે, તેથી બંને લગભગ સરખી છે. ઘણા સપ્લાયર ટેસ્ટ માટે 1, 2.5 કે 5 kgના પૅક (આશરે 2.2, 5.5 કે 11 lb) પણ વેચે છે. ખુલ્લો રેસિપી ડેટાબેઝ Glazy સલાહ આપે છે કે જે સામગ્રી તમે સતત વાપરો છો (ફેલ્ડસ્પાર{{en: feldspar}}, સિલિકા{{en: silica}}, કેઓલિન (ચાઇના ક્લે){{en: kaolin}}, વ્હાઇટિંગ (કૅલ્શિયમ કાર્બોનેટ){{en: whiting}}, અને મિડ-ફાયર માટે ફ્રિટ) તે આખી થેલીમાં ખરીદો, જે ઘણી વાર 20 થી 30% સસ્તી પડે છે. **કલરન્ટ**, એટલે ગ્લેઝને રંગ આપતા ધાતુના ઑક્સાઇડ અને સ્ટેન (તૈયાર રંગદ્રવ્ય){{en: stains}}, ઓછા જથ્થામાં ખરીદો: મોટા ભાગના 5%થી ઓછા પ્રમાણમાં વપરાય છે. Glazyની નમૂનારૂપ ખરીદીની યાદીઓનો ખર્ચ યુનાઇટેડ સ્ટેટ્સના ભાવે મિડ-ફાયર માટે આશરે $515 અને હાઈ-ફાયર માટે $397 આવ્યો.

### શરૂઆતનો સેટ

કોઈ પણ તાપમાન માટે Glazyની મુખ્ય યાદી છે: સિલિકા, કેઓલિન, ફેલ્ડસ્પાર, વ્હાઇટિંગ, ઝિંક ઑક્સાઇડ, અને ડોલોમાઇટ કે ટૅલ્ક. મોટા ભાગના મિડ-ફાયર (કોન (શંકુ){{en: cone}} 5 થી 6) ગ્લેઝને બોરોન પણ જોઈએ છે, સામાન્ય રીતે ફ્રિટમાંથી, જેને Glazy “કાચા બોરેટ કરતાં સુસંગત અને ઓછું દ્રાવ્ય” કહે છે. નીચેનો સેટ અમારું સૂચન છે, જે Glazyની યાદી અને એક ફોરમની યાદી પરથી લીધો છે. [મૂળ સિદ્ધાંતોથી ગ્લેઝ](/guides/glazing-basics) માર્ગદર્શિકા સમજાવે છે કે દરેક સામગ્રી શું કામ કરે છે.

Table: સામગ્રીનો શરૂઆતનો સેટ (અમારું સૂચન)
Label: શરૂઆતનો સેટ

| સામગ્રી                                 | શું ખરીદવું                                                                                            |
| --------------------------------------- | ------------------------------------------------------------------------------------------------------ |
| સિલિકા (ફ્લિન્ટ પણ કહેવાય છે; નીચે જુઓ) | 325 મેશ, વધુ ઝીણો ગ્રેડ, જે Glazy ગ્લેઝ માટે પસંદ કરે છે                                               |
| કેઓલિન (યુનાઇટેડ કિંગડમમાં ચાઇના ક્લે)  | યુનાઇટેડ સ્ટેટ્સમાં EPK; યુનાઇટેડ કિંગડમમાં Grolleg કે બીજો ચાઇના ક્લે; ન્યુઝીલૅન્ડમાં NZ કેઓલિન       |
| પોટાશ ફેલ્ડસ્પાર                        | તમે જ્યાં રહો છો ત્યાં જે હાલ મળતું હોય તે, જેમ કે યુનાઇટેડ સ્ટેટ્સમાં Mahavir                         |
| નેફેલીન સાયનાઇટ                         | કોઈ પણ; Glazy નોંધે છે કે તેની ફ્લક્સ તરીકેની શક્તિ વધુ છે, અને તે ઘણી વાર લો અને મિડ ફાયરમાં વપરાય છે |
| વ્હાઇટિંગ                               | કોઈ પણ                                                                                                 |
| ટૅલ્ક                                   | એસ્બેસ્ટોસ-મુક્ત કોઈ પણ ગ્રેડ; તેની SDS તપાસો (‘સલામત મિશ્રણ અને વેન્ટિલેશન’ જુઓ)                      |
| બોરોન ફ્રિટ, મિડ-ફાયર માટે              | Ferro 3134, 3124 કે 3195; યુનાઇટેડ કિંગડમમાં Potterycrafts P3124 કે P3195                              |
| બેન્ટોનાઇટ અને કલરન્ટ                   | ઓછા જથ્થામાં                                                                                           |

### ડેટા શીટ અને સેફ્ટી ડેટા શીટ

દરેક સામગ્રી માટે બે દસ્તાવેજ માગો. **ટેક્નિકલ ડેટા શીટ** (TDS) તેનું **રાસાયણિક વિશ્લેષણ** આપે છે: પાઉડરમાં દરેક ઑક્સાઇડનો હિસ્સો, વજન પ્રમાણે. Glazecalc આના આધારે કામ કરે છે, અને તમે [સામગ્રીનું પેજ](/material) પર સપ્લાયરના વિશ્લેષણ પરથી સામગ્રી ઉમેરી શકો છો. **સેફ્ટી ડેટા શીટ** (SDS) કહે છે કે કાચા પાઉડરને કેવી રીતે સંભાળવો. દરેક SDS સાચવી રાખો, અને મિક્સ કરતાં પહેલાં તે વાંચો.

વિશ્લેષણ સરેરાશ હોય છે, વચન નહીં. Valentine Clays પોતાની ફ્લિન્ટ ડેટા શીટ પર “સરેરાશ મૂલ્યો. આ કોઈ સ્પેસિફિકેશન દર્શાવતાં નથી” છાપે છે, અને જુદાં જુદાં વર્ષોનાં Custer ફેલ્ડસ્પારનાં Glazyનાં વિશ્લેષણમાં સિલિકા આશરે 68.5% થી 72.4% સુધી છે. અમે સૂચવીએ છીએ કે દરેક થેલીનો **લૉટ નંબર** (તેનો બૅચ કોડ) તમારા રેકોર્ડમાં લખો, જેથી ખબર પડે કે તમારા ભરોસાપાત્ર ગ્લેઝમાં આવેલો ફેરફાર સામગ્રીને કારણે આવ્યો કે નહીં.

બ્રિટનની HSE ચેતવણી આપે છે કે સ્ફટિકીય સિલિકા “‘અસ્ફટિકમય સિલિકા’ તરીકે ખોટું લેબલ થયેલું હોઈ શકે છે”. અને SDS પાઉડર વિશે છે, વાસણ વિશે નહીં: પકવેલો ગ્લેઝ ખોરાક માટે સલામત છે કે નહીં તે વિશે તે કંઈ કહેતી નથી. તે ફક્ત પકવેલા વાસણનો પ્રયોગશાળામાં કરેલો લીચિંગ ટેસ્ટ (ધાતુઓ છૂટી પડવાની તપાસ){{en: leach test}} જ બતાવી શકે છે.

### નામ બદલાય છે, તેથી રસાયણ પ્રમાણે ખરીદો

ખાણો બંધ થતાં બ્રાન્ડનાં નામ આવે છે અને જાય છે. South Dakotaમાં 75 વર્ષથી વધુ ખોદાતું Custer ફેલ્ડસ્પાર 2023ના અંતમાં ખતમ થઈ ગયું. Clay Art Centerએ G-200 AU અને Mahavir વાપરવાનું શરૂ કર્યું ત્યારે તેના આશરે અડધા ગ્લેઝમાં ફેરફાર કરવા પડ્યા. G-200 અને G-200 HP પણ હવે મળતાં નથી, અને Laguna હવે Mahavir આયાત કરે છે, જેની રાસાયણિક રચના G-200ની નજીક છે.

**Gerstley Borate**, ઘણી જૂની રેસિપીમાં વપરાતું કુદરતી બોરોન ખનિજ, તેની ખાણ 2000માં બંધ થઈ ત્યારથી દુર્લભ છે, જોકે New Mexico Clayએ નવેમ્બર 2025માં જણાવ્યું કે Laguna “Gerstley Borate Original” પૂરું પાડી રહી હતી. **Gillespie Borate** વિકલ્પ તરીકે કેવું છે તે વિશે સ્રોતો સહમત નથી. તેનો ઉત્પાદક તેને ‘પાઉન્ડના બદલે પાઉન્ડ’ તરીકે વેચે છે. Berkeley Potters Studio કહે છે કે તે “સીધો વિકલ્પ નથી”, અને Digitalfireએ જોયું કે તેનાથી ગ્લેઝનો રંગ બદલાઈ ગયો. સલામત રસ્તો એ છે કે બંનેને તેમના ઑક્સાઇડ પ્રમાણે સરખાવો, પછી ટેસ્ટ કરો.

પ્રદેશ પ્રમાણે નામ પણ જુદાં હોય છે. ઉત્તર અમેરિકામાં **ફ્લિન્ટ**, ક્વાર્ટ્ઝ અને સિલિકા એ જ દળેલી સિલિકા દર્શાવે છે, અને Digitalfire કહે છે કે તમને સપ્લાયર પાસેથી સાચો ફ્લિન્ટ પાઉડર સંભવતઃ નહીં મળે. યુનાઇટેડ કિંગડમમાં ફ્લિન્ટ પોતે એક અલગ ઉત્પાદન છે: Valentine'sનું ફ્લિન્ટ કૅલ્સાઇન્ડ (તપાવેલી) સિલિકા છે. બંને લગભગ શુદ્ધ સિલિકા છે, તેથી અમે અપેક્ષા રાખીએ છીએ કે તે એકબીજાની નજીક હશે, પણ વિશ્લેષણ તપાસો. કેઓલિન માટે, Glazy કહે છે કે એકના બદલે એકની અદલાબદલી, જેમ કે EPKની જગ્યાએ કોઈ ચાઇના ક્લે, “ઘણી વાર સારી રીતે ચાલે છે, ખાસ કરીને જ્યારે પ્રમાણ \<10% હોય”.

ઘણી રેસિપીમાં એવી સામગ્રીનાં નામ હોય છે જે એક દેશમાં વેચાય છે અને બીજામાં નહીં. નીચેનું કોષ્ટક Glazecalcની લાઇબ્રેરીની દરેક એવી સામગ્રી લે છે જે તમે જ્યાં ખરીદો છો ત્યાં વેચાતી નથી, અને તેમનાં વિશ્લેષણ પ્રમાણે તે જ પ્રકારની સૌથી નજીકની, જે ત્યાં વેચાય છે, તે શોધે છે. આંકડો બતાવે છે કે બંને કેટલાં દૂર છે: 100 g સામગ્રી દીઠ તેમના પકવેલા ઑક્સાઇડ જેટલા ગ્રામથી અલગ પડે છે, દરેક ઑક્સાઇડનો સરવાળો કરીને. આશરે 15 gની અંદર, પહેલા ટેસ્ટમાં સામાન્ય રીતે એક બીજાની જગ્યા લઈ શકે છે. નામોમાં ઉત્પાદકો અને દુકાનોના પોતાના કોડ હોય છે, જેથી તમે તેમને નામથી માગી શકો.

::local-equivalents

> [!NOTE]
> Glazecalc સામગ્રીની સરખામણી નામથી નહીં, પણ પકવેલા ગ્લેઝમાં તે શું લાવે છે તેના આધારે કરે છે. જે સામગ્રી હવે બનતી નથી તેવી સામગ્રીવાળી [રેસિપી](/recipe) કહે છે કે હવે શું વપરાય છે. **પ્રમાણ સૂચવો અને સરખામણી કરો** વિકલ્પ માટે પ્રમાણની ફરી ગણતરી કરે છે, અને **મારી પાસે છે તેનાથી મેળવો** તમારી પાસેની સામગ્રીમાંથી રેસિપી ફરી બનાવે છે. બંને ફક્ત પકવેલા ઑક્સાઇડને મેળવે છે, તેથી પહેલાં નાનો બૅચ ટેસ્ટ કરો.

## સામગ્રી અને ગ્લેઝનો સંગ્રહ કરવો {#storing}

### સૂકી સામગ્રી

પાઉડર સૂકા રાખો, ઢાંકણવાળા ડબ્બામાં, જે તમે સ્કૂપ ન કરતા હો ત્યારે બંધ રહે; Glazy હવાચુસ્ત (ઍરટાઇટ) ડબ્બા સૂચવે છે. ઊંડા ડબ્બા કરતાં નીચા ડબ્બા પસંદ કરો: બ્રિટનની HSE નોંધે છે કે ઊંડા ડબ્બામાં તમારે ઝૂકવું પડે છે, અને ધૂળને વધુ ઊંચાઈએથી પડવું પડે છે. તેમને શેલ્ફ પર રાખો, જેથી નીચે પોતું કરી શકાય. સોડા ઍશ અને કૉર્નિશ સ્ટોન હવામાંથી ભેજ શોષી લે છે. ફોરમ પરનો એક પૉટર તેમને આશરે {{50 °C; 122 °F}} પર બેકિંગ શીટ પર સૂકવે છે, અને ચેતવણી આપે છે કે પાતળી પેઇન્ટની ડોલમાં થીજી જાય તેવા ગૅરેજમાં તિરાડ પડી શકે છે. અમે સૂચવીએ છીએ કે દ્રાવ્ય સામગ્રી (સોડા ઍશ, બોરેક્સ (ટંકણખાર), લિથિયમ કાર્બોનેટ, અને Gerstley Borate જેવા કાચા બોરેટ)ને હવાચુસ્ત અને ઘરની અંદર રાખો.

### મિક્સ કરેલો ગ્લેઝ

ડોલમાંનો ગ્લેઝ (કાચનો ઓપ){{en: glaze}} સતત બદલાતો રહે છે. અલ્પ દ્રાવ્ય સામગ્રી (નેફેલીન સાયનાઇટ, લિથિયમ કાર્બોનેટ, Gerstley Borate, કોલેમનાઇટ, સ્ટ્રૉન્શિયમ કાર્બોનેટ, અને સામાન્ય રીતે બધા ફ્રિટ{{en: frits}}) સમય જતાં ગ્લેઝ કેવી રીતે વહે છે તે બદલે છે અને નાના સ્ફટિક બની શકે છે, ગરમ ઓરડામાં વધુ. Gerstley Borate સ્લરી (ગ્લેઝ અને પાણીનું મિશ્રણ){{en: slurry}}ને જેલ જેવી બનાવે છે, “નાના ટકામાં પણ”. નીચે બેસી ગયેલા ગ્લેઝ પર બદામી રંગનું પાણી પાણીમાં દ્રાવ્ય થયેલું આયર્ન છે: તેને રેડી કાઢો અને સ્વચ્છ પાણીથી બદલો. આ પણ થવાની અપેક્ષા રાખો:

- **તળિયે કઠણ થર જામવો**: ઍડિટિવ વગર ચાલે તેટલો ઘટ્ટ મિક્સ કરેલો ગ્લેઝ ઘણી વાર નીચે બેસીને કઠણ થર બની જાય છે. તેને પાતળો કરીને અને જેલ જેવો બનાવીને મદદ મળે છે (‘વિશિષ્ટ ગુરુત્વ’ જુઓ).
- **ગંધ**, CMC જેવા ગુંદર ખાતા સૂક્ષ્મજીવોથી. ગંધ મારતો ગ્લેઝ પણ સારી રીતે લાગતો હોય તો વાપરી શકાય છે.
- **થીજી જવું**: ડોલને તેનાથી બચાવો. થીજેલી ડોલને ઓરડાના તાપમાને પીગળવા દો, અને તેમાં તિરાડ છે કે નહીં તે તપાસો.

વપરાયેલો ગ્લેઝ ફરી સ્ટૉકની ડોલમાં રેડશો નહીં, અને તેમાં બ્રશ બોળશો નહીં. સંગ્રહેલો ગ્લેઝ વાપરતાં પહેલાં તેને હલાવો, તેનું વિશિષ્ટ ગુરુત્વ{{en: specific gravity}} ફરી માપો, અને તેમાં ગાંઠ કે સ્ફટિક હોય તો તેને ચાળો.

### લેબલ

દરેક ડોલ પર વૉટરપ્રૂફ માર્કરથી લેબલ લખો. Ceramic Arts Network માટે લખતા Zakin ગ્લેઝનું નામ, કલરન્ટ સહિતની પૂરી રેસિપી, કોન, તારીખ અને, વહેંચાયેલા સ્ટુડિયોમાં, તમારા નામના પહેલા અક્ષરો આપે છે. અમે લક્ષ્ય વિશિષ્ટ ગુરુત્વ અને ઉમેરેલા એપ્સમ સૉલ્ટ કે CMC પણ ઉમેરવાનું સૂચવીએ છીએ. UT Austin પણ રંગકોડ વાપરે છે: લો-ફાયર માટે નારંગી ડોલ, મિડ-ફાયર માટે સફેદ. લેબલ વગરના ગ્લેઝને એવો ગ્લેઝ ગણો જેમાં સીસું હોઈ શકે, અને તેને ખોરાક માટેનાં વાસણ પર વાપરશો નહીં.

## વજન કરવું {#weighing}

### ટકા અને બૅચ

રેસિપી દરેક સામગ્રીને સૂકા વજનના ટકા તરીકે આપે છે. મુખ્ય સામગ્રી સામાન્ય રીતે મળીને 100 થાય છે, અને કલરન્ટ (રંગદ્રવ્ય){{en: colorants}} ઘણી વાર ઉપરથી ઉમેરાય છે. **બૅચ**, એટલે તમે એક વારમાં જે જથ્થો મિક્સ કરો, બનાવવા માટે બૅચના કદને 100 વડે ભાગીને જે મળે તેનાથી દરેક આંકડાને ગુણો. 5000 g માટે UT Austin 50 વડે ગુણે છે, તેથી 4%વાળી સામગ્રી 200 g બને છે.

> [!NOTE]
> [રેસિપીના પેજ](/recipe) પર **બૅચના વજન પ્રમાણે** ગુણાકાર કરી આપે છે: જેમ કે 500 g લખો, અને દરેક પ્રમાણ વજન કરવા માટેના ગ્રામમાં બદલાઈ જાય છે, અથવા જો તમે સેટિંગમાં પસંદ કરો તો પાઉન્ડ અને ઔંસમાં. **પ્રિન્ટ કરો** ફક્ત બૅચ યાદી આપી શકે છે, જેમાં એક ડોલમાં વજન કરવા માટે અત્યાર સુધીનો સરવાળો અને દરેક સામગ્રીની બાજુમાં ટિક કરવા માટેનું ખાનું હોય છે.

### તમારા સૌથી નાના પ્રમાણ મુજબ વજનકાંટો પસંદ કરો

વજનકાંટાનું **રિઝોલ્યુશન**, એટલે તે જે સૌથી નાનું પગલું બતાવે છે, નક્કી કરે છે કે તમે કેટલું નાનું પ્રમાણ સારી રીતે વજન કરી શકો. 100 gના ટેસ્ટમાં 0.5%ના કલરન્ટનું વજન 0.5 g થાય. 0.1 g સુધી બતાવતા વજનકાંટામાં 0.05 gની ભૂલ હોઈ શકે, જે તેના આશરે 10% છે; 0.15 g માટે ભૂલ આશરે ત્રીજા ભાગની હોય છે. આ અમારી ગણતરી છે, પણ તે બતાવે છે કે કલરન્ટ માટે વધુ ઝીણી ચોકસાઈવાળો વજનકાંટો કેમ જોઈએ.

કેટલો ઝીણો વજનકાંટો જોઈએ તે વિશે સલાહ જુદી જુદી છે. Derek Auને એક સસ્તો 200 gનો ડિજિટલ વજનકાંટો સતત અચોક્કસ લાગ્યો. જો તમે ફક્ત એક જ ખરીદો તો તે 0.01 g સુધી બતાવતો 200 gનો વજનકાંટો ભલામણ કરે છે, અને સારા ટ્રિપલ-બીમ બૅલન્સને “સસ્તા ડિજિટલ વજનકાંટા કરતાં ઘણું વધુ ભરોસાપાત્ર” ગણે છે. અમારા મતે સલામત પસંદગી છે ટેસ્ટ (50 થી 200 g) અને કલરન્ટ માટે 0.01 g, અને 1 kg (આશરે 2 lb) કે તેથી વધુના બૅચ માટે 0.1 g કે 1 g સુધી બતાવતો બેન્ચ વજનકાંટો. બંનેને સમયે સમયે કૅલિબ્રેશન વેઇટથી તપાસો.

### ક્રમમાં વજન કરો, અને દરેકને ટિક કરો

1. તમારી પાસે દરેક સામગ્રી પૂરતી છે કે નહીં તે તપાસો.
2. રેસ્પિરેટર માસ્ક પહેરો. વજનકાંટો સ્વચ્છ અને સમતલ છે કે નહીં તે તપાસો.
3. ખાલી ડબ્બો વજનકાંટા પર મૂકો અને **ટેર** દબાવો, જે રીડિંગને શૂન્ય કરે છે જેથી તમે ઉમેરો તેનું જ વજન થાય.
4. દરેક સામગ્રીનું વારાફરતી તેના પોતાના સ્વચ્છ સ્કૂપથી વજન કરો, આગલો ડબ્બો ખોલતા પહેલાં દરેક ડબ્બો બંધ કરો, અને સામગ્રી અંદર નાખતાં જ તેને ટિક કરો.

Derek Au એક જ બાઉલમાં અલગ અલગ ઢગલામાં વજન કરે છે, જેથી ભૂલ થાય તો તે પાછી સ્કૂપ કરીને કાઢી શકાય. જો તમે સામગ્રીઓ વચ્ચે ટેર કર્યા વગર એક જ ડોલમાં વજન કરો, તો Glazecalcનો અત્યાર સુધીનો સરવાળો કહે છે કે દરેક સામગ્રી પછી વજનકાંટો શું બતાવવો જોઈએ.

## મિક્સ કરવું અને ચાળવું {#mixing}

### કેટલું પાણી

સ્રોતો સહમત નથી. Derek Au ઘટ્ટ રાખીને શરૂ કરે છે, 100 g પાઉડર દીઠ 50 mL પાણીથી, અને પછીથી વધુ ઉમેરે છે. Potterycrafts એક પાઉડર ગ્લેઝ (કાચનો ઓપ){{en: glaze}} માટે 100 g દીઠ 65 mL આપે છે. UT Austin પાણી અને પાઉડરનું વજન સરખું લે છે, અને Digitalfireએ 20 kg પાઉડર 20 kg પાણીમાં નાખ્યો ત્યારે તેણે વિશિષ્ટ ગુરુત્વ{{en: specific gravity}} 1.46 માપ્યું.

પાણી ઉમેરવું ઝડપી છે અને કાઢવું ધીમું, તેથી ઓછાથી શરૂ કરો. અમારો અંદાજ: **100 g દીઠ આશરે 70 થી 80 mL**થી શરૂ કરો (kg દીઠ 700 થી 800 mL, અથવા પાઉન્ડ દીઠ આશરે 11 થી 12 US fl oz). તે ઘટ્ટતા પર પાઉડરને હલાવ્યા વગર પલળવા દો, મિક્સ કરો અને ચાળો, પછી વિશિષ્ટ ગુરુત્વ બરાબર થાય ત્યાં સુધી થોડું થોડું પાણી ઉમેરો. 1 mL પાણીનું વજન 1 g હોય છે, તેથી તમે તેનું વજન કરી શકો. જો પાણી વધુ પડી જાય, તો ગ્લેઝને બેસવા દો, પછી ઉપરનું સ્વચ્છ પાણી સ્પંજથી કાઢો કે રેડી કાઢો.

### સાધનો અને પાણી

- **પ્રોપેલર મિક્સર.** Digitalfire સારા મિક્સરને “આવશ્યક” કહે છે. ડોલમાં મિક્સિંગ પૅડલવાળી વાયરવાળી ડ્રિલ કામ કરી આપે છે. UT Austin ગ્લેઝ મિક્સ થયેલો દેખાય પછી પણ તેને ઓછામાં ઓછું 4 થી 5 મિનિટ ચલાવે છે, અને બ્લેડને ડોલથી દૂર રાખે છે, કારણ કે તે ડોલમાંથી પ્લાસ્ટિક છોલી કાઢી શકે છે.
- **બ્લેન્ડર.** તે “નાના બૅચ માટે ખૂબ સારું કામ કરે છે” (Digitalfire). તેને ફક્ત ગ્લેઝ માટે રાખો: તેને ક્યારેય રસોડામાં પાછું લઈ જશો નહીં.
- **વ્હિસ્ક કે લાકડી.** મિક્સર ન હોય ત્યારે Zakinની પસંદગી.

પાણી પણ જુદું જુદું હોય છે, અને Digitalfire નોંધે છે કે તે સ્લરી (ગ્લેઝ અને પાણીનું મિશ્રણ){{en: slurry}}ના વર્તનને બદલે છે. Derek Au રિવર્સ-ઑસ્મોસિસ પાણી વાપરે છે કારણ કે તેમના નળનું પાણી કઠણ (હાર્ડ વૉટર) છે. તમે જે વાપરો તે નોંધી રાખો.

### પગલાં પ્રમાણે

1. રેસ્પિરેટર માસ્ક પહેરો, અને તમારા હાથ અંદર જવાના હોય તો રબરનાં મોજાં. Zakin વજન કરવાની શરૂઆતથી ગ્લેઝ ભીનો થાય ત્યાં સુધી માસ્ક પહેરે છે.
2. ડોલમાં 100 g પાઉડર દીઠ આશરે 70 થી 80 mL પાણી માપીને નાખો.
3. વજન કરેલો પાઉડર હળવેથી, ઓછી ઊંચાઈએથી ઉમેરો. UT Austin ગરમ પાણીમાં પાઉડર ઉમેરે છે; Zakin અને Au પાઉડરમાં પાણી ઉમેરે છે. અમે પાણીમાં પાઉડર સૂચવીએ છીએ, જેથી ધૂળ ઓછી ઊડે, સિવાય કે ઘણું બેન્ટોનાઇટ ધરાવતી રેસિપી: તેના સૂકા પાઉડર પહેલાં એકસાથે હલાવો.
4. તેને **સ્લેક** કરો: પાઉડરને હલાવ્યા વગર પલળવા દો. Digitalfire આશરે 20 મિનિટ રાહ જુએ છે. ગુંદર કે બાઇન્ડરવાળા પાઉડરને આખી રાત રાખી મૂકવા જરૂરી છે.
5. સૂકા ભાગ કે ગાંઠ ન રહે ત્યાં સુધી મિક્સ કરો.
6. તેને બે વાર ચાળો (નીચે જુઓ).
7. તેને ઢાંકીને આખી રાત રહેવા દો, પછી ફરી મિક્સ કરો અને તળિયે કઠણ થર છે કે નહીં તે તપાસો.
8. વિશિષ્ટ ગુરુત્વ માપો, અને લક્ષ્ય સુધી પહોંચવા થોડું થોડું પાણી ઉમેરો. તમારા ગ્લેઝનું પોતાનું સૂકું વિશિષ્ટ ગુરુત્વ જાણવા માટે, તૈયાર સ્લરીનું વજન પણ કરો (નીચે જુઓ).
9. ડોલ પર લેબલ લગાવો, અને તમે શું કર્યું તે લખો.
10. ભીની સફાઈ કરો: ફર્શ પર પોતું કરો અને દરેક સપાટી લૂછો, સામગ્રીના ડબ્બાની બહારની બાજુ સહિત.

### ચાળવું

**ચાળણી** એટલે ફ્રેમમાં લગાવેલી જાળી. ગ્લેઝને બ્રશથી તેમાંથી દબાવીને કાઢવાથી મિક્સ કર્યા પછી રહી ગયેલી ગાંઠ તૂટી જાય છે અને એવા કણ અટકી જાય છે જે પકવતાં ટપકાં તરીકે દેખાય. **મેશ** નંબર જેટલો વધુ, જાળી એટલી ઝીણી: 80 મેશમાં આશરે 0.18 mmનાં છિદ્ર હોય છે, અને 100 મેશમાં આશરે 0.15 mm.

સ્રોતો જુદા જુદા મેશની ભલામણ કરે છે. Zakin 50 કે 80 મેશમાંથી બે વાર ચાળે છે. Derek Au મોટા ભાગના ગ્લેઝ માટે 120 મેશ વાપરે છે, ખાસ કરીને કોબાલ્ટ કે આયર્નવાળા માટે: 80 મેશમાંથી ત્રણ વાર ચાળ્યા પછી પણ એક સેલાડોનમાં આયર્નનાં ટપકાં રહી ગયાં, અને 120 મેશમાંથી એક જ વાર ચાળવાથી તે દૂર થયાં. તે ઍશ ગ્લેઝ અને બરછટ સામગ્રીવાળા બીજા ગ્લેઝ માટે 60 થી 80 મેશ રાખે છે. યુનાઇટેડ કિંગડમમાં Potterycrafts 60 થી 80 મેશ સૂચવે છે. એક સલામત શરૂઆત:

Table: કઈ ચાળણી વાપરવી
Label: ચાળણીનો મેશ

| ગ્લેઝ                                     | ચાળણી              |
| ----------------------------------------- | ------------------ |
| મોટા ભાગના ગ્લેઝ                          | 80 મેશમાંથી બે વાર |
| કોબાલ્ટ કે આયર્ન જેવા કલરન્ટવાળા ગ્લેઝ    | 100 થી 120 મેશ     |
| ઍશ ગ્લેઝ, અને બરછટ સામગ્રીવાળા બીજા ગ્લેઝ | 60 થી 80 મેશ       |

## વિશિષ્ટ ગુરુત્વ {#specific-gravity}

**વિશિષ્ટ ગુરુત્વ**{{en: specific gravity}} બતાવે છે કે તમારી સ્લરી (ગ્લેઝ અને પાણીનું મિશ્રણ){{en: slurry}}માં કેટલો પાઉડર છે. તે ગ્લેઝ (કાચનો ઓપ){{en: glaze}}ના અમુક કદના વજનને પાણીના એટલા જ કદના વજન વડે ભાગવાથી મળે છે. પાણીનું વિશિષ્ટ ગુરુત્વ 1.00 છે, અને {{SG 1.45}}વાળા ગ્લેઝનું 100 mL દીઠ વજન 145 g હોય છે. માપેલા વિશિષ્ટ ગુરુત્વ સુધી મિક્સ કરવાથી જ તમને દર વખતે એ જ ઘટ્ટતા અને એ જ પડ મળે છે. તેને કોઈ એકમ નથી, તેથી ગ્રામમાં કે ઔંસમાં તે સરખું જ છે.

### 100 mLનું વજન કરીને તેને માપો

1. ગ્લેઝને હલાવો જેથી કશું બેસી ન ગયું હોય.
2. 100 mLનો **મેઝરિંગ સિલિન્ડર** (માપનાં નિશાનવાળી ઊંચી નળી) કે 100 mLની સિરિંજ વજનકાંટા પર મૂકો, અને ટેર કરો.
3. તેને ગ્લેઝથી બરાબર 100 mL સુધી ભરો, નિશાન આંખની સમાન ઊંચાઈએ વાંચીને.
4. તેનું વજન કરો અને ગ્રામને 100 વડે ભાગો: 145 g એટલે વિશિષ્ટ ગુરુત્વ 1.45.

Digitalfire એક કપમાં 500 g પાણીની સપાટીએ નિશાન પણ કરે છે, તેને ગ્લેઝથી નિશાન સુધી ભરે છે, અને વજનને 500 વડે ભાગે છે; મોટું, વધુ ભરેલું માપ વધુ ચોક્કસ હોય છે. **હાઇડ્રોમીટર**, એક તરતું સાધન જે ગ્લેઝમાં જ્યાં બેસે તે જગ્યાએથી વાંચવામાં આવે છે, ઝડપી છે પણ ઘટ્ટ કે જેલ જેવા ગ્લેઝને ખોટું વાંચી શકે છે. યુનાઇટેડ કિંગડમના હાઇડ્રોમીટર, જેમ કે Potclaysના, બોમે અંશ (°Bé)માં વાંચે છે. અમારી ગણતરી પ્રમાણે, વિશિષ્ટ ગુરુત્વ = 145 ÷ (145 − °Bé), તેથી 46 °Bé આશરે 1.46 થાય. યુનાઇટેડ કિંગડમનાં જૂનાં પુસ્તકો **પિન્ટ વજન** આપે છે, એટલે ઇમ્પીરિયલ પિન્ટ ગ્લેઝમાં કેટલા ઔંસ: તેને 20 વડે ભાગો, તેથી 29 oz આશરે વિશિષ્ટ ગુરુત્વ 1.45 થાય (આ પણ અમારી ગણતરી).

### શું લક્ષ્ય રાખવું

સ્રોતો સહમત નથી, ખાસ કરીને બ્રશ અને સ્પ્રે માટે, જ્યાં યુનાઇટેડ કિંગડમનો સપ્લાયર Potclays ઘણા ઊંચા આંકડા આપે છે (તેના પોતાના “ફક્ત દિશાસૂચન માટે” છે). દરેક આંકડાને શરૂઆતનું બિંદુ ગણો. Digitalfireની મુખ્ય સલાહ છે કે દરેક ગ્લેઝ માટે કામ કરતું વિશિષ્ટ ગુરુત્વ અને જેલ જેવી સ્થિતિ શોધો, પછી તેમને દોહરાવો અને લખી રાખો.

Table: વિશિષ્ટ ગુરુત્વનાં લક્ષ્ય, જ્યાં સ્રોતો સહમત નથી
Label: વિશિષ્ટ ગુરુત્વનાં લક્ષ્ય

| ઉપયોગ          | Digitalfire અને Glazy                                                                                                                                     | Potclays (યુનાઇટેડ કિંગડમ)                 | સલામત શરૂઆતનું બિંદુ                                                       |
| -------------- | --------------------------------------------------------------------------------------------------------------------------------------------------------- | ------------------------------------------ | -------------------------------------------------------------------------- |
| બોળવું         | {{SG 1.40}} (5 સેકન્ડના બોળવા માટે) થી {{SG 1.50}} (1 સેકન્ડના બોળવા માટે); ઘરે મિક્સ કરેલા અને જેલ કરેલા ગ્લેઝ {{SG 1.43–1.45}} પર સૌથી સારું કામ કરે છે | ક્લિયર {{SG 1.46–1.48}}; રંગીન {{SG 1.61}} | {{SG 1.45}}; જો ટપકે તો {{SG 1.43}} સુધી પાતળો કરો અને તેને જેલ જેવો બનાવો |
| બ્રશથી લગાડવું | {{SG 1.25}} (પાતળો ક્લિયર) થી {{SG 1.55}} (ઘેરી વિગત)                                                                                                     | {{SG 1.71–1.81}}                           | ઉત્પાદનની સૂચના પ્રમાણે કરો; CMC ગુંદર કે બ્રશિંગ મીડિયમ વાપરો             |
| સ્પ્રે કરવું   | કોઈ આંકડો નથી; Ceramic Arts Network માટે લખતા Hopper કહે છે કે ઘણો પાતળો, ડિફ્લોક્યુલન્ટ (સ્લરીને વધુ વહેતી બનાવતું ઍડિટિવ) સાથે                          | {{SG 1.71}}                                | કોઈ ભરોસાપાત્ર આંકડો નથી; ફક્ત સ્પ્રે બૂથમાં જ સ્પ્રે કરો                  |

બોળવાના ગ્લેઝને આંખથી તપાસવા માટે, AMACO 5 સેકન્ડ બોળે છે અને એવું પડ શોધે છે જે આશરે US ડાઇમ (અમેરિકાનો નાનો સિક્કો)ની જાડાઈ જેટલું હોય. Digitalfire તપાસ માટે 5 સેકન્ડ બોળેલી ટાઇલ પકવે છે.

### લક્ષ્ય વિશિષ્ટ ગુરુત્વ માટે પાણી: અમારો અંદાજ

નીચેનું કોષ્ટક અમારી પોતાની ગણતરી છે, કોઈ સ્રોતની નહીં. તે માને છે કે પાઉડરના કણની ઘનતા 2.6 g પ્રતિ cm³ છે, જે એક ધારણા છે, માપ નથી. માટી, દ્રાવ્ય સામગ્રી અને જેલ થવું, આ બધું વાસ્તવિક ગ્લેઝને બદલે છે, તેથી તેનો ઉપયોગ શરૂઆત માટે કરો, પછી માપો. ચકાસણી તરીકે, પાઉડર અને પાણીના સરખા વજન માટે તે {{SG 1.44}} અનુમાન કરે છે, જે Digitalfireએ માપેલા {{SG 1.46}}ની નજીક છે. તે એ પણ બતાવે છે કે 100 g દીઠ 70 થી 80 mLથી શરૂ કરવાનો અર્થ છે કે તમે {{SG 1.50}}થી વધુ પર હશો, જે તમારી જરૂર કરતાં વધુ ઘટ્ટ છે.

Table: લક્ષ્ય વિશિષ્ટ ગુરુત્વ માટે પાણી (અમારો અંદાજ)
Label: લક્ષ્ય વિશિષ્ટ ગુરુત્વ માટે પાણી

| લક્ષ્ય      | 100 g પાઉડર દીઠ | કિલોગ્રામ દીઠ |       પાઉન્ડ દીઠ |
| ----------- | --------------: | ------------: | ---------------: |
| {{SG 1.40}} |     આશરે 115 mL |  આશરે 1150 mL | આશરે 18 US fl oz |
| {{SG 1.45}} |      આશરે 98 mL |   આશરે 980 mL | આશરે 15 US fl oz |
| {{SG 1.50}} |      આશરે 85 mL |   આશરે 850 mL | આશરે 13 US fl oz |
| {{SG 1.60}} |      આશરે 64 mL |   આશરે 640 mL | આશરે 10 US fl oz |

### મિક્સ કરતી વખતે તમારા પોતાના ગ્લેઝનું સૂકું વિશિષ્ટ ગુરુત્વ શોધો

ઉપરનો 2.6 એક અંદાજ છે. તમારા પોતાના ગ્લેઝનો આંકડો, એટલે તેના સૂકા પાઉડરની ઘનતા, મિક્સ કરતી વખતે તમે લઈ શકો તેવા ત્રણ આંકડા પરથી ગણી શકાય છે. તેના વડે, પછીથી તમે એ ગ્લેઝની કોઈ પણ ડોલમાં કેટલો પાઉડર છે તે વિશિષ્ટ ગુરુત્વ પરથી ગણી શકો છો, અને આગલી બૅચ માટેનું પાણી પણ. આ અમારી ગણતરી છે, કોઈ સ્રોતની નહીં:

1. બૅચમાંના સૂકા પાઉડરનું વજન લખી લો: રેસિપીનો સરવાળો.
2. શરૂ કરતા પહેલાં ખાલી ડોલનું વજન કરો, અથવા તેનું વજન તેના પર લખી રાખો.
3. હંમેશની જેમ ગ્લેઝ મિક્સ કરો, ચાળો અને તેના વિશિષ્ટ ગુરુત્વ સુધી લાવો. બધું ચાળણીમાંથી પસાર કરો અને તેને ધોઈને ડોલમાં નાખો, જેથી કોઈ પાઉડર બાકી ન રહે.
4. ભરેલી ડોલનું વજન કરો અને તેમાંથી ડોલનું વજન બાદ કરો. એ સ્લરીનું વજન છે.
5. વિશિષ્ટ ગુરુત્વ માપો.

પછી:

- **પાણી** = સ્લરીનું વજન − પાઉડરનું વજન.
- mLમાં **સ્લરીનું કદ** = ગ્રામમાં સ્લરીનું વજન ÷ વિશિષ્ટ ગુરુત્વ.
- **પાઉડરનું કદ** = સ્લરીનું કદ − પાણી (1 g પાણી એટલે 1 mL).
- **સૂકું વિશિષ્ટ ગુરુત્વ** = પાઉડરનું વજન ÷ પાઉડરનું કદ.

ઉદાહરણ: 1000 g પાઉડરથી {{SG 1.45}} પર 1980 g સ્લરી બને છે. પાણી 980 g છે, સ્લરી 1980 ÷ 1.45 = આશરે 1366 mL છે, પાઉડર 1366 − 980 = 386 mL જગ્યા રોકે છે, અને સૂકું વિશિષ્ટ ગુરુત્વ 1000 ÷ 386 = આશરે 2.59 છે.

પાણી રેડતી વખતે તેનું નહીં, અંતે આખી સ્લરીનું વજન કરો, જેથી ઊડી ગયેલું કે છલકાઈ ગયેલું પાણી ગણતરીમાં ન આવે. અહીં નાની ભૂલો મોટી થાય છે: વિશિષ્ટ ગુરુત્વના માપમાં 0.01નો ફરક જવાબને આશરે 2થી 4% ખસેડે છે, પાતળા ગ્લેઝ માટે વધુ. 1 kg કે તેથી વધુની બૅચ, ચોક્કસ વજનકાંટો, અને વિશિષ્ટ ગુરુત્વ માટે ઉપરની 500 gના કપની રીત વાપરો. મોટા ભાગની સામાન્ય સામગ્રી આશરે 2.5 અને 2.9ની વચ્ચે હોય છે, તેથી બહુ ઝિર્કોન કે સીસા વગરના ગ્લેઝમાં એનાથી ઘણો દૂરનો આંકડો સંભવતઃ માપવાની ભૂલ બતાવે છે. આંકડો રેસિપી પર લખી રાખો.

### એપ્સમ સૉલ્ટ, CMC ગુંદર અને બેન્ટોનાઇટ

**એપ્સમ સૉલ્ટ** ગ્લેઝને સ્થિર રહે ત્યારે થોડો જેલ જેવો બનાવે છે અને હલાવવામાં આવે ત્યારે ફરી વહેતો કરે છે. આને **ફ્લોક્યુલેટ કરવું**{{en: flocculating}} કહે છે, અને આ રીતે વર્તતો ગ્લેઝ **થિક્સોટ્રોપિક**{{en: thixotropic}} છે: તે વધુ સમાન રીતે લાગે છે, ઓછો ટપકે છે અને ઓછો બેસે છે. Digitalfire વિશિષ્ટ ગુરુત્વ બરાબર થઈ જાય પછી ગૅલન દીઠ આશરે 2 gથી શરૂ કરવાનું સૂચવે છે (લગભગ લિટર દીઠ 0.5 g, અમારું રૂપાંતર) અને દર વખતે મિક્સ કરતી વખતે પ્રમાણ ગોઠવવાનું કહે છે, કારણ કે કોઈ રેસિપીએ માત્રા નક્કી કરવી ન જોઈએ. અમે સૂચવીએ છીએ કે તેનું પહેલાં થોડા ગરમ પાણીમાં દ્રાવણ બનાવો. Digitalfireના એક ઉદાહરણમાં {{SG 1.45}}વાળો ગ્લેઝ ટપકતો હતો, તેથી પાણીથી તેને {{SG 1.43}} સુધી ઘટાડ્યો અને એપ્સમ સૉલ્ટથી તેને ફરી જેલ જેવો, મલાઈ જેવો બનાવ્યો, અને તે સમાન રીતે લાગ્યો. એક મોટા અંદાજની તપાસ: હલાવો, હલાવવાનું બંધ કરો અને જુઓ. જેલ થયેલો ગ્લેઝ આશરે 2 કે 3 સેકન્ડ સુધી હલતો રહે છે, પછી અટકી જાય છે અને થોડો પાછો ઊછળે છે.

**CMC ગુંદર** (કાર્બોક્સિમિથાઇલ સેલ્યુલોઝ) સ્લરીને વધુ ચીકણી અને સુકાવામાં ધીમી બનાવે છે, અને વાસણ પર ચોંટી રહે તેવું વધુ કઠણ પડ છોડે છે. તે બ્રશથી લગાડવાના ગ્લેઝ અને ફ્રિટનું પ્રમાણ વધુ હોય તેવા ગ્લેઝ માટે સૌથી વધુ મહત્ત્વનો છે. Digitalfireનું ઉદાહરણ 1000 g સ્લરીમાં 3.75 g ભેળવે છે, અને તેને બ્લેન્ડરથી ઉમેરવું જરૂરી છે. CMCવાળો ગ્લેઝ એપ્સમ સૉલ્ટથી જેલ બનશે નહીં, અને સૂક્ષ્મજીવો ગુંદર ખાતા હોવાથી, તે ડોલમાં બદલાઈ શકે છે અને ગંધ મારવા લાગી શકે છે.

**બેન્ટોનાઇટ**, એક ખૂબ ઝીણી માટી, બીજા કણને પાણીમાં તરતા રાખવામાં મદદ કરે છે. બોળવાના ગ્લેઝ આ માટે સામાન્ય રીતે 15 થી 25% કાચી માટી પર આધાર રાખે છે. માટી ઓછી હોય તેવી રેસિપી માટે આશરે 1 થી 3% બેન્ટોનાઇટ મદદ કરે છે; Digitalfire કહે છે કે 15%થી વધુ માટીવાળા ગ્લેઝને સૂકા ગ્લેઝના વજનના 1%થી વધુ બેન્ટોનાઇટની જરૂર ન પડવી જોઈએ.

## ટેસ્ટ ટાઇલ અને લાઇન બ્લેન્ડ {#testing}

### નાના પાયે શરૂ કરો

Derek Au ત્રણ પગલાંમાં આગળ વધે છે: 50 કે 100 gનો ટેસ્ટ, જો તે ચાલે તો 1 થી 2 kgની ટ્રાયલ, પછી 5 થી 10 kgનો સ્ટુડિયો બૅચ. અમારા અંદાજ પ્રમાણે, {{SG 1.45}} પર 100 gનો ટેસ્ટ આશરે 135 mL (આશરે 4½ US fl oz) સ્લરી (ગ્લેઝ અને પાણીનું મિશ્રણ){{en: slurry}} બનાવે છે, જે એક સાંકડા કપમાં થોડી નાની ટાઇલ બોળવા માટે પૂરતી છે.

### તમારી પોતાની માટી પર ટેસ્ટ કરો

ગ્લેઝ (કાચનો ઓપ){{en: glaze}} બીજી માટી પર કે બીજી કિલ્ન (ભઠ્ઠી)માં ઘણો જુદો દેખાઈ શકે છે: Clay Art Centerએ પોતાના દરેક ફરી ઘડેલા ગ્લેઝને ચાર ક્લે બૉડી{{en: clay bodies}} પર, કોન 6 અને કોન 10 પર ચકાસ્યો. ગ્લેઝ ટેસ્ટિંગ માટે Potclaysની શરૂઆત કરનારાઓ માટેની પુસ્તિકા સૂચવે છે:

- તમે ખરેખર જે માટી વાપરશો તેની 6 થી 10 **ટેસ્ટ ટાઇલ**{{en: test tiles}} (ગ્લેઝ અજમાવવા માટેના નાના ટુકડા), અને નોંધ કરો કે તે બિસ્ક (પ્રથમ પકવણી){{en: bisqued}} કરેલી છે કે બોન-ડ્રાય (પૂરેપૂરું સૂકું)
- એક સમયે એક જ ફેરફાર
- એક વાર બોળવું અને બે વાર બોળવું, જેથી ગ્લેઝ પાતળો અને ઘટ્ટ દેખાય
- દરેક ટાઇલ એક જ કિલ્ન લોડમાં
- પકવતા પહેલાં દરેક ટાઇલ પર નિશાન, સ્ટેમ્પ, કોતરણી કે અન્ડરગ્લેઝ પેન્સિલથી. પકવેલી ટાઇલ એકસરખી દેખાય છે, અને પકવતા પહેલાં કરેલું નિશાન કિલ્નમાંથી ટકી રહે છે, તેથી કઈ ટાઇલ કઈ રેસિપીની છે તે તમે હંમેશાં કહી શકો છો.

અમે સીધી ઊભી રહે તેવી ટાઇલ સૂચવીએ છીએ, કારણ કે સપાટ ટાઇલ ગ્લેઝ કેટલો વહી ગયો તે છુપાવે છે, સાથે કિનારીઓ પર ગ્લેઝ કેવી રીતે રંગ બદલે (બ્રેક) તે બતાવવા માટે બનાવટવાળી પટ્ટી, અને ગ્લેઝ વગરનું તળિયું. દરેકને ટીપાં ઝીલવા માટે નાની રકાબી કે બિસ્કના ટુકડા પર, અથવા કિલ્ન વૉશ લગાવેલા શેલ્ફ પર મૂકો. ટાઇલને મળેલી ગરમી બતાવવા માટે ટાઇલની નજીક એક **વિટનેસ કોન**{{en: witness cone}}, એટલે પૂરતી ગરમી મળતાં વળી જતો નાનો સિરૅમિક કોન, મૂકો; કોન વિશે [સાદી કિલ્નમાં ફાયરિંગ](/guides/firing) માર્ગદર્શિકા સમજાવે છે. દરેક ટાઇલને ટૂંકો કોડ આપો, અને તમારા રેકોર્ડમાં રેસિપી સામે તે લખો. Ceramic Arts Network માટે લખતા Willers નંબર અને અક્ષર વાપરે છે, અને પદ્ધતિ પોતે નોટબુકના આગળના પાને લખે છે.

### લાઇન બ્લેન્ડ

**લાઇન બ્લેન્ડ**{{en: line blend}} એ ટેસ્ટની એક હરોળ છે જે એક મિશ્રણથી બીજા મિશ્રણ સુધી સરખા પગલે જાય છે: એક ગ્લેઝથી બીજા ગ્લેઝ સુધી, અથવા બેઝ ગ્લેઝથી એ જ ગ્લેઝ સુધી જેમાં કલરન્ટ (રંગદ્રવ્ય){{en: colorant}} વધુ હોય. ઉદાહરણ તરીકે, Derek Au ક્લિયર બેઝમાં આયર્ન ઑક્સાઇડને 1%ના વધારાથી ક્રમશઃ વધારે છે. Ian Currie સાથે જોડાયેલી કદ આધારિત (વૉલ્યુમેટ્રિક) પદ્ધતિ સમય બચાવે છે, કારણ કે તમે ફક્ત બે છેડા મિક્સ કરો છો:

1. બંને છેડાના ગ્લેઝ, A અને B, સરખા કદના બૅચ તરીકે મિક્સ કરો, અને બંનેને ચાળો.
2. જેનું કદ ઓછું હોય તેમાં પાણી ઉમેરો, જ્યાં સુધી બંનેનું ભીનું કદ બરાબર સરખું ન થાય.
3. બંનેને હલાવો, પછી દરેક મિશ્રણને સિરિંજથી તેના પોતાના નંબરવાળા કપમાં ખેંચી લો.
4. દરેક કપ હલાવો અને એક ટાઇલ બોળો.

અમારા ગણી બતાવેલા ઉદાહરણમાં, A એટલે 100 g ક્લિયર બેઝ, અને B એટલે એ જ, જેમાં 4 g રેડ આયર્ન ઑક્સાઇડ ઉમેર્યો હોય (4%નો ઉમેરો). B નો દરેક મિલીલિટર A ના મિલીલિટર જેટલો જ બેઝનો હિસ્સો ધરાવે છે, ઉપરાંત તેનું આયર્ન, તેથી કપ આયર્ન વગરથી 4% સુધી 1%ના પગલે જાય છે. દરેક છેડો બ્લેન્ડમાં 100 mL આપે છે, જે અમારા અંદાજ પ્રમાણે 100 gનો બૅચ પૂરો પાડે છે.

Table: પાંચ પગલાંનો આયર્ન લાઇન બ્લેન્ડ, કપ દીઠ 40 mL (અમારું ગણેલું ઉદાહરણ)
Label: લાઇન બ્લેન્ડનું ઉદાહરણ

| કપ  | ક્લિયર બેઝ (A) | 4% આયર્નવાળો બેઝ (B) | આયર્ન ઑક્સાઇડ, બેઝના % |
| --- | -------------: | -------------------: | ---------------------: |
| 1   |          40 mL |                 0 mL |                      0 |
| 2   |          30 mL |                10 mL |                      1 |
| 3   |          20 mL |                20 mL |                      2 |
| 4   |          10 mL |                30 mL |                      3 |
| 5   |           0 mL |                40 mL |                      4 |

આ પદ્ધતિને ચોકસાઈભરી ગણતરી, સરખા વિશિષ્ટ ગુરુત્વવાળા સારી રીતે મિક્સ કરેલા છેડા, અને ચોક્કસ વજનકાંટો જોઈએ. Derek Au કદના બદલે વજનથી પણ બ્લેન્ડ કરે છે. **ટ્રાયએક્સિયલ બ્લેન્ડ** ત્રણ છેડા સાથે એ જ કરે છે, જે ત્રિકોણ પર ગોઠવાયેલા હોય છે.

> [!NOTE]
> જ્યારે કોઈ પગલું આશાસ્પદ લાગે, ત્યારે [રેસિપીના પેજ](/recipe) પર **નકલ તરીકે સાચવો** તેને પોતાની અલગ રેસિપી તરીકે રાખે છે અને મૂળ રેસિપી જેમ હતી તેમ જ રહેવા દે છે.

## રેકોર્ડ રાખવા {#records}

Willers ધ્યેય સારી રીતે મૂકે છે: “તમે શોધેલાં પરિણામોને દોહરાવવા, અથવા ટાળવા, માટે પૂરતી માહિતી”. શરૂ કરતાં પહેલાં તમે શું ચકાસવાનું આયોજન કરો છો તે લખો, અને કિલ્ન (ભઠ્ઠી) ખાલી કરો ત્યારે પરિણામો લખો. Potclays ઉમેરે છે: લગાડવાની રીત, જાડાઈ, ક્લે બૉડી{{en: clay body}} અને રૅમ્પ, હોલ્ડ અને ઠંડા થવા સહિતનું પૂરું ફાયરિંગ. **રૅમ્પ**{{en: ramp}} એટલે ગરમ કે ઠંડા થવાનો દર, જેમ કે કલાક દીઠ {{60 °C; 108 °F}}, અને **હોલ્ડ**{{en: hold}} કિલ્નને નક્કી કરેલા સમય માટે એક જ તાપમાને રાખે છે. લૉટ નંબર, તમે વાપરેલું પાણી અને કોઈ પણ અદલાબદલી નોંધો: Clay Art Centerની ફેલ્ડસ્પાર બદલવાને કારણે તેના આશરે અડધા ગ્લેઝ (કાચનો ઓપ){{en: glaze}}માં ફેરફાર કરવા પડ્યા.

Table: દરેક ગ્લેઝ બૅચ માટે શું નોંધવું (અમારો નમૂનો)
Label: રેકોર્ડનો નમૂનો

| ભાગ          | શું લખવું                                                                                                                                                                                                                                                    |
| ------------ | ------------------------------------------------------------------------------------------------------------------------------------------------------------------------------------------------------------------------------------------------------------ |
| રેસિપી       | રેસિપી અને તેનું વર્ઝન; સામગ્રીની બ્રાન્ડ અને લૉટ નંબર; કોઈ પણ અદલાબદલી                                                                                                                                                                                      |
| મિક્સિંગ     | તારીખ; બૅચનું કદ; ઉમેરેલું પાણી અને તેનો પ્રકાર (નળ, રિવર્સ-ઑસ્મોસિસ કે ડિસ્ટિલ્ડ); મિક્સ કર્યા પછી અને અંતિમ વિશિષ્ટ ગુરુત્વ; તૈયાર સ્લરીનું વજન, તેના સૂકા વિશિષ્ટ ગુરુત્વ માટે; ઉમેરેલા એપ્સમ સૉલ્ટ, CMC અને બેન્ટોનાઇટ; ચાળણીનો મેશ અને કેટલી વાર ચાળ્યો |
| લગાડવાની રીત | ક્લે બૉડી; બિસ્ક કોન; બોળવું, બ્રશથી લગાડવું કે રેડવું; બોળવાનો સમય કે પડની સંખ્યા; સૂકી જાડાઈ                                                                                                                                                               |
| ફાયરિંગ      | કિલ્ન અને શેલ્ફ પર સ્થાન; ફાયરિંગ શેડ્યૂલ, તેના રૅમ્પ, હોલ્ડ અને ઠંડા થવા સાથે; વાતાવરણ (ઑક્સિડેશન કે રિડક્શન); વિટનેસ કોને શું બતાવ્યું, ફક્ત કિલ્ન શેના પર સેટ કરી હતી તે નહીં                                                                             |
| પરિણામ       | સપાટી અને રંગ; ગ્લેઝ વહી જવો, ક્રેઝિંગ કે પિનહોલ હોય તો; આગળ, પાછળ અને બાજુના ફોટા; ટાઇલ કોડ                                                                                                                                                                 |

> [!NOTE]
> Glazecalcમાં સાચવેલી [રેસિપી](/recipe)માં રેસિપી પોતે હોય છે. [ફાયરિંગ લૉગ](/firing) દરેક ફાયરિંગ નોંધે છે: કિલ્ન, તારીખ, સમય, તાપમાન, કોન અને નોંધો. [નોંધો](/notes)માં બાકીનું બધું હોય છે, જેમ કે ઉપરનો બૅચ રેકોર્ડ અને દરેક ટાઇલે શું બતાવ્યું.

## સ્રોત {#sources}

- [Glazy: Raw materials](https://help.glazy.org/concepts/materials)
- [Glazy: Specific gravity](https://help.glazy.org/testing/specific-gravity)
- [Digitalfire: Specific gravity](https://digitalfire.com/glossary/specific+gravity)
- [Digitalfire: Epsom salts](https://digitalfire.com/material/epsom+salts)
- [Digitalfire: CMC gum](https://digitalfire.com/material/cmc%2Bgum)
- [Digitalfire: Dipping glaze](https://digitalfire.com/glossary/dipping+glaze)
- [Digitalfire: Bentonite](https://digitalfire.com/material/bentonite)
- [Digitalfire: Water solubility](https://digitalfire.com/glossary/water+solubility)
- [Digitalfire: Gerstley Borate](https://digitalfire.com/material/gerstley+borate)
- [Digitalfire: Mahavir potash feldspar](https://digitalfire.com/material/mahavir+potash+feldspar)
- [Digitalfire: Flint](https://digitalfire.com/material/flint)
- [Clay Art Center: The end of an era, the extinction of Custer feldspar](https://www.clayartcenter.org/clay-art-center-blog/2025/4/the-end-of-an-era-the-extinction-of-custer-feldspar)
- [Berkeley Potters Studio: What the flux, November 2023](https://www.berkeleypottersstudio.com/what-the-flux-nov-2023)
- [New Mexico Clay: Gerstley Borate Original](https://nmclay.com/gerstley-borate-original)
- [Ceramic Arts Network: Glaze chemistry 101, a quick course on mixing ceramic glazes (Zakin)](https://ceramicartsnetwork.org/daily/article/Glaze-Chemistry-101-A-Quick-Course-on-Mixing-Ceramic-Glazes)
- [Ceramic Arts Network: How to keep good records when testing ceramic glazes (Willers)](<https://ceramicartsnetwork.org/daily/article/how-to-keep-good-records-when-testing-ceramic-glazes-(and-improve-your-results!)>)
- [Ceramic Arts Network: 8 ways to apply glaze (Hopper)](https://ceramicartsnetwork.org/pottery-making-illustrated/pottery-making-illustrated-article/8-Ways-to-Apply-Glaze)
- [Derek Au: Mixing test glazes](https://www.derekau.net/blog/2016/02/24/mixing-test-glazes)
- [Derek Au: Digital scales for weighing glazes](https://derekau.net/blog/digital-scales-for-weighing-glazes/)
- [Derek Au: Triaxial testing](https://derekau.net/blog/triaxial-testing/)
- [UT Austin ceramics wiki: How to mix glazes](https://cloud.wikis.utexas.edu/wiki/display/ceramics/How+To+Mix+Glazes)
- [Potclays: The beginner's guide to glaze testing](https://www.potclays.co.uk/the-beginners-guide-to-glaze-testing/)
- [Potclays: Glaze hydrometer](https://www.potclays.co.uk/glaze-hydrometer)
- [Potterycrafts: Nordic Blue Mist powder glaze](https://potterycrafts.co.uk/products/potterycrafts-nordic-blue-mist-powder-glaze)
- [HSE: Glaze and colour preparation (CR1)](https://www.hse.gov.uk/PUBNS/guidance/cr1.pdf)
- [Valentine Clays: Flint technical data sheet](https://valentineclays.co.uk/cdn/shop/files/Flint_Damp_Dry_Technical_Data_Sheet.pdf)
- [Ceramic Arts Daily forum: Ian Currie test tiles](https://community.ceramicartsdaily.org/topic/7974-ian-currie-test-tiles-forums/page/16/)
