Repository: AaronFilson/glazecalc

# Glazecalc

**Free glaze chemistry for potters.** Enter a glaze recipe and see its unity molecular formula
(UMF): the fluxes, alumina and silica it becomes in the kiln, and their ratio. Keep your recipes,
materials, colorants, firing logs and notes together in one private notebook.

**[glazecalcapp.com](https://glazecalcapp.com)**: try it without an account. A free, non-commercial project by
Aaron Filson, in 57 languages, and usable from AI assistants through its MCP server.
<table>
  <tr>

## At a glance

For anyone reading the code; the [highlights](#highlights) below give the details.

- **Stack:** Angular 22 (standalone components, signals, zoneless), TypeScript on Node 24 with Express

File: client/public/i18n/guides/making-a-glaze/hu.md
---
title: Mázkészítés
lead: Hogyan vásárolja be és tárolja a nyersanyagokat és a mázat, hogyan mérje le és keverje ki, hogyan állítsa be a sűrűségét, próbálja ki a saját masszáján, és jegyezzen fel annyit, hogy újra el tudja készíteni.
---

## Mielőtt hozzákezd {#before-you-start}

A mázkészítés azt jelenti, hogy egy recept szerint porított **nyersanyagokat** (őrölt ásványokat, agyagokat és **fritteket**{{en: frits}}, vagyis gyárban készült, porrá őrölt üveget) mér le, majd vízzel **máziszappá**{{en: slurry}} keveri őket: ez sűrű folyadék, amelyben a por a vízben lebeg. Ezután átszitálja, beállítja a sűrűségét, és a saját masszáján kipróbálja, mielőtt egy edényen megbízna benne. Ebben az útmutatóban minden szám csak kiindulópont: a mázához{{en: glaze}} való vízmennyiséget, sűrűséget és szitát a saját próbái mutatják meg, ezért írja le, mit csinál, és mi lesz az eredmény.

### Amire szüksége lesz

- **Mérleg**: egy 0,01 g pontosságú a próbákhoz és a színezőanyagokhoz{{en: colorants}}, és egy nagyobb a kilogrammos adagokhoz.
- **Fedeles edények**: alacsonyak a száraz nyersanyagokhoz, vödrök a mázhoz. Derek Au a próbamázakat fedeles levesesdobozokban tartja.
- **Minden nyersanyaghoz külön tiszta merőlapát**, hogy az egyik por soha ne kerüljön át a másikba.
- **Keverőeszköz**: fúrógép keverőszárral, kis próbákhoz pedig egy csak mázhoz használt turmixgép. Ha nincs más, egy habverő is megteszi.
- **Sziták** (az Egyesült Királyságban sieve és **lawn** néven árulják őket): 80 mesh-es, valamint 100 vagy 120 mesh-es a színezőanyagot tartalmazó mázakhoz.
- **100 mL-es mérőhenger vagy fecskendő** a fajsúly{{en: specific gravity}} méréséhez.
- **Címkék, vízálló filctoll és egy jegyzetfüzet**, vagy a Glazecalc [jegyzetei](/notes) és [égetési naplói](/firing).
- **Próbalapok**{{en: test tiles}} abból a masszából, amelyet mázazni fog.
- **Légzésvédő maszk, gumikesztyű, szivacs és felmosó.**

> [!WARNING]
> **A száraz mázpor porártalom veszélyével jár.** A száraz máz 10–60%-a kristályos szilícium-dioxid lehet, és a brit munkavédelmi hatóság, a Health and Safety Executive (HSE) figyelmeztet, hogy ennek pora normál megvilágításnál láthatatlan. Óvatosan, kis magasságból merjen, tartsa a fedeleket az edényeken, a port minél hamarabb nedvesítse meg, és nedvesen takarítson, soha ne seprűvel. Amíg a porok szárazak, viseljen jól illeszkedő légzésvédő maszkot (az Egyesült Államokban N95 vagy P100, az Egyesült Királyságban és az EU-ban FFP2 vagy FFP3, Ausztráliában és Új-Zélandon P2 vagy P3). A [biztonságos keverésről szóló útmutató](/guides/safe-mixing) részletesen foglalkozik a porral, a légzésvédőkkel és a takarítással.

## A nyersanyagok beszerzése {#buying-materials}

### Hol vásároljon?

A fazekasok kerámiai szaküzletekben vásárolnak, amelyek agyagot, máznyersanyagokat és eszközöket árulnak. A táblázat mutat néhányat az Ön országából, mindegyiket a bolt saját honlapján ellenőriztük, és ha másik országot vagy régiót választ, annak boltjait is megnézheti. A kínálat változik, ezért rendelés előtt ellenőrizze. Az olyan nagy gyártók, mint a Sibelco és az Imerys, az iparnak adnak el; a fazekasok az ő nyersanyagaikat ilyen boltokon keresztül veszik meg. Más helyek forgalmazóiról a Digitalfire kerámiai szakoldal vezet jegyzéket.

::shops

### Mennyit vásároljon?

A szokásos zsák az Egyesült Államokban **50 lb (22,7 kg)**, máshol **25 kg (55 lb)**, vagyis a kettő majdnem ugyanakkora. Sok forgalmazó próbákhoz 1; 2,5 vagy 5 kg-os kiszerelést is árul (kb. 2,2; 5,5 vagy 11 lb). A Glazy, a nyílt receptadatbázis, azt tanácsolja, hogy a rendszeresen használt nyersanyagokat (földpát{{en: feldspar}}, kvarc{{en: silica}}, kaolin, mészkőliszt{{en: whiting}}, közepes tüzű égetéshez pedig fritt{{en: frit}}) egész zsákban vegye, mert így gyakran 20–30%-kal olcsóbbak. A **színezőanyagokat**{{en: colorants}}, vagyis a mázat{{en: glaze}} színező fém-oxidokat és színtesteket{{en: stains}}, kis mennyiségben vegye: többségüket 5% alatt használják. A Glazy minta-bevásárlólistái amerikai árakon közepes tüzű égetéshez kb. 515, magas tüzűhöz 397 dollárt tettek ki.

### Kezdőkészlet

A Glazy minden hőfokra érvényes alaplistája: kvarc, kaolin, földpát, mészkőliszt, cink-oxid, valamint dolomit vagy talkum. A legtöbb közepes tüzű (5–6-os Orton-gúlás{{en: cone}}) máznak bórra is szüksége van, általában egy frittből, amely a Glazy szerint „egyenletes minőségű, és kevésbé oldódik, mint a nyers borátok”. Az alábbi készlet a mi javaslatunk, a Glazy listája és egy fórumon közzétett lista alapján. Hogy melyik nyersanyag mit csinál, azt a [mázazás alapjairól szóló útmutató](/guides/glazing-basics) magyarázza el.

Table: Kezdő nyersanyagkészlet (a mi javaslatunk)
Label: Kezdőkészlet

| Nyersanyag                                   | Mit vásároljon                                                                                                      |
| -------------------------------------------- | ------------------------------------------------------------------------------------------------------------------- |
| Kvarc (angolul flint néven is; lásd lent)    | 325 mesh-es, ez a finomabb őrlés, amelyet a Glazy a mázakhoz előnyben részesít                                      |
| Kaolin (az Egyesült Királyságban China clay) | Az Egyesült Államokban EPK; az Egyesült Királyságban Grolleg vagy más China clay; Új-Zélandon új-zélandi kaolin     |
| Káliföldpát{{en: potash feldspar}}           | Amelyik éppen kapható ott, ahol él, például az Egyesült Államokban a Mahavir                                        |
| Nefelinszienit{{en: nepheline syenite}}      | Bármelyik; a Glazy megjegyzi, hogy erősebb az olvasztóhatása, gyakran használják alacsony és közepes tüzű égetéshez |
| Mészkőliszt                                  | Bármelyik                                                                                                           |
| Talkum                                       | Bármilyen azbesztmentes minőség; ellenőrizze a biztonsági adatlapját (lásd: Biztonságos keverés és szellőzés)       |
| Bórfritt, közepes tüzű égetéshez             | Ferro 3134, 3124 vagy 3195; az Egyesült Királyságban Potterycrafts P3124 vagy P3195                                 |
| Bentonit és színezőanyagok                   | Kis mennyiségben                                                                                                    |

### Műszaki és biztonsági adatlapok

Minden nyersanyaghoz kérjen két dokumentumot. A **műszaki adatlap** (TDS) megadja a nyersanyag **kémiai összetételét**: az egyes oxidok tömeg szerinti arányát a porban. A Glazecalc ezekből számol, és a [Nyersanyagok oldalon](/material) egy forgalmazó által megadott összetétel alapján új nyersanyagot is felvehet. A **biztonsági adatlap** (SDS) leírja, hogyan kell bánni a nyers porral. Minden biztonsági adatlapot őrizzen meg, és keverés előtt olvassa el.

Az összetételi adatok átlagok, nem ígéretek. A Valentine Clays a flint (kovakő) adatlapjára ezt nyomtatja: „ÁTLAGÉRTÉKEK. EZEK NEM JELENTENEK SPECIFIKÁCIÓT”, és a Custer földpát különböző évekből származó, a Glazy adatbázisában közölt összetételei kb. 68,5%-tól 72,4%-ig terjedő szilícium-dioxid-tartalmat mutatnak. Azt javasoljuk, hogy minden zsák **gyártási tételszámát** (LOT, vagyis a gyártási tétel kódját) írja fel a feljegyzéseibe, így meg tudja állapítani, hogy egy bevált máz változását a nyersanyag okozta-e.

A HSE figyelmeztet, hogy a kristályos szilícium-dioxidot „tévesen »amorf szilícium-dioxid« jelöléssel is elláthatják”. A biztonsági adatlap ráadásul a porról szól, nem az edényről: semmit sem mond arról, hogy a kiégetett máz alkalmas-e élelmiszerrel való érintkezésre{{en: food safe}}. Ezt csak a kiégetett edény laboratóriumi kioldódási vizsgálata mutathatja meg.

### A nevek változnak: vásároljon a kémiai összetétel alapján

A márkanevek jönnek-mennek, ahogy a bányák bezárnak. A Custer földpát, amelyet több mint 75 évig bányásztak Dél-Dakotában, 2023 végén elfogyott. Amikor a Clay Art Center a G-200 AU és a Mahavir földpátra tért át, a mázai kb. felét módosítani kellett. A G-200 és a G-200 HP is megszűnt, a Laguna pedig most a Mahavir földpátot importálja, amelynek kémiai összetétele közel áll a G-200 összetételéhez.

A **Gerstley Borate**, ez a sok régebbi receptben szereplő természetes bórásvány, nehezen beszerezhető, mióta 2000-ben bezárták a bányáját, bár a New Mexico Clay 2025 novemberében arról számolt be, hogy a Laguna szállítja a „Gerstley Borate Original” nevű terméket. A források nem egységesek abban, hogy a **Gillespie Borate** helyettesítheti-e. Gyártója úgy árulja, hogy fontra azonos mennyiségben helyettesíti. A Berkeley Potters Studio szerint „nem közvetlen helyettesítő”, a Digitalfire pedig azt tapasztalta, hogy megváltoztatta egy máz színét. A biztonságos út az, ha a kettőt az oxidjaik alapján hasonlítja össze, majd kipróbálja.

A nevek régiónként is eltérnek. Észak-Amerikában a **flint** (kovakő), a quartz (kvarc) és a silica (szilícium-dioxid) ugyanazt az őrölt kvarcot jelenti, és a Digitalfire szerint valódi kovakőport valószínűleg nem fog találni a forgalmazóknál. Az Egyesült Királyságban a flint külön termék: a Valentine Clays flintje kalcinált (hevített) szilícium-dioxid. Mindkettő szinte tiszta szilícium-dioxid, ezért arra számítunk, hogy közel állnak egymáshoz, de ellenőrizze az összetételt. A kaolinnál a Glazy szerint az egy az egyben csere, például EPK egy China clay helyett, „gyakran teljesen jól működik, különösen ha a mennyiség \<10%”.

Sok recept olyan nyersanyagot ír elő, amelyet az egyik országban árulnak, a másikban nem. Az alábbi táblázat a Glazecalc könyvtárának minden olyan nyersanyagához, amelyet ott, ahol Ön vásárol, nem forgalmaznak, az összetételek alapján megkeresi a legközelebbi, ugyanolyan fajta nyersanyagot, amely ott kapható. A szám azt mutatja, mennyire tér el a kettő: hány grammal különböznek a kiégetett oxidjaik 100 g nyersanyagra vetítve, az összes oxidra összeadva. Kb. 15 g-on belül egy első próbában az egyik általában helyettesítheti a másikat. A nevek a gyártók és a boltok saját kódjait tartalmazzák, így név szerint kérheti őket.

::local-equivalents

> [!NOTE]
> A Glazecalc a nyersanyagokat aszerint hasonlítja össze, hogy mit adnak a kiégetett mázhoz, nem a nevük alapján. Ha egy [receptben](/recipe) már nem gyártott nyersanyag szerepel, a recept jelzi, mit használnak ma helyette. A **Mennyiségjavaslat és összehasonlítás** funkció újraszámolja a mennyiségeket egy helyettesítő anyaghoz, az **Összeállítás a meglévő nyersanyagaimból** funkció pedig a készletében lévő nyersanyagokból állítja össze újra a receptet. Mindkettő csak a kiégetett oxidokat egyezteti, ezért először egy kis adagot próbáljon ki.

## A nyersanyagok és a mázak tárolása {#storing}

### Száraz nyersanyagok

A porokat szárazon tárolja, fedeles edényekben, amelyek zárva maradnak, amikor nem mer belőlük; a Glazy légmentesen záródó edényeket javasol. Mély tárolóládák helyett válasszon alacsony edényeket: a HSE megjegyzi, hogy egy mély ládába bele kell hajolni, és a por is nagyobb magasságból hull alá. Tartsa őket polcon, hogy alattuk is fel tudjon mosni. A szóda (nátrium-karbonát) és a Cornish stone (cornwalli földpátos kőzet) nedvességet vesz fel a levegőből. Egy fórumon egy fazekas sütőlemezen, kb. {{50 °C; 122 °F}} hőmérsékleten szárítja ki őket, és figyelmeztet, hogy a vékony falú festékesvödrök megrepedhetnek egy fagyos garázsban. Azt javasoljuk, hogy a vízben oldódó nyersanyagokat (szóda, bórax, lítium-karbonát és a nyers borátok, például a Gerstley Borate) légmentesen zárva, beltérben tárolja.

### Bekevert mázak

A vödörben álló máz{{en: glaze}} folyamatosan változik. A kevéssé oldódó nyersanyagok (nefelinszienit{{en: nepheline syenite}}, lítium-karbonát, Gerstley Borate, kolemanit, stroncium-karbonát és általában a frittek{{en: frits}}) idővel megváltoztatják, hogyan folyik, és apró kristályokat növeszthetnek benne, meleg helyiségben még inkább. A Gerstley Borate bedermeszti a máziszapot{{en: slurry}}, „még kisebb százalékban is”. A leülepedett máz tetején álló barnás víz oldott vas: öntse le, és pótolja tiszta vízzel. Számítson ezekre is:

- **Kemény üledékké ülepedés**: az a máz, amelyet olyan sűrűre kevertek, hogy ne legyen szüksége adalékra, gyakran kemény réteggé ülepedik a vödör alján. Segít, ha meghígítja és bedermeszti (lásd: Fajsúly).
- **Szag**, a mázragasztókon, például a CMC-n élő mikrobáktól. A rossz szagú máz is használható, ha jól felhordható.
- **Fagyás**: óvja tőle a vödröket. A megfagyott vödröt szobahőmérsékleten olvassza ki, és nézze meg, nem repedt-e meg.

A használt mázat ne öntse vissza a tárolóvödörbe, és ne mártson bele ecsetet. Tárolt máz használata előtt keverje fel, mérje meg újra a fajsúlyát{{en: specific gravity}}, és ha csomós vagy kristályos, szitálja át.

### Címkék

Minden vödröt címkézzen fel vízálló filctollal. Zakin a Ceramic Arts Network számára írt cikkében ezeket sorolja fel: a máz neve, a teljes receptje a színezőanyagokkal{{en: colorants}} együtt, a gúla{{en: cone}}, a dátum, és közös műhelyben az Ön monogramja. Mi azt javasoljuk, hogy a célfajsúlyt és az esetleg hozzáadott keserűsót vagy CMC-t is írja fel. Az UT Austin színkódot is használ: narancssárga vödör az alacsony tüzű, fehér a közepes tüzű mázaknak. A címke nélküli mázat kezelje úgy, mintha ólmot tartalmazhatna, és ne használja étkezési edényeken.

## Bemérés {#weighing}

### Százalékok és adagok

A recept minden nyersanyagot a száraz tömeg százalékában ad meg. A fő nyersanyagok összege általában 100, a színezőanyagokat{{en: colorants}} pedig gyakran ezen felül adják hozzá. Egy **adag**, vagyis az egyszerre bekevert mennyiség elkészítéséhez minden számot szorozzon meg az adag tömegével, és ossza el 100-zal. 5000 g-hoz az UT Austin 50-nel szoroz, így egy 4%-os nyersanyagból 200 g lesz.

> [!NOTE]
> A [recept oldalán](/recipe) az **Átszámítás adagra** funkció elvégzi a szorzást: adjon meg például 500 g-ot, és minden mennyiség lemérendő grammá alakul, vagy fonttá és unciává, ha a Beállítások oldalon ezt választja. A **Nyomtatás** csak a bemérési listát is kiadhatja, részösszeggel az egy vödörbe méréshez, és minden nyersanyag mellett egy kipipálható négyzettel.

### A mérleget a legkisebb mennyiséghez válassza

A mérleg **felbontása**, vagyis a legkisebb lépés, amelyet kijelez, megszabja, milyen kis mennyiséget tud vele pontosan lemérni. Egy 100 g-os próbában a 0,5%-ban adagolt színezőanyag 0,5 g. A 0,1 g pontosságú mérleg 0,05 g-ot is tévedhet, ez a mennyiség kb. 10%-a; 0,15 g-nál a hiba kb. egyharmad. Ez a saját számításunk, de jól mutatja, miért kell a színezőanyagokhoz finomabb mérleg.

Abban, hogy mennyire finom mérleg kell, eltérnek a tanácsok. Derek Au egy olcsó, 200 g-os digitális mérleget következetesen pontatlannak talált. Ha csak egyet vásárol, egy 0,01 g pontosságú, 200 g-os mérleget ajánl, egy jó háromkarú mérlegről pedig azt írja, hogy „sokkal megbízhatóbb, mint egy olcsó digitális mérleg”. Véleményünk szerint a biztonságos választás a próbákhoz (50–200 g) és a színezőanyagokhoz egy 0,01 g pontosságú mérleg, a legalább 1 kg-os (kb. 2 lb) adagokhoz pedig egy 0,1 g vagy 1 g pontosságú asztali mérleg. Mindkettőt ellenőrizze időnként kalibrálósúllyal.

### Mérjen sorban, és mindegyiket pipálja ki

1. Ellenőrizze, hogy minden nyersanyagból van-e elég.
2. Vegye fel a légzésvédő maszkot. Ellenőrizze, hogy a mérleg tiszta és vízszintes-e.
3. Tegye az üres edényt a mérlegre, és nyomja meg a **tárázás** gombot: ez nullára állítja a kijelzést, így csak azt méri, amit hozzáad.
4. Mérje le egymás után az egyes nyersanyagokat, mindegyiket a saját tiszta merőlapátjával; minden edényt zárjon le, mielőtt a következőt kinyitja, és minden nyersanyagot pipáljon ki, amint bekerült.

Derek Au egyetlen tálba mér, külön kupacokba, így egy tévedést ki lehet meríteni. Ha egyetlen vödörbe mér a nyersanyagok közötti tárázás nélkül, a Glazecalc részösszege megmutatja, mennyit kell mutatnia a mérlegnek az egyes nyersanyagok után.

## Mixing and sieving {#mixing lang=en}

### How much water

Sources disagree. Derek Au starts thick, at 50 mL of water per 100 g of powder, and adds more later. Potterycrafts gives 65 mL per 100 g for one powder glaze. UT Austin uses equal weights of water and powder, and when Digitalfire put 20 kg of powder into 20 kg of water, it measured a specific gravity of 1.46.

Water is quick to add and slow to take out, so start low. Our estimate: begin with **about 70 to 80 mL per 100 g** (700 to 800 mL per kilogram, or about 11 to 12 US fl oz per pound). Slake, mix and sieve at that thickness, then add water a little at a time until the specific gravity is right. 1 mL of water weighs 1 g, so you can weigh it. If you overshoot, let the glaze settle, then sponge or pour clear water off the top.

### Tools and water

- **Propeller mixer.** Digitalfire calls a good one "essential". A corded drill with a mixing paddle does the job in a bucket. UT Austin runs it at least 4 to 5 minutes after the glaze looks mixed, and keeps the blade off the bucket, which it can scrape plastic from.
- **Blender.** It "works extremely well for small batches" (Digitalfire). Keep it for glaze only: it must never go back to the kitchen.
- **Whisk or stick.** Zakin's choice when there is no mixer.

Water varies too, and Digitalfire notes that it changes how a slurry behaves. Derek Au uses reverse-osmosis water because his tap water is hard. Whatever you use, note it.

### Step by step

1. Put on your respirator, and rubber gloves if your hands will go in. Zakin wears a mask from the start of weighing until the glaze is wet.
2. Measure about 70 to 80 mL of water per 100 g of powder into the bucket.
3. Add the weighed powder gently, from a low height. UT Austin adds powder to warm water; Zakin and Au add water to powder. We suggest powder into water, which puffs up less dust, except for a recipe with a lot of bentonite: stir its dry powders together first.
4. **Slake** it: let the powder soak without stirring. Digitalfire waits about 20 minutes. Powders with a gum or binder need to stand overnight.
5. Mix until there are no dry pockets or lumps.
6. Sieve it twice (see below).
7. Cover it and let it rest overnight, then mix again and check the bottom for a hard layer.
8. Measure the specific gravity, and add water a little at a time to reach your target. To learn your glaze's own dry SG, weigh the finished slurry too (see below).
9. Label the bucket, and write down what you did.
10. Clean up wet: mop the floor and wipe every surface, including the outside of the material containers.

### Sieving

A **sieve** is a mesh screen in a frame. Pushing glaze through it with a brush breaks up lumps that mixing leaves and catches particles that would fire as specks. The higher the **mesh** number, the finer the screen: 80 mesh has openings of about 0.18 mm, and 100 mesh about 0.15 mm.

Sources recommend different meshes. Zakin sieves twice through 50 or 80 mesh. Derek Au uses 120 mesh for most glazes, especially those with cobalt or iron: three passes through 80 mesh still left iron specks in one celadon, and one pass through 120 mesh cured it. He keeps 60 to 80 mesh for ash glazes and others with coarse materials. Potterycrafts, in the UK, suggests 60 to 80 mesh. A safe default:

Table: Which sieve to use
Label: Sieve mesh

| Glaze                                        | Sieve                      |
| -------------------------------------------- | -------------------------- |
| Most glazes                                  | Two passes through 80 mesh |
| Glazes with colorants such as cobalt or iron | 100 to 120 mesh            |
| Ash glazes, and others with coarse materials | 60 to 80 mesh              |

## Specific gravity {#specific-gravity lang=en}

**Specific gravity** (SG) tells you how much powder is in your slurry. It is the weight of a volume of glaze divided by the weight of the same volume of water. Water is 1.00, and a glaze at {{SG 1.45}} weighs 145 g per 100 mL. Mixing to a measured SG is how you get the same thickness, and the same coat, every time. It has no units, so it is the same in grams or ounces.

### Measure it by weighing 100 mL

1. Stir the glaze so nothing has settled.
2. Put a 100 mL **graduated cylinder** (a tall, marked measuring tube) or a 100 mL syringe on the scale, and tare it.
3. Fill it with glaze to exactly 100 mL, reading the mark at eye level.
4. Weigh it and divide the grams by 100: 145 g is SG 1.45.

Digitalfire also marks a cup at the level of 500 g of water, fills it to the mark with glaze, and divides the weight by 500; a bigger, fuller measure is more accurate. A **hydrometer**, a float read where it sits in the glaze, is quick but can misread thick or gelled glazes. UK hydrometers, such as Potclays', read in degrees Baumé (°Bé). By our arithmetic, SG = 145 ÷ (145 − °Bé), so 46 °Bé is about 1.46. Older UK books give a **pint weight**, the ounces in an imperial pint of glaze: divide it by 20, so 29 oz is about SG 1.45 (also our arithmetic).

### What to aim for

Sources disagree, most of all on brushing and spraying, where the UK supplier Potclays gives much higher figures (its own are "for guidance only"). Treat every number as a starting point. Digitalfire's core advice is to find the SG and gelling that work for each glaze, then repeat them and write them down.

Table: Specific gravity targets, where sources disagree
Label: Specific gravity targets

| Use      | Digitalfire and Glazy                                                                                                                 | Potclays (UK)                               | Safe starting point                                     |
| -------- | ------------------------------------------------------------------------------------------------------------------------------------- | ------------------------------------------- | ------------------------------------------------------- |
| Dipping  | {{SG 1.40}} (for a 5-second dip) to {{SG 1.50}} (for a 1-second dip); home-mixed glazes that are gelled do best at {{SG 1.43–1.45}}   | Clear {{SG 1.46–1.48}}; colored {{SG 1.61}} | {{SG 1.45}}; thin to {{SG 1.43}} and gel it if it drips |
| Brushing | {{SG 1.25}} (thin clear) to {{SG 1.55}} (dark detail)                                                                                 | {{SG 1.71–1.81}}                            | Follow the product; use CMC gum or a brushing medium    |
| Spraying | No figure; Hopper, writing for Ceramic Arts Network, says much thinner, with a deflocculant (an additive that makes a slurry runnier) | {{SG 1.71}}                                 | No reliable number; spray only in a spray booth         |

To check a dipping glaze by eye, AMACO dips for 5 seconds and looks for a coat about as thick as a US dime. Digitalfire fires tiles dipped for 5 seconds to check.

### Water for a target SG: our estimate

The table below is our own arithmetic, not a source's. It assumes the powder's particles have a density of 2.6 g per cm³, which is an assumption, not a measurement. Clay, soluble materials and gelling all change a real glaze, so use it to start, then measure. As a check, it predicts {{SG 1.44}} for equal weights of powder and water, close to Digitalfire's measured {{SG 1.46}}. It also shows that 70 to 80 mL per 100 g starts you above {{SG 1.50}}, thicker than you need.

Table: Water for a target specific gravity (our estimate)
Label: Water for a target specific gravity

| Target      | Per 100 g of powder |  Per kilogram |         Per pound |
| ----------- | ------------------: | ------------: | ----------------: |
| {{SG 1.40}} |        about 115 mL | about 1150 mL | about 18 US fl oz |
| {{SG 1.45}} |         about 98 mL |  about 980 mL | about 15 US fl oz |
| {{SG 1.50}} |         about 85 mL |  about 850 mL | about 13 US fl oz |
| {{SG 1.60}} |         about 64 mL |  about 640 mL | about 10 US fl oz |

### Find your own glaze's dry SG while you mix

The 2.6 above is a guess. Your own glaze's figure, the density of its dry powder, can be worked out from three numbers you can take while mixing. With it, you can work out from the SG how much powder is in any bucket of that glaze later, and the water for the next batch. Our arithmetic, not a source's:

1. Write down the weight of dry powder in the batch: the recipe's total.
2. Weigh the empty bucket before you start, or mark its weight on it.
3. Mix, sieve and bring the glaze to its SG as usual. Push everything through the sieve and rinse it into the bucket, so no powder is left out.
4. Weigh the full bucket and take off the bucket's weight. That is the slurry's weight.
5. Measure the SG.

Then:

- **Water** = slurry weight − powder weight.
- **Slurry volume** in mL = slurry weight in grams ÷ SG.
- **Powder volume** = slurry volume − water (1 g of water is 1 mL).
- **Dry SG** = powder weight ÷ powder volume.

For example: 1000 g of powder makes 1980 g of slurry at {{SG 1.45}}. The water is 980 g, the slurry is 1980 ÷ 1.45 = about 1366 mL, the powder takes up 1366 − 980 = 386 mL, and the dry SG is 1000 ÷ 386 = about 2.59.

Weigh the whole slurry at the end, not the water as you pour it, so water that evaporates or splashes out doesn't count. Small errors grow here: an SG reading off by 0.01 moves the answer by about 2 to 4%, more for a thinner glaze. Use a batch of 1 kg or more, an accurate scale, and the 500 g cup method above for the SG. Most of the common materials are between about 2.5 and 2.9, so a figure far outside that, in a glaze without much zircon or lead, probably means a measuring mistake. Write the figure on the recipe.

### Epsom salts, CMC gum and bentonite

**Epsom salts** make a glaze gel slightly when it stands still and flow again when it is stirred. This is called **flocculating** it, and a glaze that behaves this way is **thixotropic**: it goes on more evenly, drips less and settles less. Digitalfire suggests starting at about 2 g per gallon once the SG is right (roughly 0.5 g per liter, our conversion) and tuning the amount each time you mix, since no recipe should fix the dose. We suggest dissolving it in a little hot water first. In a Digitalfire example, a glaze at {{SG 1.45}} dripped, so water brought it down to {{SG 1.43}} and Epsom salts gelled it back to creamy, and it went on evenly. A rough check: stir, stop and watch. A gelled glaze moves on for about 2 or 3 seconds, then stops and springs back a little.

**CMC gum** (carboxymethyl cellulose) makes a slurry stickier and slower to dry, and leaves a harder coat that holds to the pot. It matters most for brushing glazes and glazes high in frit. Digitalfire's example blends 3.75 g into 1000 g of slurry, and it has to go in with a blender. A glaze with CMC will not gel with Epsom salts, and since microbes feed on the gum, it can change in the bucket and start to smell.

**Bentonite**, a very fine clay, helps hold the other particles in suspension. Dipping glazes usually rely on 15 to 25% raw clay for this. For a recipe short of clay, about 1 to 3% bentonite helps; Digitalfire says a glaze with more than 15% clay should not need bentonite at more than 1% of the dry glaze's weight.

## Test tiles and line blends {#testing lang=en}

### Start small

Derek Au works up in three steps: a 50 or 100 g test, a 1 to 2 kg trial if it works, then a 5 to 10 kg studio batch. By our estimate, a 100 g test at {{SG 1.45}} makes about 135 mL (about 4½ US fl oz) of slurry, enough to dip a few small tiles in a narrow cup.

### Test on your own clay

A glaze can look quite different on another clay or in another kiln: Clay Art Center tested each of its reformulated glazes on four clay bodies, at cone 6 and at cone 10. Potclays' beginner's guide to glaze testing suggests:

- 6 to 10 **test tiles** (small pieces for trying a glaze) of the clay you will actually use, noting whether they are bisqued or bone-dry
- one change at a time
- a single dip and a double dip, to see the glaze thin and thick
- every tile in the same kiln load
- a mark on each tile before firing, with a stamp, carving or underglaze pencil. Fired tiles look alike, and a mark made before firing lasts through the kiln, so you can always tell which recipe each tile is.

We suggest tiles that stand upright, since a flat tile hides how far a glaze runs, with a textured band to show how the glaze breaks over edges, and a bare foot. Set each on a small dish or a scrap of bisque, or on a kiln-washed shelf, to catch drips. Put a **witness cone**, a small ceramic cone that bends when it has had enough heat, near the tiles to show what they received; the [firing guide](/guides/firing) explains cones. Give each tile a short code, and write it against the recipe in your records. Willers, writing for Ceramic Arts Network, uses numbers and letters, and writes the system itself in the front of the notebook.

### Line blends

A **line blend** is a row of tests that steps evenly from one mix to another: from one glaze to a second, or from a base glaze to the same glaze with more colorant. Derek Au, for example, steps iron oxide through a clear base in 1% increments. A volumetric method associated with Ian Currie saves time, because you mix only the two ends:

1. Mix the two end glazes, A and B, as batches of the same size, and sieve both.
2. Add water to the one with less volume until both have exactly the same wet volume.
3. Stir both, then draw each mix with a syringe into its own numbered cup.
4. Stir each cup and dip a tile.

In our worked example, A is 100 g of a clear base, and B is the same with 4 g of red iron oxide added (a 4% addition). Each milliliter of B holds the same share of base as a milliliter of A, plus its iron, so the cups step from no iron to 4% in 1% steps. Each end gives 100 mL to the blend, which a 100 g batch covers by our estimate.

Table: A five-step iron line blend, 40 mL per cup (our worked example)
Label: Line blend example

| Cup | Clear base (A) | Base with 4% iron (B) | Iron oxide, % of base |
| --- | -------------: | --------------------: | --------------------: |
| 1   |          40 mL |                  0 mL |                     0 |
| 2   |          30 mL |                 10 mL |                     1 |
| 3   |          20 mL |                 20 mL |                     2 |
| 4   |          10 mL |                 30 mL |                     3 |
| 5   |           0 mL |                 40 mL |                     4 |

The method needs careful arithmetic, well-mixed ends of even SG, and an accurate scale. Derek Au also blends by weight instead of volume. A **triaxial blend** does the same with three ends, laid out on a triangle.

> [!NOTE]
> When a step looks promising, **Save as a copy** on the [recipe page](/recipe) keeps it as a recipe of its own and leaves the original as it was.

## Keeping records {#records lang=en}

Willers puts the goal well: "enough information to be able to repeat, or avoid, the results you discovered". Write down what you plan to test before you start, and the results when you unload. Potclays adds the application, thickness, clay body and full firing, including ramps, holds and cooling. A **ramp** is a rate of heating or cooling, such as {{60 °C; 108 °F}} an hour, and a **hold** keeps the kiln at one temperature for a set time. Note lot numbers, the water you used and any substitution: Clay Art Center's feldspar swap meant adjusting about half its glazes.

Table: What to record for each glaze batch (our template)
Label: Record template

| Part        | What to write down                                                                                                                                                                                                                      |
| ----------- | --------------------------------------------------------------------------------------------------------------------------------------------------------------------------------------------------------------------------------------- |
| Recipe      | The recipe and its version; material brands and lot numbers; any substitutions                                                                                                                                                          |
| Mixing      | Date; batch size; water added, and its type (tap, reverse osmosis or distilled); SG after mixing and final SG; the weight of the finished slurry, for its dry SG; Epsom salts, CMC and bentonite added; sieve mesh and number of passes |
| Application | Clay body; bisque cone; dipping, brushing or pouring; dip time or number of coats; dry thickness                                                                                                                                        |
| Firing      | Kiln and shelf position; the firing schedule, with its ramps, holds and cooling; atmosphere (oxidation or reduction); what the witness cone showed, not only what the kiln was set to                                                   |
| Result      | Surface and color; any running, crazing or pinholes; photos of the front, back and side; the tile code                                                                                                                                  |

> [!NOTE]
> In Glazecalc, a saved [recipe](/recipe) holds the recipe itself. A [firing log](/firing) records each firing: the kiln, the date, times, temperatures, cones and notes. [Notes](/notes) hold everything else, such as the batch record above and what each tile showed.

## Források {#sources}

- [Glazy: Raw materials](https://help.glazy.org/concepts/materials)
- [Glazy: Specific gravity](https://help.glazy.org/testing/specific-gravity)
- [Digitalfire: Specific gravity](https://digitalfire.com/glossary/specific+gravity)
- [Digitalfire: Epsom salts](https://digitalfire.com/material/epsom+salts)
- [Digitalfire: CMC gum](https://digitalfire.com/material/cmc%2Bgum)
- [Digitalfire: Dipping glaze](https://digitalfire.com/glossary/dipping+glaze)
- [Digitalfire: Bentonite](https://digitalfire.com/material/bentonite)
- [Digitalfire: Water solubility](https://digitalfire.com/glossary/water+solubility)
- [Digitalfire: Gerstley Borate](https://digitalfire.com/material/gerstley+borate)
- [Digitalfire: Mahavir potash feldspar](https://digitalfire.com/material/mahavir+potash+feldspar)
- [Digitalfire: Flint](https://digitalfire.com/material/flint)
- [Clay Art Center: The end of an era, the extinction of Custer feldspar](https://www.clayartcenter.org/clay-art-center-blog/2025/4/the-end-of-an-era-the-extinction-of-custer-feldspar)
- [Berkeley Potters Studio: What the flux, November 2023](https://www.berkeleypottersstudio.com/what-the-flux-nov-2023)
- [New Mexico Clay: Gerstley Borate Original](https://nmclay.com/gerstley-borate-original)
- [Ceramic Arts Network: Glaze chemistry 101, a quick course on mixing ceramic glazes (Zakin)](https://ceramicartsnetwork.org/daily/article/Glaze-Chemistry-101-A-Quick-Course-on-Mixing-Ceramic-Glazes)
- [Ceramic Arts Network: How to keep good records when testing ceramic glazes (Willers)](<https://ceramicartsnetwork.org/daily/article/how-to-keep-good-records-when-testing-ceramic-glazes-(and-improve-your-results!)>)
- [Ceramic Arts Network: 8 ways to apply glaze (Hopper)](https://ceramicartsnetwork.org/pottery-making-illustrated/pottery-making-illustrated-article/8-Ways-to-Apply-Glaze)
- [Derek Au: Mixing test glazes](https://www.derekau.net/blog/2016/02/24/mixing-test-glazes)
- [Derek Au: Digital scales for weighing glazes](https://derekau.net/blog/digital-scales-for-weighing-glazes/)
- [Derek Au: Triaxial testing](https://derekau.net/blog/triaxial-testing/)
- [Az UT Austin kerámiawikije: How to mix glazes](https://cloud.wikis.utexas.edu/wiki/display/ceramics/How+To+Mix+Glazes)
- [Potclays: The beginner's guide to glaze testing](https://www.potclays.co.uk/the-beginners-guide-to-glaze-testing/)
- [Potclays: Glaze hydrometer](https://www.potclays.co.uk/glaze-hydrometer)
- [Potterycrafts: Nordic Blue Mist powder glaze](https://potterycrafts.co.uk/products/potterycrafts-nordic-blue-mist-powder-glaze)
- [HSE: Glaze and colour preparation (CR1)](https://www.hse.gov.uk/PUBNS/guidance/cr1.pdf)
- [Valentine Clays: Flint technical data sheet](https://valentineclays.co.uk/cdn/shop/files/Flint_Damp_Dry_Technical_Data_Sheet.pdf)
- [Ceramic Arts Daily fórum: Ian Currie test tiles](https://community.ceramicartsdaily.org/topic/7974-ian-currie-test-tiles-forums/page/16/)
