Repository: AaronFilson/glazecalc

# Glazecalc

**Free glaze chemistry for potters.** Enter a glaze recipe and see its unity molecular formula
(UMF): the fluxes, alumina and silica it becomes in the kiln, and their ratio. Keep your recipes,
materials, colorants, firing logs and notes together in one private notebook.

**[glazecalcapp.com](https://glazecalcapp.com)**: try it without an account. A free, non-commercial project by
Aaron Filson, in 57 languages, and usable from AI assistants through its MCP server.
<table>
  <tr>

## At a glance

For anyone reading the code; the [highlights](#highlights) below give the details.

- **Stack:** Angular 22 (standalone components, signals, zoneless), TypeScript on Node 24 with Express

File: client/public/i18n/guides/making-a-glaze/id.md
---
title: Cara membuat glasir
lead: Cara membeli, menyimpan, menimbang, dan mencampur glasir, mengatur ketebalannya, mengujinya pada tanah liat Anda sendiri, dan mencatat cukup banyak agar dapat membuatnya lagi.
---

## Sebelum Anda mulai {#before-you-start}

Membuat glasir berarti menimbang **bahan baku** berbentuk bubuk (mineral giling, tanah liat, dan **frit**, yaitu kaca buatan pabrik yang digiling menjadi bubuk) dari sebuah resep, dan mencampurnya dengan air menjadi **cairan glasir**, cairan kental berisi bubuk yang tertahan dalam air. Lalu Anda mengayaknya, menyesuaikan kekentalannya, dan mengujinya pada tanah liat Anda sendiri sebelum memercayainya pada sebuah benda. Setiap angka dalam panduan ini adalah titik awal: air, kekentalan, dan ayakan yang tepat untuk glasir Anda adalah yang ditunjukkan oleh uji Anda, jadi catat apa yang Anda lakukan dan apa yang Anda dapat.

### Yang Anda perlukan

- **Timbangan** yang membaca sampai 0,01 g untuk uji dan pewarna, dan yang lebih besar untuk batch kilogram.
- **Wadah bertutup**: yang rendah untuk bahan kering, ember untuk glasir. Derek Au menyimpan glasir uji dalam wadah sup bertutup.
- **Sendok bersih untuk setiap bahan**, agar satu bubuk tidak pernah terbawa ke yang lain.
- **Alat pengaduk**: bor dengan dayung pengaduk, atau untuk uji kecil blender yang hanya dipakai untuk glasir. Pengocok kawat (whisk) cukup jika Anda tidak punya yang lain.
- **Ayakan**, dijual di Inggris sebagai sieve dan **lawn**: 80 mesh, ditambah 100 atau 120 mesh untuk glasir berpewarna.
- **Gelas ukur 100 mL atau semprit**, untuk mengukur berat jenis.
- **Label, spidol tahan air, dan buku catatan**, atau [catatan](/notes) dan [catatan pembakaran](/firing) di Glazecalc.
- **Ubin uji** yang dibuat dari tanah liat yang akan Anda glasir.
- **Respirator, sarung tangan karet, spons, dan pel.**

> [!WARNING]
> **Bubuk glasir kering adalah bahaya debu.** Silika kristalin dapat menyusun 10 sampai 60% glasir kering, dan Health and Safety Executive (HSE), badan kesehatan dan keselamatan Inggris, memperingatkan bahwa debunya tidak terlihat pada cahaya biasa. Ambil dengan sendok perlahan dari ketinggian rendah, biarkan tutup terpasang, basahi bubuk secepat mungkin, dan bersihkan dengan cara basah, jangan pernah dengan sapu. Pakai respirator yang pas selama bubuk masih kering (N95 atau P100 di AS, FFP2 atau FFP3 di Inggris dan UE, P2 atau P3 di Australia dan Selandia Baru). [Panduan mencampur dengan aman](/guides/safe-mixing) membahas debu, respirator, dan pembersihan selengkapnya.

## Membeli bahan {#buying-materials}

### Tempat membeli

Pembuat keramik membeli dari pemasok keramik, yang menjual tanah liat, bahan glasir, dan perkakas. Tabel menunjukkan beberapa untuk negara Anda, masing-masing diperiksa di situs toko itu sendiri, dan Anda dapat memilih negara atau wilayah lain untuk melihat toko di sana. Stok berubah, jadi periksa sebelum memesan. Produsen besar seperti Sibelco dan Imerys menjual ke industri; pembuat keramik membeli bahannya lewat toko seperti ini. Situs acuan keramik Digitalfire menyimpan direktori toko pemasok untuk tempat lain.

::shops

### Berapa banyak yang dibeli

Karung standar adalah **50 lb (22,7 kg)** di AS dan **25 kg (55 lb)** di tempat lain, jadi keduanya hampir sama. Banyak pemasok juga menjual kemasan 1, 2,5, atau 5 kg (sekitar 2,2, 5,5, atau 11 lb) untuk uji. Glazy, basis data resep terbuka, menyarankan membeli bahan yang Anda pakai terus-menerus (feldspar, silika, kaolin, whiting, dan frit untuk suhu menengah) dalam karung penuh, yang sering 20 sampai 30% lebih murah. Beli **pewarna**, oksida logam dan stain yang mewarnai glasir, dalam jumlah kecil: sebagian besar dipakai di bawah 5%. Daftar belanja contoh Glazy mencapai sekitar $515 untuk suhu menengah dan $397 untuk suhu tinggi, pada harga AS.

### Set awal

Daftar inti Glazy untuk suhu apa pun adalah silika, kaolin, feldspar, whiting, seng oksida, dan dolomit atau talek. Sebagian besar glasir suhu menengah (kerucut 5 sampai 6) juga memerlukan boron, biasanya dari frit, yang disebut Glazy "konsisten dan kurang larut daripada borat mentah". Set di bawah adalah saran kami, diambil dari daftar Glazy dan daftar forum. [Panduan dasar mengglasir](/guides/glazing-basics) menjelaskan apa yang dilakukan setiap bahan.

Table: Set awal bahan (saran kami)
Label: Set awal

| Bahan                                       | Yang dibeli                                                                                          |
| ------------------------------------------- | ---------------------------------------------------------------------------------------------------- |
| Silika (disebut juga flint; lihat di bawah) | 325 mesh, kelas lebih halus yang disukai Glazy untuk glasir                                          |
| Kaolin (china clay di Inggris)              | EPK di AS; Grolleg atau china clay lain di Inggris; kaolin NZ di Selandia Baru                       |
| Feldspar kalium                             | Mana pun yang tersedia saat ini di tempat Anda tinggal, seperti Mahavir di AS                        |
| Nefelin sienit                              | Apa saja; Glazy mencatat daya lelehnya yang lebih kuat, sering dipakai pada suhu rendah dan menengah |
| Whiting                                     | Apa saja                                                                                             |
| Talek                                       | Kelas apa saja yang bebas asbes; periksa SDS-nya (lihat "Panduan mencampur dengan aman")             |
| Frit boron, untuk suhu menengah             | Ferro 3134, 3124, atau 3195; di Inggris, Potterycrafts P3124 atau P3195                              |
| Bentonit dan pewarna                        | Jumlah kecil                                                                                         |

### Lembar data dan lembar data keselamatan

Minta dua dokumen untuk setiap bahan. **Lembar data teknis** (TDS) memberikan **analisis kimia**nya: bagian setiap oksida dalam bubuk, menurut berat. Glazecalc bekerja dari ini, dan Anda dapat menambahkan bahan dari analisis pemasok di [halaman Bahan](/material). **Lembar data keselamatan** (SDS) menyatakan cara menangani bubuk mentahnya. Simpan setiap SDS, dan bacalah sebelum Anda mencampur.

Analisis adalah rata-rata, bukan janji. Valentine Clays mencetak "MEAN VALUES. THESE DO NOT REPRESENT A SPECIFICATION" pada lembar data flint-nya, dan analisis Glazy untuk Custer feldspar dari tahun-tahun berbeda berkisar dari sekitar 68,5% sampai 72,4% silika. Kami menyarankan menulis **nomor lot** (kode batch) setiap karung dalam catatan Anda, agar Anda dapat mengetahui apakah perubahan pada glasir yang dipercaya berasal dari bahannya.

HSE memperingatkan bahwa silika kristalin "dapat salah dilabeli sebagai 'silika amorf'". Dan SDS adalah tentang bubuknya, bukan bendanya: SDS tidak menyatakan apa pun tentang apakah glasir yang sudah dibakar aman untuk pangan. Hanya uji pelindian laboratorium terhadap benda yang sudah dibakar yang dapat menunjukkannya.

### Nama berubah, jadi belilah menurut kimia

Nama merek datang dan pergi saat tambang ditutup. Custer feldspar, yang ditambang di South Dakota selama lebih dari 75 tahun, habis pada akhir 2023. Ketika Clay Art Center beralih ke G-200 AU dan Mahavir, sekitar separuh glasirnya perlu disesuaikan. G-200 dan G-200 HP juga sudah tidak ada, dan Laguna kini mengimpor Mahavir, yang kimianya mendekati G-200.

**Gerstley Borate**, mineral boron alami dalam banyak resep lama, langka sejak tambangnya ditutup pada 2000, meskipun New Mexico Clay melaporkan pada November 2025 bahwa Laguna memasok "Gerstley Borate Original". Sumber berbeda pendapat tentang **Gillespie Borate** sebagai pengganti. Pembuatnya menjualnya sebagai pon-untuk-pon. Berkeley Potters Studio menyatakan itu "bukan pengganti langsung", dan Digitalfire menemukan itu mengubah warna glasir. Jalan aman adalah membandingkan keduanya menurut oksidanya, lalu menguji.

Nama regional juga berbeda. Di Amerika Utara, **flint**, kuarsa, dan silika berarti silika giling yang sama, dan Digitalfire menyatakan Anda mungkin tidak akan menemukan bubuk flint sejati dari pemasok. Di Inggris, flint adalah produk tersendiri: milik Valentine adalah silika terkalsinasi (dipanaskan). Keduanya hampir silika murni, jadi kami perkirakan keduanya mirip, tetapi periksa analisisnya. Untuk kaolin, Glazy menyatakan penukaran satu untuk satu, seperti EPK dengan china clay, "sering berhasil baik-baik saja, terutama bila jumlahnya \<10%".

Banyak resep menyebut bahan yang dijual di satu negara dan tidak di negara lain. Tabel di bawah mengambil setiap bahan di pustaka Glazecalc yang tidak dijual di tempat Anda membeli, dan mencari yang sejenis yang terdekat yang dijual, menurut analisisnya. Angkanya adalah seberapa jauh keduanya berbeda: gram oksida setelah dibakar yang berbeda, per 100 g bahan, dijumlahkan untuk setiap oksida. Dalam sekitar 15 g, yang satu biasanya dapat menggantikan yang lain pada uji pertama. Nama-namanya membawa kode pembuat dan toko sendiri, sehingga Anda dapat memintanya dengan nama.

::local-equivalents

> [!NOTE]
> Glazecalc membandingkan bahan menurut apa yang dibawanya ke glasir yang sudah dibakar, bukan menurut nama. [Resep](/recipe) dengan bahan yang tidak lagi dibuat menyatakan apa yang dipakai sekarang. **Sarankan jumlah dan bandingkan** menghitung ulang jumlah untuk pengganti, dan **Cocokkan dengan bahan saya** membuat ulang resep dari bahan di rak Anda. Keduanya hanya mencocokkan oksida setelah dibakar, jadi uji dulu satu batch kecil.

## Menyimpan bahan dan glasir {#storing}

### Bahan kering

Simpan bubuk tetap kering, dalam wadah bertutup yang tetap tertutup saat Anda tidak menyendok; Glazy menyarankan yang kedap udara. Pilih wadah rendah daripada tong dalam: HSE mencatat bahwa tong dalam membuat Anda membungkuk, dan debu jatuh lebih jauh. Simpan di rak, agar Anda dapat mengepel di bawahnya. Abu soda dan Cornish stone menyerap kelembapan dari udara. Seorang pembuat keramik di forum mengeringkannya di loyang pada sekitar {{50 °C; 122 °F}}, dan memperingatkan bahwa ember cat tipis dapat retak di garasi yang membeku. Kami menyarankan menyimpan bahan larut (abu soda, boraks, litium karbonat, dan borat mentah seperti Gerstley Borate) kedap udara dan di dalam ruangan.

### Glasir yang sudah dicampur

Glasir di dalam ember terus berubah. Bahan yang sedikit larut (nefelin sienit, litium karbonat, Gerstley Borate, kolemanit, stronsium karbonat, dan frit pada umumnya) mengubah cara glasir mengalir seiring waktu dan dapat menumbuhkan kristal kecil, lebih banyak di ruangan panas. Gerstley Borate menggelkan cairan, "bahkan dalam persentase yang lebih kecil". Air kecokelatan pada glasir yang sudah mengendap adalah besi yang terlarut: tuang dan gantikan dengan air bersih. Harapkan juga:

- **Mengeras di dasar** (hard-panning): glasir yang dicampur cukup kental sehingga tidak memerlukan bahan tambahan sering mengendap menjadi lapisan keras. Mengencerkan dan menggelkannya membantu (lihat Berat jenis).
- **Bau**, dari mikroba yang memakan gom seperti CMC. Glasir yang berbau masih dapat dipakai jika dioleskan dengan baik.
- **Pembekuan**: jauhkan ember darinya. Cairkan ember yang beku pada suhu ruang, dan periksa apakah ada retakan.

Jangan menuang glasir bekas kembali ke ember stok, atau mencelupkan kuas ke dalamnya. Sebelum memakai glasir yang disimpan, aduk, ukur lagi berat jenisnya, dan ayak jika ada gumpalan atau kristal.

### Label

Beri label pada setiap ember dengan spidol tahan air. Zakin, menulis untuk Ceramic Arts Network, menyebutkan nama glasir, resep lengkapnya termasuk pewarna, kerucut, tanggal, dan, di studio bersama, inisial Anda. Kami menyarankan menambahkan berat jenis target dan garam Epsom atau CMC apa pun. UT Austin juga memberi kode warna: ember oranye untuk suhu rendah, putih untuk suhu menengah. Perlakukan glasir tanpa label sebagai glasir yang mungkin mengandung timbal, dan jangan pakai pada benda untuk makanan.

## Menimbang {#weighing}

### Persentase dan batch

Resep memberikan setiap bahan sebagai persentase dari berat kering. Bahan utama biasanya berjumlah 100, dengan pewarna sering ditambahkan di atasnya. Untuk membuat **batch**, jumlah yang Anda campur sekaligus, kalikan setiap angka dengan ukuran batch dibagi 100. Untuk 5000 g, UT Austin mengalikan dengan 50, jadi bahan 4% menjadi 200 g.

> [!NOTE]
> Di [halaman resep](/recipe), **Skalakan ke batch** melakukan perkaliannya: masukkan 500 g, misalnya, dan setiap jumlah menjadi gram yang ditimbang, atau pon dan ons jika Anda memilihnya di Pengaturan. **Cetak** dapat memberikan hanya daftar batch, dengan total berjalan untuk menimbang ke satu ember dan kotak untuk dicentang di samping setiap bahan.

### Pilih timbangan untuk jumlah terkecil Anda

**Resolusi** timbangan, langkah terkecil yang ditampilkannya, membatasi seberapa kecil jumlah yang dapat Anda timbang dengan baik. Dalam uji 100 g, pewarna 0,5% adalah 0,5 g. Timbangan yang membaca sampai 0,1 g dapat meleset 0,05 g, sekitar 10% darinya; untuk 0,15 g, kesalahannya sekitar sepertiga. Itu hitungan kami, tetapi menunjukkan mengapa pewarna memerlukan timbangan yang lebih halus.

Saran berbeda tentang seberapa halus timbangan yang diperlukan. Derek Au menemukan timbangan digital murah 200 g secara konsisten tidak akurat. Ia merekomendasikan timbangan 200 g yang membaca sampai 0,01 g jika Anda hanya membeli satu, dan menilai timbangan triple-beam yang baik "jauh lebih dapat dipercaya daripada timbangan digital murah". Pilihan aman, menurut kami, adalah 0,01 g untuk uji (50 sampai 200 g) dan pewarna, dan timbangan meja yang membaca sampai 0,1 g atau 1 g untuk batch 1 kg (sekitar 2 lb) ke atas. Periksa keduanya sesekali dengan anak timbangan kalibrasi.

### Timbang berurutan, dan centang satu per satu

1. Pastikan Anda memiliki cukup setiap bahan.
2. Pakai respirator Anda. Pastikan timbangan bersih dan rata.
3. Taruh wadah kosong di timbangan dan tekan **tara**, yang mengatur bacaan ke nol sehingga Anda hanya menimbang apa yang Anda tambahkan.
4. Timbang setiap bahan bergiliran dengan sendoknya sendiri yang bersih, tutup setiap wadah sebelum membuka yang berikutnya, dan centang setiap bahan segera setelah masuk.

Derek Au menimbang ke satu mangkuk dalam tumpukan terpisah, sehingga kesalahan dapat disendok kembali. Jika Anda menimbang ke satu ember tanpa menekan tara di antara bahan, total berjalan Glazecalc memberi tahu apa yang seharusnya dibaca timbangan setelah masing-masing.

## Mixing and sieving {#mixing lang=en}

### How much water

Sources disagree. Derek Au starts thick, at 50 mL of water per 100 g of powder, and adds more later. Potterycrafts gives 65 mL per 100 g for one powder glaze. UT Austin uses equal weights of water and powder, and when Digitalfire put 20 kg of powder into 20 kg of water, it measured a specific gravity of 1.46.

Water is quick to add and slow to take out, so start low. Our estimate: begin with **about 70 to 80 mL per 100 g** (700 to 800 mL per kilogram, or about 11 to 12 US fl oz per pound). Slake, mix and sieve at that thickness, then add water a little at a time until the specific gravity is right. 1 mL of water weighs 1 g, so you can weigh it. If you overshoot, let the glaze settle, then sponge or pour clear water off the top.

### Tools and water

- **Propeller mixer.** Digitalfire calls a good one "essential". A corded drill with a mixing paddle does the job in a bucket. UT Austin runs it at least 4 to 5 minutes after the glaze looks mixed, and keeps the blade off the bucket, which it can scrape plastic from.
- **Blender.** It "works extremely well for small batches" (Digitalfire). Keep it for glaze only: it must never go back to the kitchen.
- **Whisk or stick.** Zakin's choice when there is no mixer.

Water varies too, and Digitalfire notes that it changes how a slurry behaves. Derek Au uses reverse-osmosis water because his tap water is hard. Whatever you use, note it.

### Step by step

1. Put on your respirator, and rubber gloves if your hands will go in. Zakin wears a mask from the start of weighing until the glaze is wet.
2. Measure about 70 to 80 mL of water per 100 g of powder into the bucket.
3. Add the weighed powder gently, from a low height. UT Austin adds powder to warm water; Zakin and Au add water to powder. We suggest powder into water, which puffs up less dust, except for a recipe with a lot of bentonite: stir its dry powders together first.
4. **Slake** it: let the powder soak without stirring. Digitalfire waits about 20 minutes. Powders with a gum or binder need to stand overnight.
5. Mix until there are no dry pockets or lumps.
6. Sieve it twice (see below).
7. Cover it and let it rest overnight, then mix again and check the bottom for a hard layer.
8. Measure the specific gravity, and add water a little at a time to reach your target. To learn your glaze's own dry SG, weigh the finished slurry too (see below).
9. Label the bucket, and write down what you did.
10. Clean up wet: mop the floor and wipe every surface, including the outside of the material containers.

### Sieving

A **sieve** is a mesh screen in a frame. Pushing glaze through it with a brush breaks up lumps that mixing leaves and catches particles that would fire as specks. The higher the **mesh** number, the finer the screen: 80 mesh has openings of about 0.18 mm, and 100 mesh about 0.15 mm.

Sources recommend different meshes. Zakin sieves twice through 50 or 80 mesh. Derek Au uses 120 mesh for most glazes, especially those with cobalt or iron: three passes through 80 mesh still left iron specks in one celadon, and one pass through 120 mesh cured it. He keeps 60 to 80 mesh for ash glazes and others with coarse materials. Potterycrafts, in the UK, suggests 60 to 80 mesh. A safe default:

Table: Which sieve to use
Label: Sieve mesh

| Glaze                                        | Sieve                      |
| -------------------------------------------- | -------------------------- |
| Most glazes                                  | Two passes through 80 mesh |
| Glazes with colorants such as cobalt or iron | 100 to 120 mesh            |
| Ash glazes, and others with coarse materials | 60 to 80 mesh              |

## Specific gravity {#specific-gravity lang=en}

**Specific gravity** (SG) tells you how much powder is in your slurry. It is the weight of a volume of glaze divided by the weight of the same volume of water. Water is 1.00, and a glaze at {{SG 1.45}} weighs 145 g per 100 mL. Mixing to a measured SG is how you get the same thickness, and the same coat, every time. It has no units, so it is the same in grams or ounces.

### Measure it by weighing 100 mL

1. Stir the glaze so nothing has settled.
2. Put a 100 mL **graduated cylinder** (a tall, marked measuring tube) or a 100 mL syringe on the scale, and tare it.
3. Fill it with glaze to exactly 100 mL, reading the mark at eye level.
4. Weigh it and divide the grams by 100: 145 g is SG 1.45.

Digitalfire also marks a cup at the level of 500 g of water, fills it to the mark with glaze, and divides the weight by 500; a bigger, fuller measure is more accurate. A **hydrometer**, a float read where it sits in the glaze, is quick but can misread thick or gelled glazes. UK hydrometers, such as Potclays', read in degrees Baumé (°Bé). By our arithmetic, SG = 145 ÷ (145 − °Bé), so 46 °Bé is about 1.46. Older UK books give a **pint weight**, the ounces in an imperial pint of glaze: divide it by 20, so 29 oz is about SG 1.45 (also our arithmetic).

### What to aim for

Sources disagree, most of all on brushing and spraying, where the UK supplier Potclays gives much higher figures (its own are "for guidance only"). Treat every number as a starting point. Digitalfire's core advice is to find the SG and gelling that work for each glaze, then repeat them and write them down.

Table: Specific gravity targets, where sources disagree
Label: Specific gravity targets

| Use      | Digitalfire and Glazy                                                                                                                 | Potclays (UK)                               | Safe starting point                                     |
| -------- | ------------------------------------------------------------------------------------------------------------------------------------- | ------------------------------------------- | ------------------------------------------------------- |
| Dipping  | {{SG 1.40}} (for a 5-second dip) to {{SG 1.50}} (for a 1-second dip); home-mixed glazes that are gelled do best at {{SG 1.43–1.45}}   | Clear {{SG 1.46–1.48}}; colored {{SG 1.61}} | {{SG 1.45}}; thin to {{SG 1.43}} and gel it if it drips |
| Brushing | {{SG 1.25}} (thin clear) to {{SG 1.55}} (dark detail)                                                                                 | {{SG 1.71–1.81}}                            | Follow the product; use CMC gum or a brushing medium    |
| Spraying | No figure; Hopper, writing for Ceramic Arts Network, says much thinner, with a deflocculant (an additive that makes a slurry runnier) | {{SG 1.71}}                                 | No reliable number; spray only in a spray booth         |

To check a dipping glaze by eye, AMACO dips for 5 seconds and looks for a coat about as thick as a US dime. Digitalfire fires tiles dipped for 5 seconds to check.

### Water for a target SG: our estimate

The table below is our own arithmetic, not a source's. It assumes the powder's particles have a density of 2.6 g per cm³, which is an assumption, not a measurement. Clay, soluble materials and gelling all change a real glaze, so use it to start, then measure. As a check, it predicts {{SG 1.44}} for equal weights of powder and water, close to Digitalfire's measured {{SG 1.46}}. It also shows that 70 to 80 mL per 100 g starts you above {{SG 1.50}}, thicker than you need.

Table: Water for a target specific gravity (our estimate)
Label: Water for a target specific gravity

| Target      | Per 100 g of powder |  Per kilogram |         Per pound |
| ----------- | ------------------: | ------------: | ----------------: |
| {{SG 1.40}} |        about 115 mL | about 1150 mL | about 18 US fl oz |
| {{SG 1.45}} |         about 98 mL |  about 980 mL | about 15 US fl oz |
| {{SG 1.50}} |         about 85 mL |  about 850 mL | about 13 US fl oz |
| {{SG 1.60}} |         about 64 mL |  about 640 mL | about 10 US fl oz |

### Find your own glaze's dry SG while you mix

The 2.6 above is a guess. Your own glaze's figure, the density of its dry powder, can be worked out from three numbers you can take while mixing. With it, you can work out from the SG how much powder is in any bucket of that glaze later, and the water for the next batch. Our arithmetic, not a source's:

1. Write down the weight of dry powder in the batch: the recipe's total.
2. Weigh the empty bucket before you start, or mark its weight on it.
3. Mix, sieve and bring the glaze to its SG as usual. Push everything through the sieve and rinse it into the bucket, so no powder is left out.
4. Weigh the full bucket and take off the bucket's weight. That is the slurry's weight.
5. Measure the SG.

Then:

- **Water** = slurry weight − powder weight.
- **Slurry volume** in mL = slurry weight in grams ÷ SG.
- **Powder volume** = slurry volume − water (1 g of water is 1 mL).
- **Dry SG** = powder weight ÷ powder volume.

For example: 1000 g of powder makes 1980 g of slurry at {{SG 1.45}}. The water is 980 g, the slurry is 1980 ÷ 1.45 = about 1366 mL, the powder takes up 1366 − 980 = 386 mL, and the dry SG is 1000 ÷ 386 = about 2.59.

Weigh the whole slurry at the end, not the water as you pour it, so water that evaporates or splashes out doesn't count. Small errors grow here: an SG reading off by 0.01 moves the answer by about 2 to 4%, more for a thinner glaze. Use a batch of 1 kg or more, an accurate scale, and the 500 g cup method above for the SG. Most of the common materials are between about 2.5 and 2.9, so a figure far outside that, in a glaze without much zircon or lead, probably means a measuring mistake. Write the figure on the recipe.

### Epsom salts, CMC gum and bentonite

**Epsom salts** make a glaze gel slightly when it stands still and flow again when it is stirred. This is called **flocculating** it, and a glaze that behaves this way is **thixotropic**: it goes on more evenly, drips less and settles less. Digitalfire suggests starting at about 2 g per gallon once the SG is right (roughly 0.5 g per liter, our conversion) and tuning the amount each time you mix, since no recipe should fix the dose. We suggest dissolving it in a little hot water first. In a Digitalfire example, a glaze at {{SG 1.45}} dripped, so water brought it down to {{SG 1.43}} and Epsom salts gelled it back to creamy, and it went on evenly. A rough check: stir, stop and watch. A gelled glaze moves on for about 2 or 3 seconds, then stops and springs back a little.

**CMC gum** (carboxymethyl cellulose) makes a slurry stickier and slower to dry, and leaves a harder coat that holds to the pot. It matters most for brushing glazes and glazes high in frit. Digitalfire's example blends 3.75 g into 1000 g of slurry, and it has to go in with a blender. A glaze with CMC will not gel with Epsom salts, and since microbes feed on the gum, it can change in the bucket and start to smell.

**Bentonite**, a very fine clay, helps hold the other particles in suspension. Dipping glazes usually rely on 15 to 25% raw clay for this. For a recipe short of clay, about 1 to 3% bentonite helps; Digitalfire says a glaze with more than 15% clay should not need bentonite at more than 1% of the dry glaze's weight.

## Test tiles and line blends {#testing lang=en}

### Start small

Derek Au works up in three steps: a 50 or 100 g test, a 1 to 2 kg trial if it works, then a 5 to 10 kg studio batch. By our estimate, a 100 g test at {{SG 1.45}} makes about 135 mL (about 4½ US fl oz) of slurry, enough to dip a few small tiles in a narrow cup.

### Test on your own clay

A glaze can look quite different on another clay or in another kiln: Clay Art Center tested each of its reformulated glazes on four clay bodies, at cone 6 and at cone 10. Potclays' beginner's guide to glaze testing suggests:

- 6 to 10 **test tiles** (small pieces for trying a glaze) of the clay you will actually use, noting whether they are bisqued or bone-dry
- one change at a time
- a single dip and a double dip, to see the glaze thin and thick
- every tile in the same kiln load
- a mark on each tile before firing, with a stamp, carving or underglaze pencil. Fired tiles look alike, and a mark made before firing lasts through the kiln, so you can always tell which recipe each tile is.

We suggest tiles that stand upright, since a flat tile hides how far a glaze runs, with a textured band to show how the glaze breaks over edges, and a bare foot. Set each on a small dish or a scrap of bisque, or on a kiln-washed shelf, to catch drips. Put a **witness cone**, a small ceramic cone that bends when it has had enough heat, near the tiles to show what they received; the [firing guide](/guides/firing) explains cones. Give each tile a short code, and write it against the recipe in your records. Willers, writing for Ceramic Arts Network, uses numbers and letters, and writes the system itself in the front of the notebook.

### Line blends

A **line blend** is a row of tests that steps evenly from one mix to another: from one glaze to a second, or from a base glaze to the same glaze with more colorant. Derek Au, for example, steps iron oxide through a clear base in 1% increments. A volumetric method associated with Ian Currie saves time, because you mix only the two ends:

1. Mix the two end glazes, A and B, as batches of the same size, and sieve both.
2. Add water to the one with less volume until both have exactly the same wet volume.
3. Stir both, then draw each mix with a syringe into its own numbered cup.
4. Stir each cup and dip a tile.

In our worked example, A is 100 g of a clear base, and B is the same with 4 g of red iron oxide added (a 4% addition). Each milliliter of B holds the same share of base as a milliliter of A, plus its iron, so the cups step from no iron to 4% in 1% steps. Each end gives 100 mL to the blend, which a 100 g batch covers by our estimate.

Table: A five-step iron line blend, 40 mL per cup (our worked example)
Label: Line blend example

| Cup | Clear base (A) | Base with 4% iron (B) | Iron oxide, % of base |
| --- | -------------: | --------------------: | --------------------: |
| 1   |          40 mL |                  0 mL |                     0 |
| 2   |          30 mL |                 10 mL |                     1 |
| 3   |          20 mL |                 20 mL |                     2 |
| 4   |          10 mL |                 30 mL |                     3 |
| 5   |           0 mL |                 40 mL |                     4 |

The method needs careful arithmetic, well-mixed ends of even SG, and an accurate scale. Derek Au also blends by weight instead of volume. A **triaxial blend** does the same with three ends, laid out on a triangle.

> [!NOTE]
> When a step looks promising, **Save as a copy** on the [recipe page](/recipe) keeps it as a recipe of its own and leaves the original as it was.

## Keeping records {#records lang=en}

Willers puts the goal well: "enough information to be able to repeat, or avoid, the results you discovered". Write down what you plan to test before you start, and the results when you unload. Potclays adds the application, thickness, clay body and full firing, including ramps, holds and cooling. A **ramp** is a rate of heating or cooling, such as {{60 °C; 108 °F}} an hour, and a **hold** keeps the kiln at one temperature for a set time. Note lot numbers, the water you used and any substitution: Clay Art Center's feldspar swap meant adjusting about half its glazes.

Table: What to record for each glaze batch (our template)
Label: Record template

| Part        | What to write down                                                                                                                                                                                                                      |
| ----------- | --------------------------------------------------------------------------------------------------------------------------------------------------------------------------------------------------------------------------------------- |
| Recipe      | The recipe and its version; material brands and lot numbers; any substitutions                                                                                                                                                          |
| Mixing      | Date; batch size; water added, and its type (tap, reverse osmosis or distilled); SG after mixing and final SG; the weight of the finished slurry, for its dry SG; Epsom salts, CMC and bentonite added; sieve mesh and number of passes |
| Application | Clay body; bisque cone; dipping, brushing or pouring; dip time or number of coats; dry thickness                                                                                                                                        |
| Firing      | Kiln and shelf position; the firing schedule, with its ramps, holds and cooling; atmosphere (oxidation or reduction); what the witness cone showed, not only what the kiln was set to                                                   |
| Result      | Surface and color; any running, crazing or pinholes; photos of the front, back and side; the tile code                                                                                                                                  |

> [!NOTE]
> In Glazecalc, a saved [recipe](/recipe) holds the recipe itself. A [firing log](/firing) records each firing: the kiln, the date, times, temperatures, cones and notes. [Notes](/notes) hold everything else, such as the batch record above and what each tile showed.

## Sumber {#sources}

- [Glazy: Raw materials](https://help.glazy.org/concepts/materials)
- [Glazy: Specific gravity](https://help.glazy.org/testing/specific-gravity)
- [Digitalfire: Specific gravity](https://digitalfire.com/glossary/specific+gravity)
- [Digitalfire: Epsom salts](https://digitalfire.com/material/epsom+salts)
- [Digitalfire: CMC gum](https://digitalfire.com/material/cmc%2Bgum)
- [Digitalfire: Dipping glaze](https://digitalfire.com/glossary/dipping+glaze)
- [Digitalfire: Bentonite](https://digitalfire.com/material/bentonite)
- [Digitalfire: Water solubility](https://digitalfire.com/glossary/water+solubility)
- [Digitalfire: Gerstley Borate](https://digitalfire.com/material/gerstley+borate)
- [Digitalfire: Mahavir potash feldspar](https://digitalfire.com/material/mahavir+potash+feldspar)
- [Digitalfire: Flint](https://digitalfire.com/material/flint)
- [Clay Art Center: The end of an era, the extinction of Custer feldspar](https://www.clayartcenter.org/clay-art-center-blog/2025/4/the-end-of-an-era-the-extinction-of-custer-feldspar)
- [Berkeley Potters Studio: What the flux, November 2023](https://www.berkeleypottersstudio.com/what-the-flux-nov-2023)
- [New Mexico Clay: Gerstley Borate Original](https://nmclay.com/gerstley-borate-original)
- [Ceramic Arts Network: Glaze chemistry 101, a quick course on mixing ceramic glazes (Zakin)](https://ceramicartsnetwork.org/daily/article/Glaze-Chemistry-101-A-Quick-Course-on-Mixing-Ceramic-Glazes)
- [Ceramic Arts Network: How to keep good records when testing ceramic glazes (Willers)](<https://ceramicartsnetwork.org/daily/article/how-to-keep-good-records-when-testing-ceramic-glazes-(and-improve-your-results!)>)
- [Ceramic Arts Network: 8 ways to apply glaze (Hopper)](https://ceramicartsnetwork.org/pottery-making-illustrated/pottery-making-illustrated-article/8-Ways-to-Apply-Glaze)
- [Derek Au: Mixing test glazes](https://www.derekau.net/blog/2016/02/24/mixing-test-glazes)
- [Derek Au: Digital scales for weighing glazes](https://derekau.net/blog/digital-scales-for-weighing-glazes/)
- [Derek Au: Triaxial testing](https://derekau.net/blog/triaxial-testing/)
- [UT Austin ceramics wiki: How to mix glazes](https://cloud.wikis.utexas.edu/wiki/display/ceramics/How+To+Mix+Glazes)
- [Potclays: The beginner's guide to glaze testing](https://www.potclays.co.uk/the-beginners-guide-to-glaze-testing/)
- [Potclays: Glaze hydrometer](https://www.potclays.co.uk/glaze-hydrometer)
- [Potterycrafts: Nordic Blue Mist powder glaze](https://potterycrafts.co.uk/products/potterycrafts-nordic-blue-mist-powder-glaze)
- [HSE: Glaze and colour preparation (CR1)](https://www.hse.gov.uk/PUBNS/guidance/cr1.pdf)
- [Valentine Clays: Flint technical data sheet](https://valentineclays.co.uk/cdn/shop/files/Flint_Damp_Dry_Technical_Data_Sheet.pdf)
- [Ceramic Arts Daily forum: Ian Currie test tiles](https://community.ceramicartsdaily.org/topic/7974-ian-currie-test-tiles-forums/page/16/)
