Repository: AaronFilson/glazecalc

# Glazecalc

**Free glaze chemistry for potters.** Enter a glaze recipe and see its unity molecular formula
(UMF): the fluxes, alumina and silica it becomes in the kiln, and their ratio. Keep your recipes,
materials, colorants, firing logs and notes together in one private notebook.

**[glazecalcapp.com](https://glazecalcapp.com)**: try it without an account. A free, non-commercial project by
Aaron Filson, in 57 languages, and usable from AI assistants through its MCP server.
<table>
  <tr>

## At a glance

For anyone reading the code; the [highlights](#highlights) below give the details.

- **Stack:** Angular 22 (standalone components, signals, zoneless), TypeScript on Node 24 with Express

File: client/public/i18n/guides/making-a-glaze/ig.md
---
title: Otu esi eme glaze
lead: Otu esi azụ, chekwaa, tụọ ma gwakọta glaze, mee ka ọkpụrụkpụ ya dị mma, nwalee ya n'ụrọ nke gị, ma dee ihe zuru ezu iji mee ya ọzọ.
---

## Tupu ịmalite {#before-you-start}

Ime glaze{{en: glaze}} pụtara ịtụ **ihe eji arụ ọrụ** e gwere egwe (mineral e gwere egwe, ụrọ na **frit**, nke bụ iko e mere n'ụlọ ọrụ ma gwerie ya ka ọ ghọọ ntụ) site n'usoro glaze, na ịgwakọta ha na mmiri ka ha ghọọ **slurry**, mmiri dị ọkpụrụkpụ nke ntụ dị n'ime ya. Mgbe ahụ ị na-enyọ ya, hazie ọkpụrụkpụ ya, ma nwalee ya n'ụrọ nke gị tupu i tụkwasị ya obi n'ite. Ọnụ ọgụgụ ọ bụla n'ime nduzi a bụ ebe mmalite: mmiri, ọkpụrụkpụ na ihe nyọ kwesịrị glaze gị bụ ndị nnwale gị gosiri, ya mere dee ihe ị mere na ihe ị hụrụ.

### Ihe ị chọrọ

- **Ihe ọtụtụ** nke na-agụ ruo 0.01 g maka nnwale na ihe na-enye agba, na nke ka ukwuu maka batch kilogram.
- **Ihe nchekwa nwere mkpuchi**: ndị dị mkpụmkpụ maka ihe akọrọ, bọket maka glaze. Derek Au na-edobe glaze nnwale n'ime ihe nchekwa ofe nwere mkpuchi.
- **Ngaji dị ọcha maka ihe ọ bụla**, ka otu ntụ ghara ibanye na nke ọzọ.
- **Ngwa ọrụ ịgwakọta**: drill nwere paddle ịgwakọta, ma ọ bụ maka obere nnwale, blender e debere naanị maka glaze. Whisk ga-ezu ma ọ bụrụ na i nweghị ihe ọzọ.
- **Ihe nyọ** (sieve), nke a na-ere na UK dịka sieve na **lawn**: 80 mesh, gbakwunyere 100 ma ọ bụ 120 mesh maka glaze nwere ihe na-enye agba.
- **Graduated cylinder 100 mL ma ọ bụ sirinji**, maka ịtụ specific gravity.
- **Akara, marker anaghị apụ na mmiri na akwụkwọ ndetu**, ma ọ bụ [ndetu](/notes) na [ndekọ ọkụ](/firing) Glazecalc.
- **Test tile** e ji ụrọ ị ga-etinye glaze mee.
- **Respirator, uwe aka rọba, ogbo na mop.**

> [!WARNING]
> **Ntụ glaze akọrọ bụ ihe ize ndụ uzuzu.** Crystalline silica nwere ike ịbụ 10 ruo 60% nke glaze akọrọ, Health and Safety Executive (HSE) nke UK dọkwara aka na ntị na uzuzu ya anaghị apụta ìhè n'ìhè nkịtị. Jiri nwayọọ kpụpụta ya site n'ebe dị ala, mechie ihe nchekwa, mee ka ntụ ahụ dị mmiri ozugbo i nwere ike, ma jiri mmiri hichaa; ejila aziza. Yiri respirator dabara gị mgbe ntụ ka dị akọrọ (N95 ma ọ bụ P100 na US, FFP2 ma ọ bụ FFP3 na UK na EU, P2 ma ọ bụ P3 na Australia na New Zealand). [Ịgwakọta n'enweghị ihe ize ndụ na ikuku dị ọcha](/guides/safe-mixing) na-akọwa uzuzu, respirator na ihicha n'ụzọ zuru ezu.

## Ịzụ ihe eji arụ ọrụ {#buying-materials}

### Ebe ị ga-azụ

Ndị ọkpụ ite na-azụ n'aka ndị na-ere ngwa ceramic, ndị na-ere ụrọ, ihe glaze{{en: glaze}} na ngwa ọrụ. Tebụl ahụ na-egosi ụfọdụ maka mba gị, e lelere nke ọ bụla na saịtị ụlọ ahịa ahụ n'onwe ya, ị nwekwara ike ịhọrọ mba ọzọ ma ọ bụ mpaghara ọzọ iji hụ ụlọ ahịa ya. Ngwaahịa na-agbanwe, ya mere lelee tupu ị tụọ ịzụ. Ndị na-emepụta ihe buru ibu dịka Sibelco na Imerys na-ere ụlọ ọrụ; ndị ọkpụ ite na-azụ ihe ha site n'ụlọ ahịa dị ka ndị a. Digitalfire, saịtị nrụtụ aka ceramic, na-edebe ndepụta ụlọ ahịa ndị na-ere ngwa maka ebe ndị ọzọ.

::shops

### Ole ị ga-azụ

Akpa a na-ahụkarị bụ **50 lb (22.7 kg)** na US na **25 kg (55 lb)** n'ebe ndị ọzọ, ya mere ha abụọ fọrọ nke nta ka ha hà. Ọtụtụ ndị na-ere ngwa na-erekwa ngwugwu 1, 2.5 ma ọ bụ 5 kg (ihe dị ka 2.2, 5.5 ma ọ bụ 11 lb) maka nnwale. Glazy, ebe nchekwa usoro glaze mepere emepe, na-atụ aro ịzụ ihe ị na-eji mgbe niile (feldspar, silica, kaolin, whiting, na frit maka ọkụ etiti) n'akpa zuru ezu, nke na-adịkarị ọnụ ala karịa site na 20 ruo 30%. Zụta **ihe na-enye agba** (colorant), metal oxide na stain na-enye glaze agba, n'obere ọnụ ọgụgụ: a na-eji ọtụtụ n'ime ha n'okpuru 5%. Ndepụta ịzụ ahịa ihe atụ Glazy ruru ihe dị ka $515 maka ọkụ etiti na $397 maka ọkụ dị elu, n'ọnụ ahịa US.

### Ihe mmalite

Ndepụta isi Glazy maka ọkụ ọ bụla bụ silica, kaolin, feldspar, whiting, zinc oxide, na dolomite ma ọ bụ talc. Ọtụtụ glaze ọkụ etiti (cone 5 ruo 6) chọkwara boron, na-esikarị na frit, nke Glazy kpọrọ "na-adịgide otu ma na-agbazeghị na mmiri karịa borate amụ". Ihe ndị dị n'okpuru bụ aro anyị, e sitere na ndepụta Glazy na ndepụta forum. [Ntọala glaze](/guides/glazing-basics) na-akọwa ihe ihe ọ bụla na-eme.

Table: Ihe mmalite (aro anyị)
Label: Ihe mmalite

| Ihe                                          | Ihe ị ga-azụ                                                                                          |
| -------------------------------------------- | ----------------------------------------------------------------------------------------------------- |
| Silica (a na-akpọkwa ya flint; lee n'okpuru) | 325 mesh, ngwere dị nro karịa, nke Glazy na-ahọrọ maka glaze                                          |
| Kaolin (china clay na UK)                    | EPK na US; Grolleg ma ọ bụ china clay ọzọ na UK; NZ kaolin na New Zealand                             |
| Potash feldspar                              | Nke ọ bụla dị ugbu a n'ebe ị bi, dịka Mahavir na US                                                   |
| Nepheline syenite                            | Nke ọ bụla; Glazy kwuru na ike flux ya siri ike karịa, a na-ejikarị ya n'ọkụ dị ala na nke etiti      |
| Whiting                                      | Nke ọ bụla                                                                                            |
| Talc                                         | Ngwere ọ bụla na-enweghị asbestos; lelee SDS ya (lee Ịgwakọta n'enweghị ihe ize ndụ na ikuku dị ọcha) |
| Frit boron, maka ọkụ etiti                   | Ferro 3134, 3124 ma ọ bụ 3195; na UK, Potterycrafts P3124 ma ọ bụ P3195                               |
| Bentonite na ihe na-enye agba                | Obere ọnụ ọgụgụ                                                                                       |

### Akwụkwọ data na akwụkwọ data nchekwa

Rịọ akwụkwọ abụọ maka ihe ọ bụla. **Akwụkwọ data teknụzụ** (TDS) na-enye **nyocha kemịkal** ya: òkè oxide ọ bụla n'ime ntụ ahụ, site n'ịdị arọ. Glazecalc na-arụ ọrụ site na ndị a, ị nwekwara ike itinye ihe site na nyocha onye na-ere ngwa na [ibe Ihe](/material). **Mpempe data nchekwa** (SDS) na-ekwu otu esi ejide ntụ amụ ahụ. Debe SDS ọ bụla, gụọkwa ya tupu ị gwakọta.

Nyocha bụ nkezi, ọ bụghị nkwa. Valentine Clays na-ebipụta "MEAN VALUES. THESE DO NOT REPRESENT A SPECIFICATION" (ọnụ ọgụgụ nkezi; ha anọchighị anya nkọwapụta) n'akwụkwọ data flint ya, nyocha Glazy nke Custer feldspar site n'afọ dị iche iche si n'ihe dị ka 68.5% ruo 72.4% silica. Anyị na-atụ aro ka i dee **nọmba lot** (koodu batch ya) nke akpa ọ bụla na ndekọ gị, ka i wee mata ma mgbanwe na glaze ị tụkwasịrị obi si n'ihe ahụ.

HSE dọrọ aka na ntị na crystalline silica "nwere ike inwe akara ụgha dịka 'amorphous silica'". SDS bụkwa maka ntụ, ọ bụghị ite: ọ naghị ekwu ihe ọ bụla gbasara ma glaze a gbara ọkụ dị mma maka nri. Naanị nnwale ụlọ nyocha nke ite a gbara ọkụ maka metal na-apụta (leach test) nwere ike igosi nke ahụ.

### Aha na-agbanwe, ya mere zụta site na kemistri

Aha brand na-abịa ma na-aga ka ebe ngwuputa na-emechi. Custer feldspar, nke e gwupụtara na South Dakota ihe karịrị afọ 75, gwụrụ na ngwụcha 2023. Mgbe Clay Art Center gbanwere gaa na G-200 AU na Mahavir, ihe dị ka ọkara glaze ya chọrọ nhazi. G-200 na G-200 HP apụọla, Laguna na-ebubatakwa Mahavir ugbu a, nke kemistri ya dị nso na G-200.

**Gerstley Borate**, mineral boron sitere n'okike dị n'ọtụtụ usoro glaze ochie, adịla ụkọ kemgbe ebe ngwuputa ya mechiri na 2000, ọ bụ ezie na New Mexico Clay kọrọ na November 2025 na Laguna na-ebuga "Gerstley Borate Original". Isi mmalite ekwekọrịtaghị gbasara **Gillespie Borate** dịka onye nnọchi. Onye mere ya na-ere ya dịka pound maka pound. Berkeley Potters Studio kwuru na ọ "abụghị onye nnọchi kpọmkwem", Digitalfire chọpụtakwara na ọ gbanwere agba glaze. Ụzọ dị nchebe bụ ịtụle ha abụọ site n'oxide ha, mgbe ahụ nwalee.

Aha dịkwa iche site na mpaghara. Na North America, **flint**, quartz na silica pụtara otu silica e gwere egwe, Digitalfire kwukwara na o yighị ka ị ga-ahụ ezigbo ntụ flint n'aka ndị na-ere ngwa. Na UK, flint bụ ngwaahịa nke ya: nke Valentine bụ silica calcined (e kpochara ọkụ). Ha abụọ fọrọ nke nta ka ha bụrụ silica dị ọcha, ya mere anyị na-atụ anya na ha dị nso, mana lelee nyocha ya. Maka kaolin, Glazy kwuru na ịgbanwe otu maka otu, dịka EPK maka china clay, "na-arụkarị ọrụ nke ọma, ọkachasị mgbe ọnụ ọgụgụ \<10%".

Ọtụtụ usoro glaze na-akpọ ihe a na-ere n'otu mba ma ọ bụghị n'ọzọ. Tebụl dị n'okpuru na-ewere ihe ọ bụla dị n'ọbá akwụkwọ Glazecalc nke a na-adịghị ere ebe ị na-azụ ahịa, ma chọta nke kacha dị nso n'ụdị ya nke a na-ere, site na nyocha ha. Ọnụ ọgụgụ ahụ bụ otu ha si dị anya: gram oxide ha a gbara ọkụ ji dị iche, kwa 100 g nke ihe ahụ, gbakọta n'oxide niile. N'ime ihe dị ka 15 g, otu nwere ike inọchi nke ọzọ na nnwale mbụ. Aha ndị ahụ nwere koodu ndị mere ha na nke ụlọ ahịa, ka i wee nwee ike ịrịọ ha site n'aha.

::local-equivalents

> [!NOTE]
> Glazecalc na-atụle ihe site n'ihe ha na-ewetara glaze a gbara ọkụ, ọ bụghị site n'aha. [Usoro glaze](/recipe) nwere ihe a na-adịghị eme ọzọ na-ekwu ihe a na-eji ugbu a. **Tụọ aro ọnụ ọgụgụ ma tụlee** na-agbakọ ọnụ ọgụgụ ọzọ maka onye nnọchi, **Dabara na ihe m nwere** na-emekwa usoro glaze ahụ ọzọ site n'ihe dị n'elu shelf gị. Ha abụọ na-adaba naanị oxide a gbara ọkụ, ya mere buru ụzọ nwalee obere batch.

## Ichekwa ihe na glaze {#storing}

### Ihe akọrọ

Debe ntụ ka ọ kpọọ nkụ, n'ihe nchekwa nwere mkpuchi nke na-anọ emechiri emechi mgbe ị na-adịghị ekpupụta; Glazy na-atụ aro ndị ikuku na-anaghị abanye. Họrọ ihe nchekwa dị mkpụmkpụ karịa bin dị omimi: HSE kwuru na bin dị omimi na-eme ka i hulata banye, uzuzu nwekwara ebe dị anya ọ ga-ada. Debe ha n'elu shelf, ka i nwee ike ime mop n'okpuru. Soda ash na Cornish stone na-amịkọrọ mmiri site n'ikuku. Otu onye ọkpụ ite na forum na-akpọ ha nkụ n'elu efere oven n'ihe dị ka {{50 °C; 122 °F}}, ma dọọ aka na ntị na bọket agba dị gịrịgịrị nwere ike ịgbawa na garaji na-ajụ oyi ruo ice. Anyị na-atụ aro idebe ihe na-agbaze na mmiri (soda ash, borax, lithium carbonate, na borate amụ dịka Gerstley Borate) n'ihe ikuku na-anaghị abanye, n'ime ụlọ.

### Glaze e gwakọtara

Glaze{{en: glaze}} dị na bọket na-aga n'ihu na-agbanwe. Ihe na-agbaze ntakịrị na mmiri (nepheline syenite, lithium carbonate, Gerstley Borate, colemanite, strontium carbonate, na frit n'ozuzu) na-agbanwe otu ọ si asọ ka oge na-aga ma nwee ike ịmụ obere kristal, karịa n'ime ụlọ dị ọkụ. Gerstley Borate na-eme ka slurry kpụkọọ, "ọbụna na pasentị pere mpe". Mmiri dị aja aja n'elu glaze dara n'ala bụ iron gbazere: wụpụ ya ma jiri mmiri dị ọcha dochie ya. Tụọkwa anya:

- **Ịkpụkọ n'ala** (hard-panning): glaze e gwakọtara nke ọkpụrụkpụ zuru ezu nke na ọ chọghị ihe mgbakwunye na-adakarị n'ala ghọọ akwa siri ike. Ime ka ọ dị gịrịgịrị na ime ka ọ kpụkọọ na-enyere aka (lee Specific gravity).
- **Isi**, site na microbe na-eri gum dịka CMC. Enwere ike iji glaze na-esi ísì ma ọ bụrụ na ọ na-etinye nke ọma.
- **Ịjụ oyi ruo ice**: chebe bọket pụọ na ya. Mee ka nke kpụkọrọ ice gbazee n'ọkụ ime ụlọ, ma lelee ya maka mgbawa.

Ewụghachila glaze e jirila mee ihe n'ime bọket nchekwa, ma ọ bụ tinye brọsh n'ime ya. Tupu iji glaze e chekwara, kpalie ya, tụọ specific gravity ya ọzọ, ma nyọọ ya ma o nwere mkpụrụ ma ọ bụ kristal.

### Akara

Jiri marker anaghị apụ na mmiri dee akara na bọket ọ bụla. Zakin, na-ede maka Ceramic Arts Network, na-enye aha glaze ahụ, usoro glaze ya zuru ezu gụnyere ihe na-enye agba, cone, ụbọchị na, na studio a na-ekerịta, mkpụrụ edemede mbụ aha gị. Anyị na-atụ aro ịgbakwunye specific gravity a chọrọ na Epsom salts ma ọ bụ CMC ọ bụla. UT Austin na-eji agba amata kwa: bọket oroma maka ọkụ dị ala, ọcha maka ọkụ etiti. Were glaze na-enweghị akara dịka nke nwere ike inwe lead (Pb), ejikwala ya n'ite maka nri.

## Ịtụ ihe {#weighing}

### Pasentị na batch

Usoro glaze na-enye ihe ọ bụla dịka pasentị nke ịdị arọ akọrọ. Isi ihe na-agbakọkarị 100, a na-agbakwunyekarị ihe na-enye agba n'elu ya. Iji mee **batch**, ọnụ ọgụgụ ị na-agwakọta n'otu oge, mụba ọnụ ọgụgụ ọ bụla site n'ịdị ukwuu batch kere site na 100. Maka 5000 g, UT Austin na-amụba site na 50, ya mere ihe dị na 4% na-aghọ 200 g.

> [!NOTE]
> Na [ibe usoro glaze](/recipe), **Hazie ka ọ bụrụ batch** na-eme ịmụba ahụ: tinye 500 g, dịka ọmụmaatụ, ọnụ ọgụgụ ọ bụla na-aghọ gram ị ga-atụ, ma ọ bụ pound na ounce ma ọ bụrụ na ị họrọ ha na Ntọala. **Bipụta** nwere ike inye naanị ndepụta batch, ya na ngụkọta na-aga n'ihu maka ịtụ n'otu bọket na igbe ị ga-akara n'akụkụ ihe ọ bụla.

### Họrọ ihe ọtụtụ maka ọnụ ọgụgụ gị kacha nta

**Resolution** ihe ọtụtụ, nzọụkwụ kacha nta ọ na-egosi, na-egbochi otu obere ọnụ ọgụgụ ị nwere ike ịtụ nke ọma. N'ime nnwale 100 g, ihe na-enye agba na 0.5% bụ 0.5 g. Ihe ọtụtụ na-agụ ruo 0.1 g nwere ike ihie ụzọ site na 0.05 g, ihe dị ka 10% nke ya; maka 0.15 g, njehie ahụ bụ ihe dị ka otu ụzọ n'ụzọ atọ. Nke ahụ bụ mgbakọ anyị, mana ọ na-egosi ihe mere ihe na-enye agba ji chọọ ihe ọtụtụ dị nro karịa.

Ndụmọdụ dị iche gbasara otu ihe ọtụtụ ị chọrọ si dị nro. Derek Au chọpụtara na ihe ọtụtụ dijitalụ 200 g dị ọnụ ala anaghị atụ nke ọma mgbe niile. Ọ na-atụ aro ihe ọtụtụ 200 g na-agụ ruo 0.01 g ma ọ bụrụ na ị ga-azụ naanị otu, ọ na-ewekwa triple-beam balance dị mma dịka "nke a pụrụ ịtụkwasị obi nke ukwuu karịa ihe ọtụtụ dijitalụ dị ọnụ ala". Nhọrọ dị nchebe, n'echiche anyị, bụ 0.01 g maka nnwale (50 ruo 200 g) na ihe na-enye agba, na ihe ọtụtụ bench na-agụ ruo 0.1 g ma ọ bụ 1 g maka batch 1 kg (ihe dị ka 2 lb) gaa n'elu. Lelee ha abụọ site n'oge ruo n'oge site na ihe arọ calibration.

### Tụọ n'usoro, ma kaa akara n'ihe ọ bụla

1. Lelee na i nwere ihe ọ bụla zuru ezu.
2. Yiri respirator gị. Lelee na ihe ọtụtụ dị ọcha ma dị larịị.
3. Tinye ihe nchekwa efu n'elu ihe ọtụtụ ma pịa **tare**, nke na-eme ka ihe ọ na-agụ bụrụ efu ka i wee tụọ naanị ihe ị gbakwunyere.
4. Tụọ ihe ọ bụla n'usoro site na ngaji ya dị ọcha, mechie ihe nchekwa ọ bụla tupu imeghe nke ọzọ, ma kaa akara n'ihe ọ bụla ozugbo o banyere.

Derek Au na-atụ n'otu efere n'ikpo dị iche iche, ka e wee nwee ike ikpupụta njehie. Ọ bụrụ na ị na-atụ n'otu bọket na-emeghị tare n'etiti ihe, ngụkọta na-aga n'ihu Glazecalc na-agwa gị ihe ihe ọtụtụ kwesịrị ịgụ mgbe nke ọ bụla gasịrị.

## Ịgwakọta na ịnyọ {#mixing}

### Mmiri ole

Isi mmalite ekwekọrịtaghị. Derek Au na-amalite n'ọkpụrụkpụ, ya na 50 mL mmiri maka 100 g ntụ, ma na-agbakwunye ọzọ emesịa. Potterycrafts na-enye 65 mL maka 100 g maka otu glaze ntụ. UT Austin na-eji ịdị arọ mmiri na ntụ hà nhata, mgbe Digitalfire tinyere 20 kg ntụ n'ime 20 kg mmiri, ọ tụrụ SG nke 1.46.

Mmiri dị mfe ịgbakwunye ma siri ike iwepụ, ya mere malite na obere. Atụmatụ anyị: malite na **ihe dị ka 70 ruo 80 mL maka 100 g** (700 ruo 800 mL maka kilogram, ma ọ bụ ihe dị ka 11 ruo 12 US fl oz maka pound). Kwọọ ya, gwakọta ma nyọọ ya n'ọkpụrụkpụ ahụ, emesịa gbakwunye mmiri nke nta nke nta ruo mgbe SG ziri ezi. 1 mL mmiri dị arọ 1 g, ya mere ị nwere ike ịtụ ya. Ọ bụrụ na ị gafere, hapụ glaze ka o dosie, emesịa jiri ogbo wepụ mmiri doro anya dị n'elu ma ọ bụ wụpụ ya.

### Ngwa ọrụ na mmiri

- **Igwe ngwakọta propeller.** Digitalfire kpọrọ nke ọma "dị mkpa". Drill nwere waya ya na ihe ngwakọta na-arụ ọrụ ahụ na bọket. UT Austin na-eji ya opekata mpe nkeji 4 ruo 5 mgbe glaze yiri ka agwakọtala ya, ma na-eme ka agụba ahụ ghara imetụ bọket, nke ọ nwere ike ịkpachapụ plastik na ya.
- **Blender.** Ọ "na-arụ ọrụ nke ọma maka batch nta" (Digitalfire). Debe ya naanị maka glaze: ọ gaghị alaghachi na kichin ọ dịla mgbe.
- **Ihe ịkụ ma ọ bụ osisi.** Nhọrọ Zakin mgbe enweghị igwe ngwakọta.

Mmiri na-adịgasịkwa iche, Digitalfire kwukwara na ọ na-agbanwe otu slurry (ntụ glaze na mmiri) si akpa àgwà. Derek Au na-eji mmiri reverse osmosis n'ihi na mmiri pọmpụ ya siri ike (hard water). Ihe ọ bụla ị na-eji, dee ya.

### Nzọụkwụ na nzọụkwụ

1. Yiri respirator gị, na uwe aka rọba ma ọ bụrụ na aka gị ga-abanye n'ime ya. Zakin na-eyi ihe mkpuchi ihu site na mmalite ịtụ ruo mgbe glaze dị mmiri.
2. Tụọ ihe dị ka 70 ruo 80 mL mmiri maka 100 g ntụ ọ bụla n'ime bọket.
3. Tinye ntụ a tụrụ atụ nwayọọ, site n'ebe dị ala. UT Austin na-etinye ntụ na mmiri dị ọkụ ọkụ; Zakin na Au na-etinye mmiri na ntụ. Anyị na-atụ aro ntụ n'ime mmiri, nke na-ebuli obere uzuzu, ma e wezụga usoro nwere ọtụtụ bentonite: kpalie ntụ akọrọ ya ọnụ na mbụ.
4. **Kwọọ ya**: hapụ ntụ ahụ ka ọ mịrị mmiri na-akpaliteghị ya. Digitalfire na-echere ihe dị ka nkeji 20. Ntụ nwere gum ma ọ bụ ihe njikọ kwesịrị iguzo abalị niile.
5. Gwakọta ruo mgbe enweghị ebe akọrọ ma ọ bụ mkpụrụ.
6. Nyọọ ya ugboro abụọ (lee n'okpuru).
7. Kpuchie ya ma hapụ ya ka o zuo ike abalị niile, emesịa gwakọta ọzọ ma lelee n'okpuru ma ọ nwere oyi akwa siri ike.
8. Tụọ SG, ma gbakwunye mmiri nke nta nke nta ka i ruo ihe ị na-achọ. Iji mara SG akọrọ nke glaze gị, tụọkwa slurry i mechara (lee n'okpuru).
9. Tinye akara na bọket, ma dee ihe i mere.
10. Jiri mmiri hichaa: jiri mop hichaa ala ma hichaa elu ọ bụla, gụnyere mpụta igbe ihe.

### Ịnyọ

**Ihe nyọ** bụ ụgbụ dị n'ime frame. Iji brọsh kwanye glaze site na ya na-agbaji mkpụrụ ngwakọta hapụrụ ma na-ejide ntụpọ ndị ga-agba ọkụ ghọọ ntụpọ. Ka nọmba **mesh** dị elu, ka ụgbụ ahụ na-adị nro: mesh 80 nwere oghere dị ihe dị ka 0.18 mm, mesh 100 bụ ihe dị ka 0.15 mm.

Isi mmalite na-atụ aro mesh dị iche iche. Zakin na-anyọ ugboro abụọ site na mesh 50 ma ọ bụ 80. Derek Au na-eji mesh 120 maka ọtụtụ glaze, karịsịa ndị nwere cobalt ma ọ bụ iron: ịgafe ugboro atọ site na mesh 80 ka hapụrụ ntụpọ iron n'otu celadon, ịgafe otu ugboro site na mesh 120 dozikwara ya. Ọ na-edebe mesh 60 ruo 80 maka glaze ntụ na ndị ọzọ nwere ihe siri ike. Potterycrafts, na UK, na-atụ aro mesh 60 ruo 80. Nhọrọ dị nchekwa:

Table: Ihe nyọ ị ga-eji
Label: Mesh ihe nyọ

| Glaze                                                 | Ihe nyọ                           |
| ----------------------------------------------------- | --------------------------------- |
| Ọtụtụ glaze                                           | Ịgafe ugboro abụọ site na mesh 80 |
| Glaze nwere ihe na-enye agba dịka cobalt ma ọ bụ iron | Mesh 100 ruo 120                  |
| Glaze ntụ, na ndị ọzọ nwere ihe siri ike              | Mesh 60 ruo 80                    |

## SG (specific gravity) {#specific-gravity}

**SG** (specific gravity) na-agwa gị ntụ ole dị na slurry gị. Ọ bụ ịdị arọ nke otu olu glaze kewara site n'ịdị arọ nke otu olu mmiri ahụ. Mmiri bụ 1.00, glaze dị na {{SG 1.45}} dịkwa arọ 145 g maka 100 mL. Ịgwakọta ruo SG a tụrụ atụ bụ otu ị ga-esi nweta otu ọkpụrụkpụ ahụ, na otu mkpuchi ahụ, oge ọ bụla. O nweghị nkeji, ya mere ọ bụ otu na gram ma ọ bụ ounce.

### Tụọ ya site n'ịtụ 100 mL

1. Kpalie glaze ka ihe ọ bụla ghara idosi.
2. Dobe **graduated cylinder** 100 mL (tube ogologo nwere akara maka ịtụ) ma ọ bụ syringe 100 mL n'elu ihe ọtụtụ, ma mee ya efu (tare).
3. Jupụta ya glaze ruo 100 mL kpọmkwem, na-agụ akara ahụ n'ọkwa anya.
4. Tụọ ya ma kewaa gram site na 100: 145 g bụ SG 1.45.

Digitalfire na-etinyekwa akara n'iko n'ọkwa 500 g mmiri, jupụta ya glaze ruo akara ahụ, ma kewaa ịdị arọ ahụ site na 500; ihe ọtụtụ buru ibu, jupụtara karịa ziri ezi karịa. **Hydrometer**, ihe na-ese n'elu a na-agụ ebe ọ na-anọdụ na glaze, dị ngwa mana ọ nwere ike ịgụ glaze dị ọkpụrụkpụ ma ọ bụ kpụkọrọ akpụkọ n'ụzọ na-ezighị ezi. Hydrometer UK, dịka nke Potclays, na-agụ na ogo Baumé (°Bé). Site na ngụkọ anyị, SG = 145 ÷ (145 − °Bé), ya mere 46 °Bé bụ ihe dị ka 1.46. Akwụkwọ UK ochie na-enye **pint weight**, ounce dị n'otu pint imperial nke glaze: kewaa ya site na 20, ya mere 29 oz bụ ihe dị ka SG 1.45 (ngụkọ anyị kwa).

### Ihe ị ga-achọ

Isi mmalite ekwekọrịtaghị, karịsịa maka iji brọsh tee na ịgba ya, ebe onye na-ere ahịa UK Potclays na-enye ọnụ ọgụgụ dị elu karịa nke ukwuu (nke ya bụ "maka ntụzịaka naanị"). Were nọmba ọ bụla dịka ebe mmalite. Ndụmọdụ isi Digitalfire bụ ịchọta SG na ịkpụkọ na-arụ ọrụ maka glaze ọ bụla, emesịa megharịa ha ma dee ha.

Table: SG a na-achọ, ebe isi mmalite ekwekọrịtaghị
Label: SG a na-achọ

| Ojiji  | Digitalfire na Glazy                                                                                                                                                   | Potclays (UK)                                      | Ebe mmalite dị nchekwa                                                                      |
| ------ | ---------------------------------------------------------------------------------------------------------------------------------------------------------------------- | -------------------------------------------------- | ------------------------------------------------------------------------------------------- |
| Ịmikpu | {{SG 1.40}} (maka ịmikpu sekọnd 5) ruo {{SG 1.50}} (maka ịmikpu sekọnd 1); glaze agwakọtara n'ụlọ kpụkọrọ akpụkọ na-arụ ọrụ nke ọma karịa na {{SG 1.43–1.45}}          | Doro anya {{SG 1.46–1.48}}; nwere agba {{SG 1.61}} | {{SG 1.45}}; mee ka ọ dị gịrịgịrị ruo {{SG 1.43}} ma mee ka ọ kpụkọ ma ọ bụrụ na ọ na-adapụ |
| Brọsh  | {{SG 1.25}} (doro anya gịrịgịrị) ruo {{SG 1.55}} (nkọwa gbara ọchịchịrị)                                                                                               | {{SG 1.71–1.81}}                                   | Soro ngwaahịa ahụ; jiri CMC gum ma ọ bụ brushing medium                                     |
| Ịgba   | Enweghị ọnụ ọgụgụ; Hopper, na-ede maka Ceramic Arts Network, kwuru na ọ dị gịrịgịrị karịa nke ukwuu, ya na deflocculant (ihe mgbakwunye na-eme ka slurry na-asọ karịa) | {{SG 1.71}}                                        | Enweghị nọmba a pụrụ ịtụkwasị obi; gbaa naanị n'ime spray booth                             |

Iji anya lelee glaze ịmikpu, AMACO na-amikpu ya sekọnd 5 ma na-achọ mkpuchi dị ọkpụrụkpụ dịka dime America. Digitalfire na-agba tile a mikpuru sekọnd 5 ọkụ iji lelee.

### Mmiri maka SG a na-achọ: atụmatụ anyị

Tebụl dị n'okpuru bụ ngụkọ nke anyị, ọ bụghị nke isi mmalite. Ọ na-eche na mkpụrụ ntụ ahụ nwere njupụta 2.6 g maka cm³, nke bụ echiche, ọ bụghị ntụtụ. Ụrọ, ihe na-agbaze na mmiri na ịkpụkọ niile na-agbanwe ezigbo glaze, ya mere jiri ya malite, emesịa tụọ. Dịka nlele, ọ na-ebu amụma {{SG 1.44}} maka ịdị arọ ntụ na mmiri hà nhata, dị nso na {{SG 1.46}} Digitalfire tụrụ. Ọ na-egosikwa na 70 ruo 80 mL maka 100 g na-eme ka ị malite n'elu {{SG 1.50}}, dị ọkpụrụkpụ karịa ihe ị chọrọ.

Table: Mmiri maka SG a na-achọ (atụmatụ anyị)
Label: Mmiri maka SG a na-achọ

| Ihe a na-achọ |   Maka 100 g ntụ |     Maka kilogram |            Maka pound |
| ------------- | ---------------: | ----------------: | --------------------: |
| {{SG 1.40}}   | ihe dị ka 115 mL | ihe dị ka 1150 mL | ihe dị ka 18 US fl oz |
| {{SG 1.45}}   |  ihe dị ka 98 mL |  ihe dị ka 980 mL | ihe dị ka 15 US fl oz |
| {{SG 1.50}}   |  ihe dị ka 85 mL |  ihe dị ka 850 mL | ihe dị ka 13 US fl oz |
| {{SG 1.60}}   |  ihe dị ka 64 mL |  ihe dị ka 640 mL | ihe dị ka 10 US fl oz |

### Chọta SG akọrọ nke glaze gị ka ị na-agwakọta

2.6 dị n'elu bụ ịkọ nkọ. Ọnụ ọgụgụ glaze gị, njupụta ntụ akọrọ ya, enwere ike ịgụpụta ya site na nọmba atọ ị nwere ike iwere ka ị na-agwakọta. Ya na ya, ị nwere ike ịgụpụta emesịa site na SG ntụ ole dị na bọket ọ bụla nke glaze ahụ, na mmiri maka batch na-esote. Ngụkọ anyị, ọ bụghị nke isi mmalite:

1. Dee ịdị arọ ntụ akọrọ dị na batch: ngụkọta usoro ahụ.
2. Tụọ bọket tọgbọ chakoo tupu ị malite, ma ọ bụ dee ịdị arọ ya na ya.
3. Gwakọta, nyọọ ma weta glaze na SG ya dịka ọ na-adịbu. Kwanye ihe niile site n'ihe nyọ ma sachaa ya n'ime bọket, ka ntụ ọ bụla ghara ịfọdụ n'èzí.
4. Tụọ bọket jupụtara ma wepụ ịdị arọ bọket ahụ. Nke ahụ bụ ịdị arọ slurry.
5. Tụọ SG.

Emesịa:

- **Mmiri** = ịdị arọ slurry − ịdị arọ ntụ.
- **Olu slurry** na mL = ịdị arọ slurry na gram ÷ SG.
- **Olu ntụ** = olu slurry − mmiri (1 g mmiri bụ 1 mL).
- **SG akọrọ** = ịdị arọ ntụ ÷ olu ntụ.

Dịka ọmụmaatụ: 1000 g ntụ na-eme 1980 g slurry na {{SG 1.45}}. Mmiri ahụ bụ 980 g, slurry ahụ bụ 1980 ÷ 1.45 = ihe dị ka 1366 mL, ntụ ahụ na-ewe 1366 − 980 = 386 mL, SG akọrọ bụkwa 1000 ÷ 386 = ihe dị ka 2.59.

Tụọ slurry niile na njedebe, ọ bụghị mmiri ka ị na-awụnye ya, ka mmiri na-ekpo ọkụ ma ọ bụ na-agbapụ ghara ịgụ. Obere njehie na-eto ebe a: ọgụgụ SG na-ezighị ezi site na 0.01 na-akwaga azịza ahụ ihe dị ka 2 ruo 4%, karịa maka glaze dị gịrịgịrị. Jiri batch nke 1 kg ma ọ bụ karịa, ihe ọtụtụ ziri ezi, na ụzọ iko 500 g dị n'elu maka SG. Ọtụtụ ihe a na-ahụkarị dị n'etiti ihe dị ka 2.5 na 2.9, ya mere ọnụ ọgụgụ dị anya nke ukwuu n'èzí nke ahụ, na glaze na-enweghị ọtụtụ zircon ma ọ bụ lead, nwere ike ịpụta njehie ịtụ. Dee ọnụ ọgụgụ ahụ n'usoro ahụ.

### Nnu Epsom, CMC gum na bentonite

**Nnu Epsom** na-eme ka glaze kpụkọ ntakịrị mgbe ọ kwụ ọtọ ma na-asọ ọzọ mgbe a kpaliri ya. A na-akpọ nke a **flocculating**, glaze na-akpa àgwà otu a bụ **thixotropic**: ọ na-aga n'elu n'otu ụzọ karịa, na-adapụ obere ma na-adosi obere. Digitalfire na-atụ aro ịmalite n'ihe dị ka 2 g maka galọn ozugbo SG ziri ezi (ihe dị ka 0.5 g maka lita, ngbanwe anyị) na idozi ọnụ ọgụgụ ahụ oge ọ bụla ị gwakọtara, ebe ọ bụ na ọ dịghị usoro kwesịrị idowe ọnụ ọgụgụ ahụ. Anyị na-atụ aro ka ị gbazee ya na obere mmiri ọkụ na mbụ. N'ihe atụ Digitalfire, glaze dị na {{SG 1.45}} na-adapụ, ya mere mmiri belatara ya ruo {{SG 1.43}}, nnu Epsom mekwara ka ọ kpụkọ ọzọ ghọọ dịka ude, ọ gakwara n'elu n'otu ụzọ. Nlele ngwa ngwa: kpalie, kwụsị ma lee. Glaze kpụkọrọ akpụkọ na-aga n'ihu ihe dị ka sekọnd 2 ma ọ bụ 3, emesịa kwụsị ma laghachi azụ ntakịrị.

**CMC gum** (carboxymethyl cellulose) na-eme ka slurry na-arapara karịa ma na-akpọ nkụ nwayọọ, ma na-ahapụ mkpuchi siri ike karịa na-ejide ite. Ọ kacha dị mkpa maka glaze brọsh na glaze nwere ọtụtụ frit. Ihe atụ Digitalfire na-agwakọta 3.75 g n'ime 1000 g slurry, a ghaghịkwa iji blender tinye ya. Glaze nwere CMC agaghị akpụkọ na nnu Epsom, ebe ọ bụkwa na nje na-eri gum ahụ, ọ nwere ike ịgbanwe na bọket ma malite isi ísì.

**Bentonite**, ụrọ dị nro nke ukwuu, na-enyere aka idebe mkpụrụ ndị ọzọ ka ha na-ese n'elu. Glaze ịmikpu na-adaberekarị n'ụrọ ndụ 15 ruo 25% maka nke a. Maka usoro nwere obere ụrọ, ihe dị ka 1 ruo 3% bentonite na-enyere aka; Digitalfire kwuru na glaze nwere ụrọ karịrị 15% ekwesịghị ịchọ bentonite karịrị 1% nke ịdị arọ glaze akọrọ.

## Test tile na line blend {#testing}

### Malite na obere

Derek Au na-arịgo na nzọụkwụ atọ: nnwale 50 ma ọ bụ 100 g, nnwale 1 ruo 2 kg ma ọ bụrụ na ọ rụọ ọrụ, emesịa batch ebe ọrụ nke 5 ruo 10 kg. Site n'atụmatụ anyị, nnwale 100 g na {{SG 1.45}} na-eme ihe dị ka 135 mL (ihe dị ka 4½ US fl oz) slurry, nke zuru ezu ịmikpu obere tile ole na ole n'iko dị warara.

### Nwalee n'ụrọ nke gị

Glaze nwere ike ịdị iche nke ukwuu n'ụrọ ọzọ ma ọ bụ na kiln ọzọ: Clay Art Center nwalere glaze ya ọ bụla e megharịrị emegharị n'ụdị ụrọ anọ, na cone 6 na na cone 10. Ntụzịaka Potclays maka ndị mbido banyere nnwale glaze na-atụ aro:

- **test tile** 6 ruo 10 (obere mpempe maka ịnwale glaze) nke ụrọ ị ga-eji n'ezie, na-ede ma a gbara ha bisque ma ọ bụ ha kpọrọ nkụ kpamkpam
- otu mgbanwe n'otu oge
- ịmikpu otu ugboro na ịmikpu ugboro abụọ, iji hụ glaze dị gịrịgịrị na nke dị ọkpụrụkpụ
- tile ọ bụla n'otu ibu kiln ahụ
- akara na tile ọ bụla tupu ịgba ọkụ, site na stamp, ịkpụ ma ọ bụ pensụl underglaze. Tile a gbara ọkụ yiri ibe ha, akara e mere tupu ịgba ọkụ na-adịgide n'ime kiln, ya mere ị ga-amata mgbe niile usoro nke tile ọ bụla bụ.

Anyị na-atụ aro tile na-eguzo ọtọ, ebe ọ bụ na tile dị larịị na-ezo otu glaze si asọ anya, nwere eriri nwere ọdịdị iji gosi otu glaze si agbaji n'ọnụ, na ụkwụ na-enweghị glaze. Dobe nke ọ bụla n'obere efere ma ọ bụ mpempe bisque, ma ọ bụ n'elu shelf nwere kiln wash, iji jide ntụpọ na-adapụ. Dobe **cone akaebe** (witness cone), obere cone ụrọ na-ehulata mgbe o nwetara ọkụ zuru ezu, n'akụkụ tile ndị ahụ iji gosi ihe ha nwetara; [ntụzịaka ịgba ọkụ](/guides/firing) na-akọwa cone. Nye tile ọ bụla koodu dị mkpirikpi, ma dee ya n'akụkụ usoro ahụ na ndekọ gị. Willers, na-ede maka Ceramic Arts Network, na-eji nọmba na mkpụrụ akwụkwọ, ma na-ede usoro ahụ n'onwe ya n'ihu akwụkwọ ndetu.

### Line blend

**Line blend** bụ ahịrị nnwale na-aga n'otu nzọụkwụ site n'otu ngwakọta gaa n'ọzọ: site n'otu glaze gaa na nke abụọ, ma ọ bụ site na glaze ntọala gaa n'otu glaze ahụ nwere ihe na-enye agba karịa. Derek Au, dịka ọmụmaatụ, na-ebuli iron oxide n'ime ntọala doro anya na nzọụkwụ 1%. Ụzọ olu e jikọtara na Ian Currie na-echekwa oge, n'ihi na ị na-agwakọta naanị njedebe abụọ:

1. Gwakọta glaze njedebe abụọ ahụ, A na B, dịka batch nke otu nha, ma nyọọ ha abụọ.
2. Gbakwunye mmiri na nke nwere obere olu ruo mgbe ha abụọ nwere otu olu mmiri ahụ kpọmkwem.
3. Kpalie ha abụọ, emesịa jiri syringe dọta ngwakọta ọ bụla n'iko nke ya nwere nọmba.
4. Kpalie iko ọ bụla ma mikpuo tile.

N'ihe atụ anyị arụchara, A bụ 100 g nke ntọala doro anya, B bụkwa otu ihe ahụ agbakwunyere 4 g red iron oxide (mgbakwunye 4%). Milliliter ọ bụla nke B nwere otu òkè ntọala ahụ dịka milliliter nke A, gbakwunyere iron ya, ya mere iko ndị ahụ na-aga site n'enweghị iron ruo 4% na nzọụkwụ 1%. Njedebe ọ bụla na-enye blend ahụ 100 mL, nke batch 100 g na-ekpuchi site n'atụmatụ anyị.

Table: Line blend iron nwere nzọụkwụ ise, 40 mL maka iko (ihe atụ anyị arụchara)
Label: Ihe atụ line blend

| Iko | Ntọala doro anya (A) | Ntọala nwere iron 4% (B) | Iron oxide, % nke ntọala |
| --- | -------------------: | -----------------------: | -----------------------: |
| 1   |                40 mL |                     0 mL |                        0 |
| 2   |                30 mL |                    10 mL |                        1 |
| 3   |                20 mL |                    20 mL |                        2 |
| 4   |                10 mL |                    30 mL |                        3 |
| 5   |                 0 mL |                    40 mL |                        4 |

Ụzọ a chọrọ ngụkọ akpachapụrụ anya, njedebe agwakọtara nke ọma nwere SG hà nhata, na ihe ọtụtụ ziri ezi. Derek Au na-agwakọtakwa site n'ịdị arọ kama olu. **Triaxial blend** na-eme otu ihe ahụ na njedebe atọ, edobere ha n'elu triangle.

> [!NOTE]
> Mgbe nzọụkwụ yiri ka ọ dị mma, **Chekwaa dịka mbipụta** na [ibe usoro](/recipe) na-echekwa ya dịka usoro nke ya ma na-ahapụ nke mbụ ka ọ dị.

## Idebe ndekọ {#records}

Willers kọwara ebumnuche ahụ nke ọma: "ozi zuru ezu iji nwee ike ịmegharị, ma ọ bụ izere, nsonaazụ ị chọpụtara". Dee ihe ị na-eme atụmatụ ịnwale tupu ị malite, na nsonaazụ ya mgbe ị na-ewepụta ihe. Potclays na-agbakwunye ụzọ e si tinye ya, ọkpụrụkpụ, ụdị ụrọ na ịgba ọkụ niile, gụnyere ramp, nchere na ime ka ọ jụọ oyi. **Ramp** bụ ọsọ ikpo ọkụ ma ọ bụ ime ka ọ jụọ oyi, dịka {{60 °C; 108 °F}} n'otu awa, **nchere** (hold) na-edebe kiln n'otu ọkụ ruo oge edobere. Dee nọmba lot, mmiri i ji mee ihe na nnọchi ọ bụla: mgbanwe feldspar nke Clay Art Center pụtara idozi ihe dị ka ọkara glaze ya.

Table: Ihe ị ga-edekọ maka batch glaze ọ bụla (ndebiri anyị)
Label: Ndebiri ndekọ

| Akụkụ    | Ihe ị ga-ede                                                                                                                                                                                                                                            |
| -------- | ------------------------------------------------------------------------------------------------------------------------------------------------------------------------------------------------------------------------------------------------------- |
| Usoro    | Usoro ahụ na ụdị ya; aha ngwaahịa ihe na nọmba lot; nnọchi ọ bụla                                                                                                                                                                                       |
| Ịgwakọta | Ụbọchị; nha batch; mmiri agbakwunyere, na ụdị ya (pọmpụ, reverse osmosis ma ọ bụ distilled); SG mgbe agwakọtara na SG ikpeazụ; ịdị arọ slurry emechara, maka SG akọrọ ya; nnu Epsom, CMC na bentonite agbakwunyere; mesh ihe nyọ na ugboro ole e gafere |
| Itinye   | Ụdị ụrọ; cone bisque; ịmikpu, brọsh ma ọ bụ ịwụ; oge ịmikpu ma ọ bụ ọnụ ọgụgụ mkpuchi; ọkpụrụkpụ akọrọ                                                                                                                                                  |
| Ịgba ọkụ | Kiln na ọnọdụ na shelf; usoro ịgba ọkụ, ya na ramp, nchere na ime ka ọ jụọ oyi ya; ikuku kiln (oxidation ma ọ bụ reduction); ihe cone akaebe gosiri, ọ bụghị naanị ihe e dobere kiln                                                                    |
| Nsonaazụ | Elu na agba; ịsọ ọ bụla, crazing ma ọ bụ pinholes; foto ihu, azụ na akụkụ; koodu tile                                                                                                                                                                   |

> [!NOTE]
> Na Glazecalc, [usoro](/recipe) echekwara na-ejide usoro ahụ n'onwe ya. [Ndekọ ịgba ọkụ](/firing) na-edekọ ịgba ọkụ ọ bụla: kiln, ụbọchị, oge, ọkụ, cone na ndetu. [Ndetu](/notes) na-ejide ihe ndị ọzọ niile, dịka ndekọ batch dị n'elu na ihe tile ọ bụla gosiri.

## Isi mmalite {#sources}

- [Glazy: Raw materials](https://help.glazy.org/concepts/materials)
- [Glazy: Specific gravity](https://help.glazy.org/testing/specific-gravity)
- [Digitalfire: Specific gravity](https://digitalfire.com/glossary/specific+gravity)
- [Digitalfire: Epsom salts](https://digitalfire.com/material/epsom+salts)
- [Digitalfire: CMC gum](https://digitalfire.com/material/cmc%2Bgum)
- [Digitalfire: Dipping glaze](https://digitalfire.com/glossary/dipping+glaze)
- [Digitalfire: Bentonite](https://digitalfire.com/material/bentonite)
- [Digitalfire: Water solubility](https://digitalfire.com/glossary/water+solubility)
- [Digitalfire: Gerstley Borate](https://digitalfire.com/material/gerstley+borate)
- [Digitalfire: Mahavir potash feldspar](https://digitalfire.com/material/mahavir+potash+feldspar)
- [Digitalfire: Flint](https://digitalfire.com/material/flint)
- [Clay Art Center: The end of an era, the extinction of Custer feldspar](https://www.clayartcenter.org/clay-art-center-blog/2025/4/the-end-of-an-era-the-extinction-of-custer-feldspar)
- [Berkeley Potters Studio: What the flux, November 2023](https://www.berkeleypottersstudio.com/what-the-flux-nov-2023)
- [New Mexico Clay: Gerstley Borate Original](https://nmclay.com/gerstley-borate-original)
- [Ceramic Arts Network: Glaze chemistry 101, a quick course on mixing ceramic glazes (Zakin)](https://ceramicartsnetwork.org/daily/article/Glaze-Chemistry-101-A-Quick-Course-on-Mixing-Ceramic-Glazes)
- [Ceramic Arts Network: How to keep good records when testing ceramic glazes (Willers)](<https://ceramicartsnetwork.org/daily/article/how-to-keep-good-records-when-testing-ceramic-glazes-(and-improve-your-results!)>)
- [Ceramic Arts Network: 8 ways to apply glaze (Hopper)](https://ceramicartsnetwork.org/pottery-making-illustrated/pottery-making-illustrated-article/8-Ways-to-Apply-Glaze)
- [Derek Au: Mixing test glazes](https://www.derekau.net/blog/2016/02/24/mixing-test-glazes)
- [Derek Au: Digital scales for weighing glazes](https://derekau.net/blog/digital-scales-for-weighing-glazes/)
- [Derek Au: Triaxial testing](https://derekau.net/blog/triaxial-testing/)
- [UT Austin ceramics wiki: How to mix glazes](https://cloud.wikis.utexas.edu/wiki/display/ceramics/How+To+Mix+Glazes)
- [Potclays: The beginner's guide to glaze testing](https://www.potclays.co.uk/the-beginners-guide-to-glaze-testing/)
- [Potclays: Glaze hydrometer](https://www.potclays.co.uk/glaze-hydrometer)
- [Potterycrafts: Nordic Blue Mist powder glaze](https://potterycrafts.co.uk/products/potterycrafts-nordic-blue-mist-powder-glaze)
- [HSE: Glaze and colour preparation (CR1)](https://www.hse.gov.uk/PUBNS/guidance/cr1.pdf)
- [Valentine Clays: Flint technical data sheet](https://valentineclays.co.uk/cdn/shop/files/Flint_Damp_Dry_Technical_Data_Sheet.pdf)
- [Ceramic Arts Daily forum: Ian Currie test tiles](https://community.ceramicartsdaily.org/topic/7974-ian-currie-test-tiles-forums/page/16/)
