Repository: AaronFilson/glazecalc

# Glazecalc

**Free glaze chemistry for potters.** Enter a glaze recipe and see its unity molecular formula
(UMF): the fluxes, alumina and silica it becomes in the kiln, and their ratio. Keep your recipes,
materials, colorants, firing logs and notes together in one private notebook.

**[glazecalcapp.com](https://glazecalcapp.com)**: try it without an account. A free, non-commercial project by
Aaron Filson, in 57 languages, and usable from AI assistants through its MCP server.
<table>
  <tr>

## At a glance

For anyone reading the code; the [highlights](#highlights) below give the details.

- **Stack:** Angular 22 (standalone components, signals, zoneless), TypeScript on Node 24 with Express

File: client/public/i18n/guides/making-a-glaze/nl.md
---
title: Een glazuur aanmaken
lead: Hoe u de grondstoffen voor een glazuur koopt, bewaart, afweegt en mengt, de juiste dikte bereikt, het glazuur op uw eigen klei test en genoeg opschrijft om het opnieuw te maken.
---

## Voordat u begint {#before-you-start}

Een glazuur{{en: glaze}} aanmaken betekent: poedervormige **grondstoffen** (gemalen mineralen, kleien en **fritten**{{en: frits}}, dat is glas dat in een fabriek is gemaakt en tot poeder is gemalen) volgens een recept afwegen, en ze met water mengen tot **aangemaakt glazuur**{{en: slurry}}, een dikke vloeistof van poeder dat in water zweeft. Daarna zeeft u het, stelt u de dikte bij en test u het op uw eigen klei voordat u het op een pot aandurft. Elk getal in deze gids is een vertrekpunt: welke hoeveelheid water, welke dikte en welke zeef bij uw glazuur passen, laten uw proeven zien, dus schrijf op wat u doet en wat u krijgt.

### Wat u nodig hebt

- **Een weegschaal** die tot op 0,01 g nauwkeurig weegt, voor proeven en kleurstoffen{{en: colorants}}, en een grotere voor hoeveelheden in kilogrammen.
- **Bakken met deksel**: lage voor droge grondstoffen, emmers voor glazuur. Derek Au bewaart proefglazuren in soepbakjes met deksel.
- **Een schone schep voor elke grondstof**, zodat het ene poeder nooit in het andere terechtkomt.
- **Iets om mee te mengen**: een boormachine met een mengstaaf, of voor kleine proeven een blender die u alleen voor glazuur gebruikt. Een garde volstaat als u niets anders hebt.
- **Zeven**, in het Verenigd Koninkrijk verkocht als sieves en **lawns**: 80 mesh, plus 100 of 120 mesh voor glazuren met kleurstoffen.
- **Een maatcilinder of spuit van 100 mL**, om het soortelijk gewicht{{en: specific gravity}} te meten.
- **Etiketten, een watervaste stift en een notitieboek**, of de [notities](/notes) en [stookverslagen](/firing) in Glazecalc.
- **Proefplaatjes**{{en: test tiles}} van de klei die u gaat glazuren.
- **Een stofmasker, rubberen handschoenen, een spons en een dweil.**

> [!WARNING]
> **Droog glazuurpoeder is gevaarlijk door het stof.** Kristallijn silica kan 10 tot 60% van een droog glazuur uitmaken, en de Britse Health and Safety Executive (HSE) waarschuwt dat het stof ervan bij normaal licht onzichtbaar is. Schep voorzichtig en van geringe hoogte, houd de deksels erop, maak het poeder zo snel mogelijk nat, en maak nat schoon, nooit met een bezem. Draag een goed passend stofmasker zolang de poeders droog zijn (N95 of P100 in de VS, FFP2 of FFP3 in het Verenigd Koninkrijk en de EU, P2 of P3 in Australië en Nieuw-Zeeland). De gids [Veilig mengen en ventileren](/guides/safe-mixing) behandelt stof, stofmaskers en schoonmaken uitgebreid.

## Grondstoffen kopen {#buying-materials}

### Waar u koopt

Pottenbakkers kopen bij keramiekleveranciers, die klei, glazuurgrondstoffen en gereedschap verkopen. De tabel toont er enkele voor uw land, elk gecontroleerd op de eigen website van de winkel, en u kunt een ander land of een andere regio kiezen om de winkels daar te zien. Het assortiment verandert, dus controleer het voordat u bestelt. Grote producenten zoals Sibelco en Imerys verkopen aan de industrie; pottenbakkers kopen hun grondstoffen via winkels zoals deze. De keramische naslagsite Digitalfire houdt een lijst van leveranciers bij voor andere plaatsen.

::shops

### Hoeveel u koopt

De standaardzak is **50 lb (22,7 kg)** in de VS en elders **25 kg (55 lb)**, dus de twee zijn bijna even groot. Veel leveranciers verkopen ook verpakkingen van 1, 2,5 of 5 kg (ongeveer 2,2, 5,5 of 11 lb) voor proeven. Glazy, de open receptendatabase, raadt aan de grondstoffen die u geregeld gebruikt (veldspaat{{en: feldspar}}, kwarts{{en: silica}}, kaolien{{en: kaolin}}, krijt{{en: whiting}}, en fritte{{en: frit}} voor middentemperatuur) in hele zakken te kopen, die vaak 20 tot 30% goedkoper zijn. Koop **kleurstoffen**{{en: colorants}}, de metaaloxiden en pigmenten{{en: stains}} die een glazuur{{en: glaze}} kleuren, in kleine hoeveelheden: van de meeste gebruikt u minder dan 5%. De voorbeeldinkooplijsten van Glazy kwamen uit op ongeveer $515 voor middentemperatuur en $397 voor hoge temperatuur, tegen Amerikaanse prijzen.

### Een basisset

De basislijst van Glazy voor elke temperatuur is kwarts, kaolien, veldspaat, krijt, zinkoxide, en dolomiet of talk. De meeste glazuren voor middentemperatuur (Ortonkegel{{en: cone}} 5 tot 6) hebben ook boor nodig, meestal uit een fritte, die Glazy “constant en minder oplosbaar dan natuurlijke boraten” noemt. De set hieronder is ons voorstel, samengesteld uit de lijst van Glazy en een lijst van een forum. De gids [Glazuren vanaf de basis](/guides/glazing-basics) legt uit wat elke grondstof doet.

Table: Een basisset grondstoffen (ons voorstel)
Label: Basisset

| Grondstof                                       | Wat u koopt                                                                                            |
| ----------------------------------------------- | ------------------------------------------------------------------------------------------------------ |
| Kwarts (ook flint genoemd; zie hieronder)       | 325 mesh, de fijnere soort die Glazy voor glazuren verkiest                                            |
| Kaolien (in het Verenigd Koninkrijk china clay) | EPK in de VS; Grolleg of een andere china clay in het Verenigd Koninkrijk; NZ-kaolien in Nieuw-Zeeland |
| Kaliveldspaat                                   | Wat er nu verkrijgbaar is waar u woont, zoals Mahavir in de VS                                         |
| Nepheline syenite                               | Elke soort; Glazy wijst op de sterkere smeltende werking, vaak gebruikt bij lage en middentemperatuur  |
| Krijt                                           | Elke soort                                                                                             |
| Talk                                            | Elke asbestvrije soort; controleer het veiligheidsinformatieblad (zie “Veilig mengen en ventileren”)   |
| Een boorfritte, voor middentemperatuur          | Ferro 3134, 3124 of 3195; in het Verenigd Koninkrijk Potterycrafts P3124 of P3195                      |
| Bentoniet en kleurstoffen                       | Kleine hoeveelheden                                                                                    |

### Technische informatiebladen en veiligheidsinformatiebladen

Vraag voor elke grondstof twee documenten. Een **technisch informatieblad** (TDS) geeft de **chemische analyse**: het aandeel van elk oxide in het poeder, naar gewicht. Glazecalc rekent daarmee, en u kunt op de [pagina Grondstoffen](/material) een grondstof toevoegen op basis van de analyse van een leverancier. Een **veiligheidsinformatieblad** (VIB) zegt hoe u met het ruwe poeder omgaat. Bewaar elk VIB, en lees het voordat u gaat mengen.

Analyses zijn gemiddelden, geen beloften. Valentine Clays drukt “GEMIDDELDE WAARDEN. DEZE VORMEN GEEN SPECIFICATIE” af op het informatieblad van zijn flint, en de analyses in Glazy van Custer-veldspaat uit verschillende jaren lopen van ongeveer 68,5% tot 72,4% siliciumoxide. We raden aan het **partijnummer** (de code van de productiepartij) van elke zak in uw aantekeningen te noteren, zodat u kunt nagaan of een verandering in een vertrouwd glazuur van de grondstof kwam.

HSE waarschuwt dat kristallijn silica “ten onrechte als ‘amorf silica’ geëtiketteerd kan zijn”. En een VIB gaat over het poeder, niet over de pot: het zegt niets over de vraag of een gebakken glazuur voedselveilig{{en: food safe}} is. Alleen een migratietest van de gebakken pot in een laboratorium kan dat aantonen.

### Namen veranderen, dus koop op samenstelling

Merknamen komen en gaan doordat mijnen sluiten. Custer-veldspaat, meer dan 75 jaar gewonnen in South Dakota, raakte eind 2023 op. Toen Clay Art Center overstapte op G-200 AU en Mahavir, moest ongeveer de helft van zijn glazuren worden aangepast. Ook G-200 en G-200 HP zijn verdwenen, en Laguna importeert nu Mahavir, waarvan de samenstelling dicht bij die van G-200 ligt.

**Gerstley Borate**, een natuurlijk boormineraal in veel oudere recepten, is schaars sinds de mijn in 2000 sloot, al meldde New Mexico Clay in november 2025 dat Laguna “Gerstley Borate Original” leverde. Bronnen zijn het oneens over **Gillespie Borate** als vervanger. De fabrikant verkoopt het als vervanger gewicht voor gewicht. Berkeley Potters Studio zegt dat het “geen directe vervanger is”, en Digitalfire merkte dat het de kleur van een glazuur veranderde. Het veiligst is de twee op hun oxiden te vergelijken en daarna te testen.

Ook regionale namen verschillen. In Noord-Amerika staan **flint**, quartz en silica voor hetzelfde gemalen kwarts, en Digitalfire zegt dat u bij leveranciers waarschijnlijk geen echt vuursteenpoeder vindt. In het Verenigd Koninkrijk is flint een eigen product: dat van Valentine is gecalcineerd (verhit) kwarts. Beide zijn bijna zuiver siliciumoxide, dus we verwachten dat ze dicht bij elkaar liggen, maar controleer de analyse. Over kaolien zegt Glazy dat één-op-één-vervangingen, zoals EPK voor een china clay, “vaak prima werken, vooral bij hoeveelheden \<10%”.

Veel recepten noemen grondstoffen die in het ene land wel en in het andere niet worden verkocht. De tabel hieronder neemt elke grondstof uit de bibliotheek van Glazecalc die niet wordt verkocht waar u inkoopt, en zoekt op basis van de analyses de dichtstbijzijnde van dezelfde soort die er wel wordt verkocht. Het getal geeft aan hoe ver de twee uit elkaar liggen: het aantal grammen waarmee hun oxiden na het stoken verschillen, per 100 g grondstof, opgeteld over alle oxiden. Bij een verschil tot ongeveer 15 g kan de ene in een eerste proef meestal de plaats van de andere innemen. De namen bevatten de eigen codes van fabrikanten en winkels, zodat u er met de naam naar kunt vragen.

::local-equivalents

> [!NOTE]
> Glazecalc vergelijkt grondstoffen op wat ze aan het gebakken glazuur bijdragen, niet op naam. Een [recept](/recipe) met een grondstof die niet meer wordt gemaakt, zegt wat er nu wordt gebruikt. **Hoeveelheden voorstellen en vergelijken** berekent de hoeveelheden opnieuw voor een vervanger, en **Maken met wat ik heb** maakt het recept opnieuw met de grondstoffen die u in voorraad hebt. Beide zorgen alleen dat de oxiden na het stoken overeenkomen, dus test eerst een kleine hoeveelheid.

## Grondstoffen en glazuren bewaren {#storing}

### Droge grondstoffen

Bewaar poeders droog, in bakken met deksel die dicht blijven als u niet schept; Glazy raadt luchtdichte aan. Kies lage bakken in plaats van diepe: HSE merkt op dat u zich bij een diepe bak naar binnen moet buigen, en dat het stof dan van hoger valt. Zet ze op een plank, zodat u eronder kunt dweilen. Soda (natriumcarbonaat) en cornish stone nemen vocht op uit de lucht. Een pottenbakker op een forum droogt ze op een bakplaat bij ongeveer {{50 °C; 122 °F}}, en waarschuwt dat dunne verfemmers in een garage waar het vriest kunnen barsten. We raden aan oplosbare grondstoffen (soda, borax, lithiumcarbonaat en natuurlijke boraten zoals Gerstley Borate) luchtdicht en binnenshuis te bewaren.

### Aangemaakte glazuren

Een glazuur{{en: glaze}} in een emmer blijft veranderen. Slecht oplosbare grondstoffen (nepheline syenite, lithiumcarbonaat, Gerstley Borate, colemaniet, strontiumcarbonaat en fritten{{en: frits}} in het algemeen) veranderen na verloop van tijd hoe het vloeit en kunnen kleine kristallen laten groeien, des te meer in een warme ruimte. Gerstley Borate laat aangemaakt glazuur{{en: slurry}} opstijven, “zelfs in kleinere percentages”. Bruinig water op een bezonken glazuur is opgelost ijzer: giet het af en vervang het door schoon water. Reken ook op:

- **Harde bezinking**: een glazuur dat zo dik is aangemaakt dat het geen toevoegingen nodig heeft, bezinkt vaak tot een harde laag. Verdunnen en laten opstijven helpt (zie Soortelijk gewicht).
- **Stank**, van microben die zich voeden met bindmiddelen zoals CMC. Een glazuur dat stinkt, kunt u nog gebruiken als het goed aan te brengen is.
- **Vorst**: houd emmers vorstvrij. Laat een bevroren emmer op kamertemperatuur ontdooien en controleer hem op barsten.

Giet gebruikt glazuur niet terug in de voorraademmer, en doop er geen kwasten in. Roer een bewaard glazuur voor gebruik om, meet het soortelijk gewicht{{en: specific gravity}} opnieuw, en zeef het als er klonten of kristallen in zitten.

### Etiketten

Zet op elke emmer een etiket met een watervaste stift. Zakin noemt in een artikel voor Ceramic Arts Network wat erop hoort: de naam van het glazuur, het volledige recept met de kleurstoffen{{en: colorants}}, de kegel{{en: cone}}, de datum en, in een gedeeld atelier, uw initialen. We raden aan ook het beoogde soortelijk gewicht te noteren, en eventueel toegevoegd bitterzout (magnesiumsulfaat) of CMC. UT Austin werkt ook met kleuren: oranje emmers voor lage temperatuur, witte voor middentemperatuur. Behandel een glazuur zonder etiket als een glazuur dat lood kan bevatten, en gebruik het niet op potten voor voedsel.

## Afwegen {#weighing}

### Percentages en hoeveelheden

Een recept geeft elke grondstof als percentage van het droge gewicht. De hoofdgrondstoffen zijn samen meestal 100, en kleurstoffen{{en: colorants}} komen er vaak bovenop. Om een **hoeveelheid** glazuur{{en: glaze}} aan te maken (wat u in één keer mengt), vermenigvuldigt u elk getal met die hoeveelheid gedeeld door 100. Voor 5000 g vermenigvuldigt UT Austin met 50, dus een grondstof van 4% wordt 200 g.

> [!NOTE]
> Op een [receptpagina](/recipe) doet **Omrekenen naar een hoeveelheid** het vermenigvuldigen: voer bijvoorbeeld 500 g in, en elke hoeveelheid wordt een aantal gram om af te wegen, of Engelse ponden en ounces als u die in Instellingen kiest. **Afdrukken** kan alleen een afweeglijst geven, met een subtotaal om alles in één emmer af te wegen en naast elke grondstof een vakje om af te vinken.

### Kies een weegschaal voor uw kleinste hoeveelheid

De **resolutie** van een weegschaal, de kleinste stap die de weegschaal aangeeft, bepaalt hoe klein de hoeveelheden zijn die u nog goed kunt afwegen. In een proef van 100 g is een kleurstof van 0,5% 0,5 g. Een weegschaal die tot op 0,1 g weegt, kan er 0,05 g naast zitten, ongeveer 10% daarvan; bij 0,15 g is de fout ongeveer een derde. Dat is onze berekening, maar ze laat zien waarom kleurstoffen een fijnere weegschaal nodig hebben.

Adviezen verschillen over hoe fijn uw weegschaal moet wegen. Derek Au vond een goedkope digitale weegschaal tot 200 g steeds onnauwkeurig. Hij raadt een weegschaal tot 200 g aan die tot op 0,01 g weegt, als u er maar één koopt, en noemt een goede drie-armige balans “veel betrouwbaarder dan een goedkope digitale weegschaal”. De veilige keuze is volgens ons 0,01 g voor proeven (50 tot 200 g) en kleurstoffen, en een tafelweegschaal die tot op 0,1 g of 1 g weegt voor hoeveelheden van 1 kg (ongeveer 2 lb) en meer. Controleer beide af en toe met een kalibratiegewicht.

### Weeg op volgorde en vink elke grondstof af

1. Controleer of u van elke grondstof genoeg hebt.
2. Zet uw stofmasker op. Controleer of de weegschaal schoon is en waterpas staat.
3. Zet de lege bak op de weegschaal en **tarreer**: druk op de knop die de aflezing op nul zet, zodat u alleen weegt wat u toevoegt.
4. Weeg de grondstoffen één voor één af, elk met een eigen schone schep, sluit elke bak voordat u de volgende opent, en vink elke grondstof af zodra die erin zit.

Derek Au weegt af in één kom, in aparte hoopjes, zodat een vergissing er weer uit te scheppen is. Als u alles in één emmer afweegt zonder tussen de grondstoffen te tarreren, vertelt het subtotaal in Glazecalc wat de weegschaal na elke grondstof moet aangeven.

## Mengen en zeven {#mixing}

### Hoeveel water

Bronnen zijn het oneens. Derek Au begint dik, met 50 mL water per 100 g poeder, en voegt later meer toe. Potterycrafts geeft 65 mL per 100 g voor een van zijn poederglazuren. UT Austin weegt evenveel water als poeder af, en toen Digitalfire 20 kg poeder in 20 kg water deed, mat het een soortelijk gewicht{{en: specific gravity}} van 1,46.

Water is snel toegevoegd en traag weer verwijderd, dus begin met weinig. Onze schatting: begin met **ongeveer 70 tot 80 mL per 100 g** (700 tot 800 mL per kilogram, of ongeveer 11 tot 12 US fl oz per Engels pond). Laat inweken, meng en zeef bij die dikte, en voeg dan beetje bij beetje water toe tot het soortelijk gewicht klopt. 1 mL water weegt 1 g, dus u kunt het afwegen. Schiet u door, laat het glazuur{{en: glaze}} dan bezinken en haal het heldere water bovenaan eraf met een spons, of giet het af.

### Gereedschap en water

- **Propellermenger.** Digitalfire noemt een goede “onmisbaar”. Een boormachine met snoer en een mengstaaf doet het werk in een emmer. UT Austin laat hem nog minstens 4 tot 5 minuten draaien nadat het glazuur gemengd lijkt, en houdt de mengkop weg van de emmer, waar hij plastic vanaf kan schrapen.
- **Blender.** Die “werkt buitengewoon goed voor kleine hoeveelheden” (Digitalfire). Gebruik hem alleen voor glazuur: hij mag nooit meer terug naar de keuken.
- **Garde of stok.** De keuze van Zakin als er geen menger is.

Ook water verschilt, en Digitalfire merkt op dat het verandert hoe aangemaakt glazuur{{en: slurry}} zich gedraagt. Derek Au gebruikt osmosewater omdat zijn kraanwater hard is. Wat u ook gebruikt, noteer het.

### Stap voor stap

1. Zet uw stofmasker op, en trek rubberen handschoenen aan als uw handen erin gaan. Zakin draagt een stofmasker vanaf het begin van het afwegen tot het glazuur nat is.
2. Meet ongeveer 70 tot 80 mL water per 100 g poeder af in de emmer.
3. Voeg het afgewogen poeder voorzichtig toe, van geringe hoogte. UT Austin doet poeder in warm water; Zakin en Au doen water bij het poeder. We raden poeder in water aan, wat minder stof doet opwaaien, behalve bij een recept met veel bentoniet: roer daarvan eerst de droge poeders door elkaar.
4. **Laat het inweken**: laat het poeder in het water weken zonder te roeren. Digitalfire wacht ongeveer 20 minuten. Poeders met glazuurlijm of een bindmiddel moeten een nacht blijven staan.
5. Meng tot er geen droge plekken of klonten meer zijn.
6. Zeef het twee keer (zie hieronder).
7. Dek het af en laat het een nacht rusten, meng dan opnieuw en controleer de bodem op een harde laag.
8. Meet het soortelijk gewicht, en voeg beetje bij beetje water toe tot u uw streefwaarde bereikt. Weeg ook het afgewerkte aangemaakte glazuur als u het droge soortelijk gewicht van uw eigen glazuur wilt weten (zie hieronder).
9. Zet een etiket op de emmer, en schrijf op wat u hebt gedaan.
10. Maak nat schoon: dweil de vloer en neem elk oppervlak vochtig af, ook de buitenkant van de bakken met grondstoffen.

### Zeven

Een **zeef** is gaas in een rand. Als u glazuur er met een kwast doorheen duwt, breekt u de klonten die het mengen achterlaat, en houdt u deeltjes tegen die na het stoken spikkels zouden geven. Hoe hoger het **mesh**-getal, hoe fijner het gaas: 80 mesh heeft een maaswijdte van ongeveer 0,18 mm, en 100 mesh van ongeveer 0,15 mm.

Bronnen raden verschillende maaswijdtes aan. Zakin zeeft twee keer door 50 of 80 mesh. Derek Au gebruikt 120 mesh voor de meeste glazuren, vooral die met kobalt of ijzer: drie keer zeven door 80 mesh liet in een celadon nog ijzerspikkels achter, en één keer door 120 mesh loste dat op. Voor asglazuren en andere glazuren met grove grondstoffen houdt hij het bij 60 tot 80 mesh. Potterycrafts, in het Verenigd Koninkrijk, raadt 60 tot 80 mesh aan. Een veilige standaardkeuze:

Table: Welke zeef u gebruikt
Label: Maaswijdte van de zeef

| Glazuur                                                          | Zeef                   |
| ---------------------------------------------------------------- | ---------------------- |
| De meeste glazuren                                               | Twee keer door 80 mesh |
| Glazuren met kleurstoffen{{en: colorants}} zoals kobalt of ijzer | 100 tot 120 mesh       |
| Asglazuren en andere glazuren met grove grondstoffen             | 60 tot 80 mesh         |

## Soortelijk gewicht {#specific-gravity}

Het **soortelijk gewicht**{{en: specific gravity, SG}} (SG) zegt hoeveel poeder er in uw aangemaakte glazuur{{en: slurry}} zit. Het is het gewicht van een volume glazuur{{en: glaze}} gedeeld door het gewicht van hetzelfde volume water. Water is 1,00, en een glazuur met {{SG 1.45}} weegt 145 g per 100 mL. Door te mengen tot een gemeten soortelijk gewicht krijgt u elke keer dezelfde dikte, en dezelfde laag. Het heeft geen eenheid, dus het is hetzelfde in grammen of in ounces.

### Meten door 100 mL te wegen

1. Roer het glazuur om, zodat er niets bezonken is.
2. Zet een **maatcilinder** van 100 mL (een hoge buis met maatstreepjes) of een spuit van 100 mL op de weegschaal, en tarreer.
3. Vul hem met glazuur tot precies 100 mL, en lees de streep op ooghoogte af.
4. Weeg hem en deel het aantal gram door 100: 145 g is een soortelijk gewicht van 1,45.

Digitalfire markeert ook een beker op de hoogte van 500 g water, vult die tot de streep met glazuur en deelt het gewicht door 500; een grotere, vollere maat is nauwkeuriger. Een **areometer**, een drijver die u afleest op de hoogte waarop hij in het glazuur drijft, is snel, maar kan bij dikke of opgestijfde glazuren verkeerd aangeven. Britse areometers, zoals die van Potclays, geven graden Baumé (°Bé) aan. Volgens onze berekening is het soortelijk gewicht = 145 ÷ (145 − °Bé), dus 46 °Bé is ongeveer 1,46. Oudere Britse boeken geven een **pintgewicht**, het aantal ounces in een Engelse pint glazuur: deel het door 20, dus 29 oz is ongeveer een soortelijk gewicht van 1,45 (ook onze berekening).

### Waar u naar streeft

Bronnen zijn het oneens, vooral over kwasten en spuiten, waarvoor de Britse leverancier Potclays veel hogere waarden geeft (zijn eigen waarden zijn “alleen ter indicatie”). Zie elk getal als een vertrekpunt. Het kernadvies van Digitalfire is: zoek het soortelijk gewicht en de mate van opstijven die bij elk glazuur werken, herhaal die daarna en schrijf ze op.

Table: Streefwaarden voor het soortelijk gewicht, waar bronnen het oneens zijn
Label: Streefwaarden soortelijk gewicht

| Gebruik  | Digitalfire en Glazy                                                                                                                                                                      | Potclays (VK)                                        | Veilig vertrekpunt                                                       |
| -------- | ----------------------------------------------------------------------------------------------------------------------------------------------------------------------------------------- | ---------------------------------------------------- | ------------------------------------------------------------------------ |
| Dompelen | {{SG 1.40}} (voor een dompeltijd van 5 seconden) tot {{SG 1.50}} (voor een dompeltijd van 1 seconde); zelf aangemaakte glazuren die zijn opgestijfd, werken het best bij {{SG 1.43–1.45}} | Transparant: {{SG 1.46–1.48}}; gekleurd: {{SG 1.61}} | {{SG 1.45}}; verdun tot {{SG 1.43}} en laat het opstijven als het druipt |
| Kwasten  | {{SG 1.25}} (dun transparant) tot {{SG 1.55}} (donker detailwerk)                                                                                                                         | {{SG 1.71–1.81}}                                     | Volg de aanwijzingen van het product; gebruik CMC of een kwastmedium     |
| Spuiten  | Geen waarde; Hopper zegt in een artikel voor Ceramic Arts Network: veel dunner, met een ontvlokkingsmiddel{{en: deflocculant}} (een toevoeging die aangemaakt glazuur dunner maakt)       | {{SG 1.71}}                                          | Geen betrouwbaar getal; spuit alleen in een spuitcabine                  |

Om een dompelglazuur op het oog te controleren, dompelt AMACO 5 seconden en kijkt of de laag ongeveer zo dik is als een Amerikaans dubbeltje (dime). Digitalfire stookt ter controle proefplaatjes{{en: test tiles}} die 5 seconden zijn gedompeld.

### Water voor een gewenst soortelijk gewicht: onze schatting

De tabel hieronder is ons eigen rekenwerk, niet dat van een bron. Hij gaat ervan uit dat de deeltjes van het poeder een dichtheid van 2,6 g per cm³ hebben, wat een aanname is, geen meting. Klei, oplosbare grondstoffen en opstijven veranderen allemaal een echt glazuur, dus gebruik hem om te beginnen, en meet daarna. Ter controle: hij voorspelt {{SG 1.44}} bij evenveel poeder als water in gewicht, dicht bij wat Digitalfire mat: {{SG 1.46}}. Hij laat ook zien dat u met 70 tot 80 mL per 100 g boven {{SG 1.50}} begint, dikker dan nodig.

Table: Water voor een gewenst soortelijk gewicht (onze schatting)
Label: Water voor een gewenst soortelijk gewicht

| Streefwaarde | Per 100 g poeder |     Per kilogram |      Per Engels pond |
| ------------ | ---------------: | ---------------: | -------------------: |
| {{SG 1.40}}  |  ongeveer 115 mL | ongeveer 1150 mL | ongeveer 18 US fl oz |
| {{SG 1.45}}  |   ongeveer 98 mL |  ongeveer 980 mL | ongeveer 15 US fl oz |
| {{SG 1.50}}  |   ongeveer 85 mL |  ongeveer 850 mL | ongeveer 13 US fl oz |
| {{SG 1.60}}  |   ongeveer 64 mL |  ongeveer 640 mL | ongeveer 10 US fl oz |

### Het droge soortelijk gewicht van uw eigen glazuur vinden tijdens het mengen

De 2,6 hierboven is een gok. Het getal van uw eigen glazuur, de dichtheid van het droge poeder, kunt u berekenen uit drie getallen die u tijdens het mengen kunt opnemen. Daarmee kunt u later uit het soortelijk gewicht berekenen hoeveel poeder er in een emmer van dat glazuur zit, en hoeveel water het volgende mengsel nodig heeft. Ons rekenwerk, niet dat van een bron:

1. Schrijf het gewicht van het droge poeder in het mengsel op: het totaal van het recept.
2. Weeg de lege emmer voordat u begint, of zet het gewicht erop.
3. Meng, zeef en breng het glazuur zoals gewoonlijk op zijn soortelijk gewicht. Duw alles door de zeef en spoel het in de emmer, zodat er geen poeder achterblijft.
4. Weeg de volle emmer en trek het gewicht van de emmer eraf. Dat is het gewicht van het aangemaakte glazuur.
5. Meet het soortelijk gewicht.

Dan:

- **Water** = gewicht van het aangemaakte glazuur − gewicht van het poeder.
- **Volume van het aangemaakte glazuur** in mL = gewicht van het aangemaakte glazuur in gram ÷ soortelijk gewicht.
- **Volume van het poeder** = volume van het aangemaakte glazuur − water (1 g water is 1 mL).
- **Droog soortelijk gewicht** = gewicht van het poeder ÷ volume van het poeder.

Een voorbeeld: 1000 g poeder geeft 1980 g aangemaakt glazuur met {{SG 1.45}}. Het water is 980 g, het aangemaakte glazuur is 1980 ÷ 1,45 = ongeveer 1366 mL, het poeder neemt 1366 − 980 = 386 mL in, en het droge soortelijk gewicht is 1000 ÷ 386 = ongeveer 2,59.

Weeg aan het eind het hele aangemaakte glazuur, niet het water terwijl u het toevoegt, zodat water dat verdampt of wegspat niet meetelt. Kleine fouten worden hier groot: een soortelijk gewicht dat 0,01 afwijkt, verschuift de uitkomst met ongeveer 2 tot 4%, meer bij een dunner glazuur. Gebruik een mengsel van 1 kg of meer, een nauwkeurige weegschaal en voor het soortelijk gewicht de methode met de beker van 500 g hierboven. De meeste gangbare grondstoffen liggen tussen ongeveer 2,5 en 2,9, dus een getal ver daarbuiten, in een glazuur zonder veel zirkoonsilicaat of lood, wijst waarschijnlijk op een meetfout. Schrijf het getal op het recept.

### Bitterzout, CMC en bentoniet

**Bitterzout** (magnesiumsulfaat) laat een glazuur een beetje opstijven als het stilstaat, en weer vloeien als het wordt geroerd. Dit heet **uitvlokken**{{en: flocculating}}, en een glazuur dat zich zo gedraagt, is **thixotroop**{{en: thixotropic}}: het gaat gelijkmatiger op, druipt minder en bezinkt minder. Digitalfire raadt aan te beginnen met ongeveer 2 g per gallon zodra het soortelijk gewicht klopt (grofweg 0,5 g per liter, onze omrekening), en de hoeveelheid bij elke keer mengen bij te stellen, omdat geen recept de dosis zou moeten vastleggen. We raden aan het eerst in een beetje heet water op te lossen. In een voorbeeld van Digitalfire droop een glazuur met {{SG 1.45}}, dus bracht water het terug naar {{SG 1.43}} en liet bitterzout het weer romig opstijven, en het ging gelijkmatig op. Een ruwe controle: roer, stop en kijk. Een opgestijfd glazuur beweegt nog ongeveer 2 of 3 seconden door, stopt dan en veert een beetje terug.

**CMC** (carboxymethylcellulose, ook verkocht als glazuurlijm) maakt aangemaakt glazuur kleveriger en laat het langzamer drogen, en geeft een hardere laag die aan de pot hecht. Het is het belangrijkst voor kwastglazuren en glazuren met veel fritte{{en: frit}}. In het voorbeeld van Digitalfire wordt 3,75 g door 1000 g aangemaakt glazuur gemengd, en dat moet met een blender. Een glazuur met CMC stijft niet op met bitterzout, en omdat microben zich met de CMC voeden, kan het in de emmer veranderen en gaan stinken.

**Bentoniet**, een zeer fijne klei, helpt de andere deeltjes in suspensie te houden. Dompelglazuren rekenen hiervoor meestal op 15 tot 25% ongebakken klei. Bij een recept met te weinig klei helpt ongeveer 1 tot 3% bentoniet; Digitalfire zegt dat een glazuur met meer dan 15% klei niet meer bentoniet nodig zou moeten hebben dan 1% van het gewicht van het droge glazuur.

## Proefplaatjes en proevenreeksen {#testing}

### Begin klein

Derek Au bouwt het op in drie stappen: een proef van 50 of 100 g, als die bevalt een grotere proef van 1 tot 2 kg, en dan een hoeveelheid van 5 tot 10 kg voor het atelier. Volgens onze schatting geeft een proef van 100 g bij {{SG 1.45}} ongeveer 135 mL (ongeveer 4½ US fl oz) aangemaakt glazuur{{en: slurry}}, genoeg om een paar kleine plaatjes in een smalle beker te dompelen.

### Test op uw eigen klei

Een glazuur{{en: glaze}} kan er op een andere klei of in een andere oven heel anders uitzien: Clay Art Center testte elk van zijn aangepaste glazuren op vier kleimassa’s{{en: clay bodies}}, gestookt tot kegel{{en: cone}} 6 en tot kegel 10. De beginnersgids voor glazuurproeven van Potclays raadt aan:

- 6 tot 10 **proefplaatjes**{{en: test tiles}} (kleine stukjes om een glazuur op te proberen) van de klei die u echt gaat gebruiken, met de aantekening of ze biscuit gestookt{{en: bisqued}} of beendroog zijn
- één verandering tegelijk
- één keer en twee keer dompelen, om het glazuur dun en dik te zien
- alle plaatjes in dezelfde ovenlading
- een merkteken op elk plaatje vóór het stoken, met een stempel, door in te kerven of met een onderglazuurpotlood. Gebakken plaatjes lijken op elkaar, en een merkteken dat vóór het stoken is aangebracht, overleeft de oven, zodat u altijd kunt zien bij welk recept elk plaatje hoort.

We raden rechtopstaande plaatjes aan, omdat een plat plaatje verbergt hoe ver een glazuur loopt, met een band met reliëf om te laten zien hoe het glazuur op randen aftekent, en een voet zonder glazuur. Zet elk plaatje op een schaaltje of een stukje biscuit, of op een ovenplaat met ovenplaatbescherming, om druppels op te vangen. Zet een **controlekegel**{{en: witness cone}}, een kleine keramische kegel die buigt als hij genoeg warmte heeft gekregen, bij de plaatjes, om te laten zien wat ze hebben gekregen; de gids [Een eenvoudige oven stoken](/guides/firing) legt kegels uit. Geef elk plaatje een korte code, en schrijf die naast het recept in uw aantekeningen. Willers gebruikt in een artikel voor Ceramic Arts Network cijfers en letters, en schrijft het systeem zelf voorin het notitieboek.

### Proevenreeksen

Een **proevenreeks**{{en: line blend}} is een rij proeven die in gelijke stappen van het ene mengsel naar het andere gaat: van het ene glazuur naar een tweede, of van een basisglazuur naar hetzelfde glazuur met meer kleurstof{{en: colorant}}. Derek Au voegt bijvoorbeeld ijzeroxide aan een transparant basisglazuur toe in stappen van 1%. Een methode op volume die met Ian Currie in verband wordt gebracht, bespaart tijd, omdat u alleen de twee uitersten mengt:

1. Meng de twee eindglazuren, A en B, in even grote hoeveelheden, en zeef ze allebei.
2. Voeg water toe aan het glazuur met het kleinste volume tot beide precies hetzelfde natte volume hebben.
3. Roer beide om, en breng dan met een spuit elk mengsel over in een eigen genummerd bekertje.
4. Roer elk bekertje om en dompel er een plaatje in.

In ons uitgewerkte voorbeeld is A 100 g van een transparant basisglazuur, en B hetzelfde met 4 g rood ijzeroxide erbij (een toevoeging van 4%). Elke milliliter van B bevat evenveel basisglazuur als een milliliter van A, plus het ijzer, dus de bekertjes gaan van geen ijzer naar 4% in stappen van 1%. Elk uiterste levert 100 mL aan de reeks, en een hoeveelheid van 100 g is daar volgens onze schatting genoeg voor.

Table: Een proevenreeks met ijzer in vijf stappen, 40 mL per bekertje (ons uitgewerkte voorbeeld)
Label: Voorbeeld proevenreeks

| Bekertje | Transparant basisglazuur (A) | Basisglazuur met 4% ijzer (B) | IJzeroxide, % van het basisglazuur |
| -------- | ---------------------------: | ----------------------------: | ---------------------------------: |
| 1        |                        40 mL |                          0 mL |                                  0 |
| 2        |                        30 mL |                         10 mL |                                  1 |
| 3        |                        20 mL |                         20 mL |                                  2 |
| 4        |                        10 mL |                         30 mL |                                  3 |
| 5        |                         0 mL |                         40 mL |                                  4 |

De methode vraagt zorgvuldig rekenwerk, goed gemengde uitersten met hetzelfde soortelijk gewicht{{en: specific gravity}}, en een nauwkeurige weegschaal. Derek Au mengt ook op gewicht in plaats van op volume. Een **driehoeksmenging** doet hetzelfde met drie uitersten, uitgezet op een driehoek.

> [!NOTE]
> Als een stap veelbelovend lijkt, bewaart **Opslaan als kopie** op de [receptpagina](/recipe) die stap als een eigen recept, en blijft het origineel zoals het was.

## Aantekeningen bijhouden {#records}

Willers verwoordt het doel goed: “genoeg informatie om de resultaten die u ontdekte te kunnen herhalen, of te vermijden”. Schrijf op wat u wilt testen voordat u begint, en de resultaten als u de oven leeghaalt. Potclays noemt daarnaast de manier van aanbrengen, de laagdikte, de kleimassa{{en: clay body}} en de volledige stook, met stijgingen{{en: ramps}}, houdtijden{{en: holds}} en afkoeling. Een **stijging** of **daling** is een snelheid van opwarmen of afkoelen, zoals {{60 °C; 108 °F}} per uur, en een **houdtijd** houdt de oven een vaste tijd op één temperatuur. Noteer partijnummers, het water dat u gebruikte en elke vervanging: door de overstap op andere veldspaat moest Clay Art Center ongeveer de helft van zijn glazuren{{en: glazes}} aanpassen.

Table: Wat u voor elke hoeveelheid glazuur noteert (ons sjabloon)
Label: Sjabloon voor aantekeningen

| Onderdeel  | Wat u opschrijft                                                                                                                                                                                                                                                                                                                                       |
| ---------- | ------------------------------------------------------------------------------------------------------------------------------------------------------------------------------------------------------------------------------------------------------------------------------------------------------------------------------------------------------ |
| Recept     | Het recept en de versie ervan; merken en partijnummers van de grondstoffen; eventuele vervangingen                                                                                                                                                                                                                                                     |
| Mengen     | Datum; hoeveelheid; toegevoegd water, en de soort (kraanwater, osmosewater of gedestilleerd water); soortelijk gewicht na het mengen en uiteindelijk soortelijk gewicht; het gewicht van het afgewerkte aangemaakte glazuur, voor het droge soortelijk gewicht; toegevoegd bitterzout, CMC en bentoniet; maaswijdte van de zeef en aantal keer gezeefd |
| Aanbrengen | Kleimassa; kegel van de biscuitstook{{en: bisque}}; dompelen, kwasten of overgieten; dompeltijd of aantal lagen; droge laagdikte                                                                                                                                                                                                                       |
| Stoken     | Oven en plaats in de oven; het stookschema, met stijgingen, houdtijden en afkoeling; ovenatmosfeer (oxiderend{{en: oxidation}} of reducerend{{en: reduction}}); wat de controlekegel{{en: witness cone}} liet zien, niet alleen waarop de oven was ingesteld                                                                                           |
| Resultaat  | Oppervlak en kleur; eventueel aflopen, haarscheuren{{en: crazing}} of speldenprikken{{en: pinholes}}; foto’s van voorkant, achterkant en zijkant; de code van het plaatje                                                                                                                                                                              |

> [!NOTE]
> In Glazecalc bevat een opgeslagen [recept](/recipe) het recept zelf. Een [stookverslag](/firing) legt elke stook vast: de oven, de datum, tijden, temperaturen, kegels en opmerkingen. In [notities](/notes) bewaart u al het andere, zoals de aantekeningen per hoeveelheid hierboven en wat elk plaatje liet zien.

## Bronnen {#sources}

- [Glazy: Raw materials](https://help.glazy.org/concepts/materials)
- [Glazy: Specific gravity](https://help.glazy.org/testing/specific-gravity)
- [Digitalfire: Specific gravity](https://digitalfire.com/glossary/specific+gravity)
- [Digitalfire: Epsom salts](https://digitalfire.com/material/epsom+salts)
- [Digitalfire: CMC gum](https://digitalfire.com/material/cmc%2Bgum)
- [Digitalfire: Dipping glaze](https://digitalfire.com/glossary/dipping+glaze)
- [Digitalfire: Bentonite](https://digitalfire.com/material/bentonite)
- [Digitalfire: Water solubility](https://digitalfire.com/glossary/water+solubility)
- [Digitalfire: Gerstley Borate](https://digitalfire.com/material/gerstley+borate)
- [Digitalfire: Mahavir potash feldspar](https://digitalfire.com/material/mahavir+potash+feldspar)
- [Digitalfire: Flint](https://digitalfire.com/material/flint)
- [Clay Art Center: The end of an era, the extinction of Custer feldspar](https://www.clayartcenter.org/clay-art-center-blog/2025/4/the-end-of-an-era-the-extinction-of-custer-feldspar)
- [Berkeley Potters Studio: What the flux, November 2023](https://www.berkeleypottersstudio.com/what-the-flux-nov-2023)
- [New Mexico Clay: Gerstley Borate Original](https://nmclay.com/gerstley-borate-original)
- [Ceramic Arts Network: Glaze chemistry 101, a quick course on mixing ceramic glazes (Zakin)](https://ceramicartsnetwork.org/daily/article/Glaze-Chemistry-101-A-Quick-Course-on-Mixing-Ceramic-Glazes)
- [Ceramic Arts Network: How to keep good records when testing ceramic glazes (Willers)](<https://ceramicartsnetwork.org/daily/article/how-to-keep-good-records-when-testing-ceramic-glazes-(and-improve-your-results!)>)
- [Ceramic Arts Network: 8 ways to apply glaze (Hopper)](https://ceramicartsnetwork.org/pottery-making-illustrated/pottery-making-illustrated-article/8-Ways-to-Apply-Glaze)
- [Derek Au: Mixing test glazes](https://www.derekau.net/blog/2016/02/24/mixing-test-glazes)
- [Derek Au: Digital scales for weighing glazes](https://derekau.net/blog/digital-scales-for-weighing-glazes/)
- [Derek Au: Triaxial testing](https://derekau.net/blog/triaxial-testing/)
- [Keramiekwiki van UT Austin: How to mix glazes](https://cloud.wikis.utexas.edu/wiki/display/ceramics/How+To+Mix+Glazes)
- [Potclays: The beginner's guide to glaze testing](https://www.potclays.co.uk/the-beginners-guide-to-glaze-testing/)
- [Potclays: Glaze hydrometer](https://www.potclays.co.uk/glaze-hydrometer)
- [Potterycrafts: Nordic Blue Mist powder glaze](https://potterycrafts.co.uk/products/potterycrafts-nordic-blue-mist-powder-glaze)
- [HSE: Glaze and colour preparation (CR1)](https://www.hse.gov.uk/PUBNS/guidance/cr1.pdf)
- [Valentine Clays: Flint technical data sheet](https://valentineclays.co.uk/cdn/shop/files/Flint_Damp_Dry_Technical_Data_Sheet.pdf)
- [Forum van Ceramic Arts Daily: Ian Currie test tiles](https://community.ceramicartsdaily.org/topic/7974-ian-currie-test-tiles-forums/page/16/)
