Repository: AaronFilson/glazecalc

# Glazecalc

**Free glaze chemistry for potters.** Enter a glaze recipe and see its unity molecular formula
(UMF): the fluxes, alumina and silica it becomes in the kiln, and their ratio. Keep your recipes,
materials, colorants, firing logs and notes together in one private notebook.

**[glazecalcapp.com](https://glazecalcapp.com)**: try it without an account. A free, non-commercial project by
Aaron Filson, in 57 languages, and usable from AI assistants through its MCP server.
<table>
  <tr>

## At a glance

For anyone reading the code; the [highlights](#highlights) below give the details.

- **Stack:** Angular 22 (standalone components, signals, zoneless), TypeScript on Node 24 with Express

File: client/public/i18n/guides/making-a-glaze/pt-PT.md
---
title: Como fazer um vidrado
lead: Como comprar, guardar, pesar e misturar um vidrado, acertar a sua consistência, testá-lo na sua própria pasta e anotar o suficiente para o voltar a fazer.
---

## Antes de começar {#before-you-start}

Fazer um vidrado{{en: glaze}} é pesar, segundo uma receita, **matérias-primas** em pó (minerais moídos, argilas e **fritas**{{en: frits}}, que são vidro feito numa fábrica e moído até ficar em pó) e misturá-las com água numa **suspensão**{{en: slurry}}, um líquido espesso de pó suspenso em água. Depois, peneira-se a suspensão, acerta-se a sua consistência e testa-se o vidrado na sua própria pasta{{en: clay body}} antes de confiar nele numa peça. Cada número deste guia é um ponto de partida: a água, a consistência e o peneiro certos para o seu vidrado são os que os seus testes mostrarem, por isso anote o que faz e o que obtém.

### Material necessário

- **Uma balança** com precisão de 0,01 g para testes e corantes{{en: colorants}}, e outra maior para lotes de um quilo ou mais.
- **Recipientes com tampa**: baixos para as matérias-primas secas, baldes para o vidrado. Derek Au guarda os vidrados de teste em embalagens de sopa com tampa.
- **Uma colher limpa para cada matéria-prima**, para que um pó nunca passe para outro.
- **Uma ferramenta para misturar**: um berbequim com uma haste misturadora ou, para pequenos testes, uma liquidificadora reservada só para vidrados. Se não tiver mais nada, um batedor de varas serve.
- **Peneiros**, vendidos no Reino Unido como sieves e **lawns**: 80 mesh, e também 100 ou 120 mesh para vidrados com corantes.
- **Uma proveta graduada ou uma seringa de 100 mL**, para medir a densidade{{en: specific gravity}}.
- **Etiquetas, um marcador à prova de água e um caderno**, ou as [notas](/notes) e os [registos de cozedura](/firing) do Glazecalc.
- **Peças de teste**{{en: test tiles}} feitas com a pasta que vai vidrar.
- **Uma máscara de proteção respiratória, luvas de borracha, uma esponja e uma esfregona.**

> [!WARNING]
> **O pó de vidrado seco representa um risco de poeiras.** A sílica cristalina pode constituir 10 a 60% de um vidrado seco, e o Health and Safety Executive (HSE) do Reino Unido avisa que a sua poeira é invisível à luz normal. Retire o pó com cuidado e de pouca altura, mantenha as tampas fechadas, molhe o pó assim que puder e limpe a húmido, nunca com uma vassoura. Use uma máscara de proteção respiratória bem ajustada enquanto os pós estiverem secos (N95 ou P100 nos EUA, FFP2 ou FFP3 no Reino Unido e na UE, P2 ou P3 na Austrália e na Nova Zelândia). O [guia de mistura segura](/guides/safe-mixing) trata em pormenor das poeiras, das máscaras e da limpeza.

## Comprar as matérias-primas {#buying-materials}

### Onde comprar

Os ceramistas compram a fornecedores de cerâmica, que vendem pastas, matérias-primas para vidrados{{en: glaze materials}} e ferramentas. A tabela mostra alguns do seu país, cada um verificado no site da própria loja, e pode escolher outro país ou região para ver as lojas que lá existem. As existências mudam, por isso confirme antes de encomendar. Os grandes produtores, como a Sibelco e a Imerys, vendem à indústria; os ceramistas compram as matérias-primas desses produtores em lojas como estas. Para outros locais, o site de referência sobre cerâmica Digitalfire mantém um diretório de lojas de fornecedores.

::shops

### Quanto comprar

O saco normal é de **50 lb (22,7 kg)** nos EUA e de **25 kg (55 lb)** nos outros países, por isso os dois são quase iguais. Muitos fornecedores também vendem embalagens de 1; 2,5 ou 5 kg (cerca de 2,2; 5,5 ou 11 lb) para testes. O Glazy, a base de dados aberta de receitas, aconselha a comprar as matérias-primas que usa com regularidade (feldspato{{en: feldspar}}, sílica{{en: silica}}, caulino{{en: kaolin}}, carbonato de cálcio{{en: whiting}} e, para média temperatura, frita) em sacos inteiros, que muitas vezes são 20 a 30% mais baratos. Compre os **corantes**{{en: colorants}}, os óxidos metálicos e os pigmentos cerâmicos que dão cor a um vidrado{{en: glaze}}, em pequenas quantidades: a maioria usa-se a menos de 5%. As listas de compras de exemplo do Glazy chegavam a cerca de 515 dólares para média temperatura e 397 dólares para alta temperatura, a preços dos EUA.

### Um conjunto inicial

A lista base do Glazy, para qualquer temperatura, é sílica, caulino, feldspato, carbonato de cálcio, óxido de zinco, e dolomite ou talco. A maioria dos vidrados de média temperatura (cones 5 a 6) também precisa de boro, normalmente vindo de uma frita, que o Glazy descreve como «regular e menos solúvel do que os boratos naturais». O conjunto abaixo é uma sugestão nossa, tirada da lista do Glazy e de uma lista de um fórum. O [guia dos princípios básicos dos vidrados](/guides/glazing-basics) explica o que faz cada matéria-prima.

Table: Um conjunto inicial de matérias-primas (sugestão nossa)
Label: Conjunto inicial

| Matéria-prima                                          | O que comprar                                                                                                         |
| ------------------------------------------------------ | --------------------------------------------------------------------------------------------------------------------- |
| Sílica (também chamada sílex{{en: flint}}; ver abaixo) | 325 mesh, a granulometria mais fina, que o Glazy prefere para vidrados                                                |
| Caulino (china clay no Reino Unido)                    | EPK nos EUA; Grolleg ou outro china clay no Reino Unido; caulino NZ na Nova Zelândia                                  |
| Feldspato potássico{{en: potash feldspar}}             | O que se vender atualmente onde vive, como o Mahavir nos EUA                                                          |
| Nefelina sienita{{en: nepheline syenite}}              | Qualquer marca; o Glazy refere o seu poder fundente mais forte, muitas vezes aproveitado em baixa e média temperatura |
| Carbonato de cálcio                                    | Qualquer marca                                                                                                        |
| Talco                                                  | Qualquer tipo sem amianto; verifique a sua FDS (ver «Mistura segura e ventilação»)                                    |
| Uma frita de boro, para média temperatura              | Ferro 3134, 3124 ou 3195; no Reino Unido, Potterycrafts P3124 ou P3195                                                |
| Bentonite e corantes                                   | Pequenas quantidades                                                                                                  |

### Fichas técnicas e fichas de dados de segurança

Peça dois documentos para cada matéria-prima. A **ficha técnica** (TDS) dá a sua **análise química**: a proporção de cada óxido no pó, em peso. O Glazecalc trabalha a partir delas, e pode adicionar uma matéria-prima a partir da análise de um fornecedor na [página Matérias-primas](/material). A **ficha de dados de segurança** (FDS) diz como manusear o pó cru. Guarde cada FDS e leia-a antes de misturar.

As análises são médias, não garantias. A Valentine Clays imprime «VALORES MÉDIOS. NÃO REPRESENTAM UMA ESPECIFICAÇÃO» na ficha técnica do seu sílex, e as análises do feldspato Custer no Glazy, de anos diferentes, vão de cerca de 68,5% a 72,4% de sílica. Sugerimos que anote nos seus registos o **número de lote** de cada saco (o seu código de fabrico), para poder saber se uma mudança num vidrado de confiança veio da matéria-prima.

O HSE avisa que a sílica cristalina «pode ser rotulada erradamente como “sílica amorfa”». E uma FDS trata do pó, não da peça: não diz nada sobre se um vidrado cozido é apto para contacto com alimentos{{en: food safe}}. Só um ensaio laboratorial de libertação de chumbo e cádmio{{en: leach test}} na peça cozida o pode mostrar.

### Os nomes mudam, por isso compre pela química

As marcas aparecem e desaparecem à medida que as minas fecham. O feldspato Custer, extraído no Dakota do Sul durante mais de 75 anos, esgotou-se no fim de 2023. Quando a Clay Art Center passou para o G-200 AU e o Mahavir, cerca de metade dos seus vidrados precisou de ajustes. O G-200 e o G-200 HP também desapareceram, e a Laguna importa agora o Mahavir, cuja química é próxima da do G-200.

A **Gerstley Borate**, um mineral natural de boro presente em muitas receitas antigas, é escassa desde que a sua mina fechou em 2000, embora a New Mexico Clay tenha referido em novembro de 2025 que a Laguna estava a fornecer «Gerstley Borate Original». As fontes não concordam quanto à **Gillespie Borate** como substituto. O fabricante vende-a como substituta libra a libra. O Berkeley Potters Studio diz que «não é um substituto direto», e o Digitalfire verificou que alterava a cor de um vidrado. O mais seguro é comparar as duas pelos seus óxidos e depois testar.

Os nomes também mudam de região para região. Na América do Norte, **flint** (sílex), quartzo e sílica designam a mesma sílica moída, e o Digitalfire diz que provavelmente não encontrará pó de sílex verdadeiro nos fornecedores. No Reino Unido, o sílex é um produto à parte: o da Valentine é sílica calcinada (aquecida). Ambos são sílica quase pura, por isso esperamos que sejam semelhantes, mas confirme a análise. Quanto ao caulino, o Glazy diz que as trocas de um por outro, como EPK por um china clay, «muitas vezes funcionam bem, sobretudo quando as quantidades são \<10%».

Muitas receitas indicam matérias-primas que se vendem num país e não noutro. A tabela abaixo pega em cada matéria-prima da biblioteca do Glazecalc que não está à venda onde compra e encontra a mais próxima do mesmo tipo que lá esteja à venda, com base nas análises de ambas. O número indica a distância entre as duas: os gramas em que os seus óxidos após cozedura diferem, por 100 g de matéria-prima, somados em todos os óxidos. Até cerca de 15 g, uma pode normalmente substituir a outra num primeiro teste. Os nomes trazem os códigos próprios dos fabricantes e das lojas, por isso pode pedi-las pelo nome.

::local-equivalents

> [!NOTE]
> O Glazecalc compara as matérias-primas pelo que trazem ao vidrado cozido, não pelo nome. Uma [receita](/recipe) com uma matéria-prima que já não se fabrica indica o que se usa agora. **Sugerir quantidades e comparar** recalcula as quantidades para um substituto, e **Fazer com o que tenho** refaz a receita com as matérias-primas da sua prateleira. Ambos acertam apenas os óxidos após cozedura, por isso teste primeiro um lote pequeno.

## Guardar as matérias-primas e os vidrados {#storing}

### Matérias-primas secas

Mantenha os pós secos, em recipientes com tampa que fiquem fechados quando não estiver a tirar pó; o Glazy aconselha recipientes herméticos. Prefira recipientes baixos a caixotes fundos: o HSE observa que um caixote fundo obriga a debruçar-se, e a poeira cai de mais alto. Guarde-os numa prateleira, para poder passar a esfregona por baixo. O carbonato de sódio e a pedra da Cornualha absorvem a humidade do ar. Um ceramista de um fórum seca-os num tabuleiro de forno a cerca de {{50 °C; 122 °F}}, e avisa que os baldes finos de tinta podem rachar numa garagem gelada. Sugerimos guardar as matérias-primas solúveis (carbonato de sódio, bórax, carbonato de lítio e boratos naturais como a Gerstley Borate) em recipientes herméticos e dentro de casa.

### Vidrados preparados

Um vidrado{{en: glaze}} num balde continua a mudar. As matérias-primas pouco solúveis (nefelina sienita{{en: nepheline syenite}}, carbonato de lítio, Gerstley Borate, colemanite, carbonato de estrôncio e as fritas{{en: frits}} em geral) alteram com o tempo a sua fluidez e podem fazer crescer pequenos cristais, sobretudo numa sala quente. A Gerstley Borate gelifica a suspensão{{en: slurry}}, «mesmo em percentagens mais pequenas». A água acastanhada por cima de um vidrado que assentou é ferro dissolvido: deite-a fora e substitua-a por água limpa. Conte também com:

- **Sedimentação compacta**: um vidrado preparado espesso o suficiente para não precisar de aditivos assenta muitas vezes numa camada dura. Ajuda torná-lo mais ralo e gelificá-lo (ver «Densidade»).
- **Cheiros**, de micróbios que se alimentam de gomas como a CMC. Um vidrado com mau cheiro ainda pode ser usado se se aplicar bem.
- **Congelação**: proteja os baldes do gelo. Descongele um balde congelado à temperatura ambiente e verifique se rachou.

Não volte a deitar vidrado usado no balde de reserva, nem mergulhe pincéis nele. Antes de usar um vidrado guardado, mexa-o, volte a medir a densidade{{en: specific gravity}} e peneire-o se tiver grumos ou cristais.

### Etiquetas

Etiquete cada balde com um marcador à prova de água. Zakin, num artigo para a Ceramic Arts Network, indica o nome do vidrado, a receita completa incluindo os corantes{{en: colorants}}, o cone, a data e, num atelier partilhado, as suas iniciais. Sugerimos acrescentar a densidade pretendida e o sal de Epsom ou a CMC que tiver adicionado. A UT Austin também usa um código de cores: baldes cor de laranja para baixa temperatura, brancos para média temperatura. Trate um vidrado sem etiqueta como um vidrado que pode conter chumbo, e não o use em peças para alimentos.

## Pesar {#weighing}

### Percentagens e lotes

Uma receita dá cada matéria-prima como percentagem do peso seco. As matérias-primas principais somam normalmente 100, e os corantes{{en: colorants}} são muitas vezes acrescentados à base. Para fazer um **lote**, a quantidade que mistura de uma vez, multiplique cada número pelo tamanho do lote dividido por 100. Para 5000 g, a UT Austin multiplica por 50, e assim uma matéria-prima a 4% passa a 200 g.

> [!NOTE]
> Numa [página de receita](/recipe), **Ajustar a um lote** faz a multiplicação: introduza, por exemplo, 500 g, e cada quantidade passa a gramas a pesar, ou a libras e onças se as escolher em «Definições». A opção **Imprimir** pode dar só a lista de pesagem, com um total acumulado para pesar tudo num só balde e uma caixa para assinalar ao lado de cada matéria-prima.

### Escolher a balança pela quantidade mais pequena

A **resolução** de uma balança, o menor incremento que mostra, limita a quantidade mínima que consegue pesar bem. Num teste de 100 g, um corante a 0,5% são 0,5 g. Uma balança com precisão de 0,1 g pode errar 0,05 g, cerca de 10% dessa quantidade; para 0,15 g, o erro é cerca de um terço. São contas nossas, mas mostram por que razão os corantes precisam de uma balança mais precisa.

Os conselhos variam quanto à precisão de que a balança precisa. Derek Au achou uma balança digital barata de 200 g sistematicamente imprecisa. Recomenda uma balança de 200 g com precisão de 0,01 g, se comprar só uma, e considera uma boa balança de triplo braço «muito mais fiável do que uma balança digital barata». A escolha segura, na nossa opinião, é 0,01 g para testes (50 a 200 g) e corantes, e uma balança de bancada com precisão de 0,1 g ou 1 g para lotes de 1 kg (cerca de 2 lb) ou mais. Verifique as duas de vez em quando com um peso de calibração.

### Pesar por ordem e assinalar cada uma

1. Confirme que tem quantidade suficiente de cada matéria-prima.
2. Ponha a máscara de proteção respiratória. Confirme que a balança está limpa e nivelada.
3. Ponha o recipiente vazio na balança e prima **tara**, que põe a leitura a zero para pesar só o que acrescentar.
4. Pese cada matéria-prima por sua vez, com a sua própria colher limpa, feche cada recipiente antes de abrir o seguinte e assinale cada matéria-prima logo que estiver dentro.

Derek Au pesa tudo numa só tigela, em montes separados, para que um erro possa ser retirado com a colher. Se pesar tudo num só balde sem tarar entre matérias-primas, o total acumulado do Glazecalc diz-lhe quanto deve marcar a balança depois de cada uma.

## Mixing and sieving {#mixing lang=en}

### How much water

Sources disagree. Derek Au starts thick, at 50 mL of water per 100 g of powder, and adds more later. Potterycrafts gives 65 mL per 100 g for one powder glaze. UT Austin uses equal weights of water and powder, and when Digitalfire put 20 kg of powder into 20 kg of water, it measured a specific gravity of 1.46.

Water is quick to add and slow to take out, so start low. Our estimate: begin with **about 70 to 80 mL per 100 g** (700 to 800 mL per kilogram, or about 11 to 12 US fl oz per pound). Slake, mix and sieve at that thickness, then add water a little at a time until the specific gravity is right. 1 mL of water weighs 1 g, so you can weigh it. If you overshoot, let the glaze settle, then sponge or pour clear water off the top.

### Tools and water

- **Propeller mixer.** Digitalfire calls a good one "essential". A corded drill with a mixing paddle does the job in a bucket. UT Austin runs it at least 4 to 5 minutes after the glaze looks mixed, and keeps the blade off the bucket, which it can scrape plastic from.
- **Blender.** It "works extremely well for small batches" (Digitalfire). Keep it for glaze only: it must never go back to the kitchen.
- **Whisk or stick.** Zakin's choice when there is no mixer.

Water varies too, and Digitalfire notes that it changes how a slurry behaves. Derek Au uses reverse-osmosis water because his tap water is hard. Whatever you use, note it.

### Step by step

1. Put on your respirator, and rubber gloves if your hands will go in. Zakin wears a mask from the start of weighing until the glaze is wet.
2. Measure about 70 to 80 mL of water per 100 g of powder into the bucket.
3. Add the weighed powder gently, from a low height. UT Austin adds powder to warm water; Zakin and Au add water to powder. We suggest powder into water, which puffs up less dust, except for a recipe with a lot of bentonite: stir its dry powders together first.
4. **Slake** it: let the powder soak without stirring. Digitalfire waits about 20 minutes. Powders with a gum or binder need to stand overnight.
5. Mix until there are no dry pockets or lumps.
6. Sieve it twice (see below).
7. Cover it and let it rest overnight, then mix again and check the bottom for a hard layer.
8. Measure the specific gravity, and add water a little at a time to reach your target. To learn your glaze's own dry SG, weigh the finished slurry too (see below).
9. Label the bucket, and write down what you did.
10. Clean up wet: mop the floor and wipe every surface, including the outside of the material containers.

### Sieving

A **sieve** is a mesh screen in a frame. Pushing glaze through it with a brush breaks up lumps that mixing leaves and catches particles that would fire as specks. The higher the **mesh** number, the finer the screen: 80 mesh has openings of about 0.18 mm, and 100 mesh about 0.15 mm.

Sources recommend different meshes. Zakin sieves twice through 50 or 80 mesh. Derek Au uses 120 mesh for most glazes, especially those with cobalt or iron: three passes through 80 mesh still left iron specks in one celadon, and one pass through 120 mesh cured it. He keeps 60 to 80 mesh for ash glazes and others with coarse materials. Potterycrafts, in the UK, suggests 60 to 80 mesh. A safe default:

Table: Which sieve to use
Label: Sieve mesh

| Glaze                                        | Sieve                      |
| -------------------------------------------- | -------------------------- |
| Most glazes                                  | Two passes through 80 mesh |
| Glazes with colorants such as cobalt or iron | 100 to 120 mesh            |
| Ash glazes, and others with coarse materials | 60 to 80 mesh              |

## Specific gravity {#specific-gravity lang=en}

**Specific gravity** (SG) tells you how much powder is in your slurry. It is the weight of a volume of glaze divided by the weight of the same volume of water. Water is 1.00, and a glaze at {{SG 1.45}} weighs 145 g per 100 mL. Mixing to a measured SG is how you get the same thickness, and the same coat, every time. It has no units, so it is the same in grams or ounces.

### Measure it by weighing 100 mL

1. Stir the glaze so nothing has settled.
2. Put a 100 mL **graduated cylinder** (a tall, marked measuring tube) or a 100 mL syringe on the scale, and tare it.
3. Fill it with glaze to exactly 100 mL, reading the mark at eye level.
4. Weigh it and divide the grams by 100: 145 g is SG 1.45.

Digitalfire also marks a cup at the level of 500 g of water, fills it to the mark with glaze, and divides the weight by 500; a bigger, fuller measure is more accurate. A **hydrometer**, a float read where it sits in the glaze, is quick but can misread thick or gelled glazes. UK hydrometers, such as Potclays', read in degrees Baumé (°Bé). By our arithmetic, SG = 145 ÷ (145 − °Bé), so 46 °Bé is about 1.46. Older UK books give a **pint weight**, the ounces in an imperial pint of glaze: divide it by 20, so 29 oz is about SG 1.45 (also our arithmetic).

### What to aim for

Sources disagree, most of all on brushing and spraying, where the UK supplier Potclays gives much higher figures (its own are "for guidance only"). Treat every number as a starting point. Digitalfire's core advice is to find the SG and gelling that work for each glaze, then repeat them and write them down.

Table: Specific gravity targets, where sources disagree
Label: Specific gravity targets

| Use      | Digitalfire and Glazy                                                                                                                 | Potclays (UK)                               | Safe starting point                                     |
| -------- | ------------------------------------------------------------------------------------------------------------------------------------- | ------------------------------------------- | ------------------------------------------------------- |
| Dipping  | {{SG 1.40}} (for a 5-second dip) to {{SG 1.50}} (for a 1-second dip); home-mixed glazes that are gelled do best at {{SG 1.43–1.45}}   | Clear {{SG 1.46–1.48}}; colored {{SG 1.61}} | {{SG 1.45}}; thin to {{SG 1.43}} and gel it if it drips |
| Brushing | {{SG 1.25}} (thin clear) to {{SG 1.55}} (dark detail)                                                                                 | {{SG 1.71–1.81}}                            | Follow the product; use CMC gum or a brushing medium    |
| Spraying | No figure; Hopper, writing for Ceramic Arts Network, says much thinner, with a deflocculant (an additive that makes a slurry runnier) | {{SG 1.71}}                                 | No reliable number; spray only in a spray booth         |

To check a dipping glaze by eye, AMACO dips for 5 seconds and looks for a coat about as thick as a US dime. Digitalfire fires tiles dipped for 5 seconds to check.

### Water for a target SG: our estimate

The table below is our own arithmetic, not a source's. It assumes the powder's particles have a density of 2.6 g per cm³, which is an assumption, not a measurement. Clay, soluble materials and gelling all change a real glaze, so use it to start, then measure. As a check, it predicts {{SG 1.44}} for equal weights of powder and water, close to Digitalfire's measured {{SG 1.46}}. It also shows that 70 to 80 mL per 100 g starts you above {{SG 1.50}}, thicker than you need.

Table: Water for a target specific gravity (our estimate)
Label: Water for a target specific gravity

| Target      | Per 100 g of powder |  Per kilogram |         Per pound |
| ----------- | ------------------: | ------------: | ----------------: |
| {{SG 1.40}} |        about 115 mL | about 1150 mL | about 18 US fl oz |
| {{SG 1.45}} |         about 98 mL |  about 980 mL | about 15 US fl oz |
| {{SG 1.50}} |         about 85 mL |  about 850 mL | about 13 US fl oz |
| {{SG 1.60}} |         about 64 mL |  about 640 mL | about 10 US fl oz |

### Find your own glaze's dry SG while you mix

The 2.6 above is a guess. Your own glaze's figure, the density of its dry powder, can be worked out from three numbers you can take while mixing. With it, you can work out from the SG how much powder is in any bucket of that glaze later, and the water for the next batch. Our arithmetic, not a source's:

1. Write down the weight of dry powder in the batch: the recipe's total.
2. Weigh the empty bucket before you start, or mark its weight on it.
3. Mix, sieve and bring the glaze to its SG as usual. Push everything through the sieve and rinse it into the bucket, so no powder is left out.
4. Weigh the full bucket and take off the bucket's weight. That is the slurry's weight.
5. Measure the SG.

Then:

- **Water** = slurry weight − powder weight.
- **Slurry volume** in mL = slurry weight in grams ÷ SG.
- **Powder volume** = slurry volume − water (1 g of water is 1 mL).
- **Dry SG** = powder weight ÷ powder volume.

For example: 1000 g of powder makes 1980 g of slurry at {{SG 1.45}}. The water is 980 g, the slurry is 1980 ÷ 1.45 = about 1366 mL, the powder takes up 1366 − 980 = 386 mL, and the dry SG is 1000 ÷ 386 = about 2.59.

Weigh the whole slurry at the end, not the water as you pour it, so water that evaporates or splashes out doesn't count. Small errors grow here: an SG reading off by 0.01 moves the answer by about 2 to 4%, more for a thinner glaze. Use a batch of 1 kg or more, an accurate scale, and the 500 g cup method above for the SG. Most of the common materials are between about 2.5 and 2.9, so a figure far outside that, in a glaze without much zircon or lead, probably means a measuring mistake. Write the figure on the recipe.

### Epsom salts, CMC gum and bentonite

**Epsom salts** make a glaze gel slightly when it stands still and flow again when it is stirred. This is called **flocculating** it, and a glaze that behaves this way is **thixotropic**: it goes on more evenly, drips less and settles less. Digitalfire suggests starting at about 2 g per gallon once the SG is right (roughly 0.5 g per liter, our conversion) and tuning the amount each time you mix, since no recipe should fix the dose. We suggest dissolving it in a little hot water first. In a Digitalfire example, a glaze at {{SG 1.45}} dripped, so water brought it down to {{SG 1.43}} and Epsom salts gelled it back to creamy, and it went on evenly. A rough check: stir, stop and watch. A gelled glaze moves on for about 2 or 3 seconds, then stops and springs back a little.

**CMC gum** (carboxymethyl cellulose) makes a slurry stickier and slower to dry, and leaves a harder coat that holds to the pot. It matters most for brushing glazes and glazes high in frit. Digitalfire's example blends 3.75 g into 1000 g of slurry, and it has to go in with a blender. A glaze with CMC will not gel with Epsom salts, and since microbes feed on the gum, it can change in the bucket and start to smell.

**Bentonite**, a very fine clay, helps hold the other particles in suspension. Dipping glazes usually rely on 15 to 25% raw clay for this. For a recipe short of clay, about 1 to 3% bentonite helps; Digitalfire says a glaze with more than 15% clay should not need bentonite at more than 1% of the dry glaze's weight.

## Test tiles and line blends {#testing lang=en}

### Start small

Derek Au works up in three steps: a 50 or 100 g test, a 1 to 2 kg trial if it works, then a 5 to 10 kg studio batch. By our estimate, a 100 g test at {{SG 1.45}} makes about 135 mL (about 4½ US fl oz) of slurry, enough to dip a few small tiles in a narrow cup.

### Test on your own clay

A glaze can look quite different on another clay or in another kiln: Clay Art Center tested each of its reformulated glazes on four clay bodies, at cone 6 and at cone 10. Potclays' beginner's guide to glaze testing suggests:

- 6 to 10 **test tiles** (small pieces for trying a glaze) of the clay you will actually use, noting whether they are bisqued or bone-dry
- one change at a time
- a single dip and a double dip, to see the glaze thin and thick
- every tile in the same kiln load
- a mark on each tile before firing, with a stamp, carving or underglaze pencil. Fired tiles look alike, and a mark made before firing lasts through the kiln, so you can always tell which recipe each tile is.

We suggest tiles that stand upright, since a flat tile hides how far a glaze runs, with a textured band to show how the glaze breaks over edges, and a bare foot. Set each on a small dish or a scrap of bisque, or on a kiln-washed shelf, to catch drips. Put a **witness cone**, a small ceramic cone that bends when it has had enough heat, near the tiles to show what they received; the [firing guide](/guides/firing) explains cones. Give each tile a short code, and write it against the recipe in your records. Willers, writing for Ceramic Arts Network, uses numbers and letters, and writes the system itself in the front of the notebook.

### Line blends

A **line blend** is a row of tests that steps evenly from one mix to another: from one glaze to a second, or from a base glaze to the same glaze with more colorant. Derek Au, for example, steps iron oxide through a clear base in 1% increments. A volumetric method associated with Ian Currie saves time, because you mix only the two ends:

1. Mix the two end glazes, A and B, as batches of the same size, and sieve both.
2. Add water to the one with less volume until both have exactly the same wet volume.
3. Stir both, then draw each mix with a syringe into its own numbered cup.
4. Stir each cup and dip a tile.

In our worked example, A is 100 g of a clear base, and B is the same with 4 g of red iron oxide added (a 4% addition). Each milliliter of B holds the same share of base as a milliliter of A, plus its iron, so the cups step from no iron to 4% in 1% steps. Each end gives 100 mL to the blend, which a 100 g batch covers by our estimate.

Table: A five-step iron line blend, 40 mL per cup (our worked example)
Label: Line blend example

| Cup | Clear base (A) | Base with 4% iron (B) | Iron oxide, % of base |
| --- | -------------: | --------------------: | --------------------: |
| 1   |          40 mL |                  0 mL |                     0 |
| 2   |          30 mL |                 10 mL |                     1 |
| 3   |          20 mL |                 20 mL |                     2 |
| 4   |          10 mL |                 30 mL |                     3 |
| 5   |           0 mL |                 40 mL |                     4 |

The method needs careful arithmetic, well-mixed ends of even SG, and an accurate scale. Derek Au also blends by weight instead of volume. A **triaxial blend** does the same with three ends, laid out on a triangle.

> [!NOTE]
> When a step looks promising, **Save as a copy** on the [recipe page](/recipe) keeps it as a recipe of its own and leaves the original as it was.

## Keeping records {#records lang=en}

Willers puts the goal well: "enough information to be able to repeat, or avoid, the results you discovered". Write down what you plan to test before you start, and the results when you unload. Potclays adds the application, thickness, clay body and full firing, including ramps, holds and cooling. A **ramp** is a rate of heating or cooling, such as {{60 °C; 108 °F}} an hour, and a **hold** keeps the kiln at one temperature for a set time. Note lot numbers, the water you used and any substitution: Clay Art Center's feldspar swap meant adjusting about half its glazes.

Table: What to record for each glaze batch (our template)
Label: Record template

| Part        | What to write down                                                                                                                                                                                                                      |
| ----------- | --------------------------------------------------------------------------------------------------------------------------------------------------------------------------------------------------------------------------------------- |
| Recipe      | The recipe and its version; material brands and lot numbers; any substitutions                                                                                                                                                          |
| Mixing      | Date; batch size; water added, and its type (tap, reverse osmosis or distilled); SG after mixing and final SG; the weight of the finished slurry, for its dry SG; Epsom salts, CMC and bentonite added; sieve mesh and number of passes |
| Application | Clay body; bisque cone; dipping, brushing or pouring; dip time or number of coats; dry thickness                                                                                                                                        |
| Firing      | Kiln and shelf position; the firing schedule, with its ramps, holds and cooling; atmosphere (oxidation or reduction); what the witness cone showed, not only what the kiln was set to                                                   |
| Result      | Surface and color; any running, crazing or pinholes; photos of the front, back and side; the tile code                                                                                                                                  |

> [!NOTE]
> In Glazecalc, a saved [recipe](/recipe) holds the recipe itself. A [firing log](/firing) records each firing: the kiln, the date, times, temperatures, cones and notes. [Notes](/notes) hold everything else, such as the batch record above and what each tile showed.

## Fontes {#sources}

- [Glazy: Raw materials](https://help.glazy.org/concepts/materials)
- [Glazy: Specific gravity](https://help.glazy.org/testing/specific-gravity)
- [Digitalfire: Specific gravity](https://digitalfire.com/glossary/specific+gravity)
- [Digitalfire: Epsom salts](https://digitalfire.com/material/epsom+salts)
- [Digitalfire: CMC gum](https://digitalfire.com/material/cmc%2Bgum)
- [Digitalfire: Dipping glaze](https://digitalfire.com/glossary/dipping+glaze)
- [Digitalfire: Bentonite](https://digitalfire.com/material/bentonite)
- [Digitalfire: Water solubility](https://digitalfire.com/glossary/water+solubility)
- [Digitalfire: Gerstley Borate](https://digitalfire.com/material/gerstley+borate)
- [Digitalfire: Mahavir potash feldspar](https://digitalfire.com/material/mahavir+potash+feldspar)
- [Digitalfire: Flint](https://digitalfire.com/material/flint)
- [Clay Art Center: The end of an era, the extinction of Custer feldspar](https://www.clayartcenter.org/clay-art-center-blog/2025/4/the-end-of-an-era-the-extinction-of-custer-feldspar)
- [Berkeley Potters Studio: What the flux, novembro de 2023](https://www.berkeleypottersstudio.com/what-the-flux-nov-2023)
- [New Mexico Clay: Gerstley Borate Original](https://nmclay.com/gerstley-borate-original)
- [Ceramic Arts Network: Glaze chemistry 101, a quick course on mixing ceramic glazes (Zakin)](https://ceramicartsnetwork.org/daily/article/Glaze-Chemistry-101-A-Quick-Course-on-Mixing-Ceramic-Glazes)
- [Ceramic Arts Network: How to keep good records when testing ceramic glazes (Willers)](<https://ceramicartsnetwork.org/daily/article/how-to-keep-good-records-when-testing-ceramic-glazes-(and-improve-your-results!)>)
- [Ceramic Arts Network: 8 ways to apply glaze (Hopper)](https://ceramicartsnetwork.org/pottery-making-illustrated/pottery-making-illustrated-article/8-Ways-to-Apply-Glaze)
- [Derek Au: Mixing test glazes](https://www.derekau.net/blog/2016/02/24/mixing-test-glazes)
- [Derek Au: Digital scales for weighing glazes](https://derekau.net/blog/digital-scales-for-weighing-glazes/)
- [Derek Au: Triaxial testing](https://derekau.net/blog/triaxial-testing/)
- [Wiki de cerâmica da UT Austin: How to mix glazes](https://cloud.wikis.utexas.edu/wiki/display/ceramics/How+To+Mix+Glazes)
- [Potclays: The beginner's guide to glaze testing](https://www.potclays.co.uk/the-beginners-guide-to-glaze-testing/)
- [Potclays: Glaze hydrometer](https://www.potclays.co.uk/glaze-hydrometer)
- [Potterycrafts: Nordic Blue Mist powder glaze](https://potterycrafts.co.uk/products/potterycrafts-nordic-blue-mist-powder-glaze)
- [HSE: Glaze and colour preparation (CR1)](https://www.hse.gov.uk/PUBNS/guidance/cr1.pdf)
- [Valentine Clays: Flint technical data sheet](https://valentineclays.co.uk/cdn/shop/files/Flint_Damp_Dry_Technical_Data_Sheet.pdf)
- [Fórum Ceramic Arts Daily: Ian Currie test tiles](https://community.ceramicartsdaily.org/topic/7974-ian-currie-test-tiles-forums/page/16/)
