Repository: AaronFilson/glazecalc

# Glazecalc

**Free glaze chemistry for potters.** Enter a glaze recipe and see its unity molecular formula
(UMF): the fluxes, alumina and silica it becomes in the kiln, and their ratio. Keep your recipes,
materials, colorants, firing logs and notes together in one private notebook.

**[glazecalcapp.com](https://glazecalcapp.com)**: try it without an account. A free, non-commercial project by
Aaron Filson, in 57 languages, and usable from AI assistants through its MCP server.
<table>
  <tr>

## At a glance

For anyone reading the code; the [highlights](#highlights) below give the details.

- **Stack:** Angular 22 (standalone components, signals, zoneless), TypeScript on Node 24 with Express

File: client/public/i18n/guides/making-a-glaze/sw.md
---
title: Jinsi ya kutengeneza glaze
lead: Jinsi ya kununua, kuhifadhi, kupima na kuchanganya glaze, kupata unene unaofaa, kuijaribu kwenye udongo wako mwenyewe, na kuandika vya kutosha ili uweze kuitengeneza tena.
---

## Kabla ya kuanza {#before-you-start}

Kutengeneza **glaze**{{en: glaze}} (rangi ya kioo) ni kupima **malighafi** za unga (madini yaliyosagwa, udongo na **frit**, ambazo ni kioo kilichotengenezwa kiwandani na kusagwa kuwa unga) kulingana na kichocheo, kisha kuzichanganya na maji kuwa **tope**{{en: slurry}}, yaani kimiminika kizito cha unga ulioshikiliwa ndani ya maji. Baada ya hapo unaichuja, unarekebisha unene wake, na unaijaribu kwenye udongo wako mwenyewe kabla ya kuiamini kwenye chungu. Kila nambari katika mwongozo huu ni mahali pa kuanzia: maji, unene na chujio vinavyofaa glaze yako ni vile ambavyo majaribio yako yanaonyesha, kwa hiyo andika unachofanya na unachopata.

### Unachohitaji

- **Mizani** inayosoma hadi 0.01 g kwa majaribio na vitia rangi, na nyingine kubwa zaidi kwa makundi ya kilo.
- **Vyombo vyenye mifuniko**: vifupi kwa malighafi kavu, ndoo kwa glaze. Derek Au huhifadhi glaze za majaribio kwenye vyombo vya supu vyenye mifuniko.
- **Kijiko safi cha kuchotea kwa kila malighafi**, ili unga mmoja usibebwe kwenda mwingine.
- **Kifaa cha kuchanganya**: drili yenye kiwiko cha kuchanganya, au kwa majaribio madogo blenda inayotumiwa kwa glaze tu. Kimiaji kitatosha kama huna kingine.
- **Vichujio**, vinavyouzwa Uingereza kama vichujio na **lawns**: mesh 80, pamoja na mesh 100 au 120 kwa glaze zenye vitia rangi.
- **Silinda ya kupimia ya 100 mL au sirinji**, kwa kupima uzito linganishi.
- **Lebo, kalamu isiyoyeyuka kwa maji na daftari**, au [madokezo](/notes) na [kumbukumbu za kuchoma](/firing) za Glazecalc.
- **Vigae vya majaribio** vilivyotengenezwa kwa udongo utakaoupaka glaze.
- **Barakoa ya kupumua, glavu za mpira, sifongo na kitambaa cha kudeki.**

> [!WARNING]
> **Unga mkavu wa glaze ni hatari ya vumbi.** Silika fuwele inaweza kuwa 10 hadi 60% ya glaze kavu, na Health and Safety Executive (HSE) ya Uingereza inaonya kwamba vumbi lake haliwezi kuonekana kwenye mwanga wa kawaida. Chota taratibu kutoka urefu mdogo, weka mifuniko, lowesha unga haraka iwezekanavyo, na safisha kwa unyevu, kamwe si kwa ufagio. Vaa barakoa ya kupumua inayokutosha vizuri wakati unga bado ni mkavu (N95 au P100 Marekani, FFP2 au FFP3 Uingereza na Umoja wa Ulaya, P2 au P3 Australia na New Zealand). [Mwongozo wa Kuchanganya kwa usalama na hewa safi](/guides/safe-mixing) unaeleza vumbi, barakoa za kupumua na usafishaji kwa kina.

## Kununua malighafi {#buying-materials}

### Mahali pa kununua

Wafinyanzi hununua kutoka kwa wauzaji wa vifaa vya kauri, wanaouza udongo, malighafi za glaze na zana. Jedwali linaonyesha baadhi ya wauzaji wa nchi yako, kila mmoja ukikaguliwa kwenye tovuti ya duka lenyewe, na unaweza kuchagua nchi au eneo jingine kuona maduka yake. Bidhaa zinabadilika, kwa hiyo angalia kabla ya kuagiza. Wazalishaji wakubwa kama Sibelco na Imerys huuzia viwanda; wafinyanzi hununua malighafi zao kupitia maduka kama haya. Tovuti ya marejeo ya kauri Digitalfire ina orodha ya maduka ya wasambazaji kwa maeneo mengine.

::shops

### Kiasi cha kununua

Gunia la kawaida ni **50 lb (22.7 kg)** Marekani na **25 kg (55 lb)** kwingineko, kwa hiyo hizo mbili zinakaribiana sana. Wauzaji wengi pia huuza pakiti za 1, 2.5 au 5 kg (takriban 2.2, 5.5 au 11 lb) kwa majaribio. Glazy, hifadhidata huria ya vichocheo, inashauri kununua malighafi unazotumia mara kwa mara (feldspar, silika, kaolini, whiting, na frit kwa moto wa kati) kwa magunia kamili, ambayo mara nyingi ni nafuu kwa 20 hadi 30%. Nunua **vitia rangi**, yaani oksidi za metali na stain zinazotia glaze rangi, kwa kiasi kidogo: nyingi hutumika kwa chini ya 5%. Orodha za ununuzi za mfano za Glazy zilifikia takriban $515 kwa moto wa kati na $397 kwa moto mkali, kwa bei za Marekani.

### Seti ya kuanzia

Orodha kuu ya Glazy kwa joto lolote ni silika, kaolini, feldspar, whiting, oksidi ya zinki, na dolomaiti au talc. Glaze nyingi za moto wa kati (koni 5 hadi 6) pia zinahitaji boroni, kwa kawaida kutoka kwa frit, ambayo Glazy inaiita “thabiti na inayoyeyuka kidogo kuliko borate ghafi”. Seti iliyo hapa chini ni pendekezo letu, lililotokana na orodha ya Glazy na orodha moja ya jukwaani. [Mwongozo wa Misingi ya glaze](/guides/glazing-basics) unaeleza kila malighafi hufanya nini.

Table: Seti ya kuanzia ya malighafi (pendekezo letu)
Label: Seti ya kuanzia

| Malighafi                                    | Cha kununua                                                                                              |
| -------------------------------------------- | -------------------------------------------------------------------------------------------------------- |
| Silika (pia huitwa flint; tazama hapa chini) | Mesh 325, daraja laini zaidi ambalo Glazy inapendelea kwa glaze                                          |
| Kaolini (china clay Uingereza)               | EPK Marekani; Grolleg au china clay nyingine Uingereza; NZ kaolin New Zealand                            |
| Potash feldspar                              | Yoyote inayopatikana sasa mahali ulipo, kama Mahavir Marekani                                            |
| Nepheline syenite                            | Yoyote; Glazy inasema nguvu yake ya kuyeyusha ni kubwa zaidi, mara nyingi hutumika moto mdogo na wa kati |
| Whiting                                      | Yoyote                                                                                                   |
| Talc                                         | Daraja lolote lisilo na asbesto; angalia SDS yake (tazama Kuchanganya kwa usalama)                       |
| Frit ya boroni, kwa moto wa kati             | Ferro 3134, 3124 au 3195; Uingereza, Potterycrafts P3124 au P3195                                        |
| Bentoniti na vitia rangi                     | Kiasi kidogo                                                                                             |

### Karatasi za data na karatasi za data za usalama

Omba hati mbili kwa kila malighafi. **Karatasi ya data ya kiufundi** (TDS) inatoa **uchambuzi wake wa kemikali**: sehemu ya kila oksidi ndani ya unga, kwa uzito. Glazecalc hufanya kazi kwa kutumia hizi, na unaweza kuongeza malighafi kutoka kwa uchambuzi wa muuzaji kwenye [ukurasa wa Malighafi](/material). **Karatasi ya data ya usalama** (SDS) inaeleza jinsi ya kushughulikia unga ghafi. Hifadhi kila SDS, na uisome kabla ya kuchanganya.

Uchambuzi ni wastani, si ahadi. Valentine Clays huchapisha “THAMANI ZA WASTANI. HIZI HAZIWAKILISHI MAELEZO YA KIUFUNDI” kwenye karatasi yake ya data ya flint, na uchambuzi wa Glazy wa feldspar ya Custer wa miaka tofauti unatofautiana kutoka takriban 68.5% hadi 72.4% ya silika. Tunapendekeza uandike **nambari ya lot** ya kila gunia (msimbo wake wa kundi) kwenye kumbukumbu zako, ili ujue kama mabadiliko kwenye glaze unayoiamini yalitokana na malighafi.

HSE inaonya kwamba silika fuwele “inaweza kuandikwa kimakosa kama 'silika isiyo na fuwele' (amorphous silica)”. Na SDS inahusu unga, si chungu: haisemi lolote kuhusu kama glaze iliyochomwa ni salama kwa chakula. Ni jaribio la maabara la kuvuja kwa madini kwenye chungu kilichochomwa pekee ndilo linaloweza kuonyesha hilo.

### Majina hubadilika, kwa hiyo nunua kwa kemia

Majina ya chapa huja na kuondoka migodi inapofungwa. Feldspar ya Custer, iliyochimbwa South Dakota kwa zaidi ya miaka 75, iliisha mwishoni mwa 2023. Clay Art Center ilipohamia G-200 AU na Mahavir, takriban nusu ya glaze zake zilihitaji kurekebishwa. G-200 na G-200 HP zimeisha pia, na Laguna sasa huagiza Mahavir, ambayo kemia yake iko karibu na G-200.

**Gerstley Borate**, madini asilia ya boroni yaliyomo kwenye vichocheo vingi vya zamani, imekuwa adimu tangu mgodi wake ulipofungwa mwaka 2000, ingawa New Mexico Clay iliripoti Novemba 2025 kwamba Laguna ilikuwa ikisambaza “Gerstley Borate Original”. Vyanzo havikubaliani kuhusu **Gillespie Borate** kama mbadala. Mtengenezaji wake anaiuza kama pauni kwa pauni. Berkeley Potters Studio inasema “si mbadala wa moja kwa moja”, na Digitalfire iligundua kwamba ilibadilisha rangi ya glaze. Njia salama ni kulinganisha hizo mbili kwa oksidi zake, kisha kujaribu.

Majina ya kikanda pia hutofautiana. Amerika Kaskazini, **flint**, quartz na silika humaanisha silika ileile iliyosagwa, na Digitalfire inasema huenda usipate unga halisi wa flint kutoka kwa wauzaji. Uingereza, flint ni bidhaa yake yenyewe: ya Valentine ni silika iliyochomwa (calcined, yaani iliyopashwa moto). Zote mbili ni silika safi karibu kabisa, kwa hiyo tunatarajia ziwe karibu, lakini angalia uchambuzi. Kwa kaolini, Glazy inasema kubadilisha moja kwa moja, kama EPK kwa china clay, “mara nyingi hufanya kazi vizuri kabisa, hasa kiasi kinapokuwa \<10%”.

Vichocheo vingi hutaja malighafi zinazouzwa nchi moja na si nyingine. Jedwali lililo hapa chini linachukua kila malighafi ya maktaba ya Glazecalc isiyouzwa mahali unaponunua, na kupata iliyo karibu zaidi ya aina yake inayouzwa, kwa uchambuzi wake. Nambari ni umbali kati ya hizo mbili: gramu ambazo oksidi zao zilizochomwa zinatofautiana, kwa kila 100 g za malighafi, zikijumlishwa kwa kila oksidi. Ndani ya takriban 15 g, moja inaweza kwa kawaida kuchukua nafasi ya nyingine kwenye jaribio la kwanza. Majina yana misimbo ya watengenezaji na maduka yenyewe, kwa hiyo unaweza kuyaomba kwa jina.

::local-equivalents

> [!NOTE]
> Glazecalc hulinganisha malighafi kwa kile zinachoongeza kwenye glaze iliyochomwa, si kwa jina. [Kichocheo](/recipe) chenye malighafi isiyotengenezwa tena kinaeleza kinachotumika sasa. **Pendekeza viasi na ulinganishe** hukokotoa upya viasi vya mbadala, na **Linganisha na nilivyo navyo** hutengeneza kichocheo tena kutoka kwa malighafi ulizonazo kwenye rafu. Zote mbili zinalinganisha oksidi zilizochomwa pekee, kwa hiyo jaribu kundi dogo kwanza.

## Kuhifadhi malighafi na glaze {#storing}

### Malighafi kavu

Weka unga ukiwa mkavu, kwenye vyombo vyenye mifuniko vinavyobaki vimefungwa usipochota; Glazy inashauri vile visivyopitisha hewa. Chagua vyombo vifupi badala ya mapipa marefu: HSE inabainisha kwamba pipa refu hukufanya uinamie ndani, na vumbi lina umbali zaidi wa kuanguka. Viweke kwenye rafu, ili uweze kudeki chini yake. Soda ash na Cornish stone hunyonya unyevu kutoka hewani. Mfinyanzi mmoja wa jukwaani huzikausha kwenye bapa la kuokea kwa takriban {{50 °C; 122 °F}}, na anaonya kwamba ndoo nyembamba za rangi zinaweza kupasuka kwenye gereji inayoganda barafu. Tunapendekeza kuweka malighafi zinazoyeyuka majini (soda ash, borax, lithiamu kaboneti, na borate ghafi kama Gerstley Borate) kwenye vyombo visivyopitisha hewa na ndani ya nyumba.

### Glaze zilizochanganywa

Glaze iliyo ndani ya ndoo huendelea kubadilika. Malighafi zinazoyeyuka kidogo (nepheline syenite, lithiamu kaboneti, Gerstley Borate, colemanite, strontiamu kaboneti, na frit kwa ujumla) hubadilisha jinsi inavyotiririka kadiri muda unavyopita na zinaweza kukuza fuwele ndogo, zaidi kwenye chumba chenye joto. Gerstley Borate hufanya tope ligande kama jeli, “hata kwa asilimia ndogo”. Maji ya kahawia juu ya glaze iliyotuama ni chuma kilichoyeyuka: yamwage na uweke maji safi. Tarajia pia:

- **Hard-panning**: glaze iliyochanganywa nzito kiasi cha kutohitaji viongezi mara nyingi hutuama na kuwa tabaka gumu. Kuipunguzia unene na kuifanya igande kama jeli husaidia (tazama Uzito linganishi).
- **Harufu**, kutokana na vijidudu vinavyokula gundi kama CMC. Glaze yenye harufu bado inaweza kutumika ikipakika vizuri.
- **Kuganda barafu**: zuia ndoo zisigande. Ndoo iliyoganda iyeyushe kwenye joto la chumba, na ikague kama ina nyufa.

Usimimine glaze iliyotumika kurudi kwenye ndoo ya akiba, wala usichovye brashi ndani yake. Kabla ya kutumia glaze iliyohifadhiwa, ikoroge, pima uzito wake linganishi tena, na uichuje ikiwa ina madonge au fuwele.

### Lebo

Weka lebo kwenye kila ndoo kwa kalamu isiyoyeyuka kwa maji. Zakin, akiandikia Ceramic Arts Network, anatoa jina la glaze, kichocheo chake kamili pamoja na vitia rangi, koni, tarehe na, kwenye karakana ya pamoja, herufi za kwanza za jina lako. Tunapendekeza uongeze uzito linganishi lengwa na chumvi yoyote ya Epsom au CMC. UT Austin pia hutumia rangi kutambua: ndoo za rangi ya machungwa kwa moto mdogo, nyeupe kwa moto wa kati. Glaze isiyo na lebo ichukulie kama inayoweza kuwa na madini ya risasi (lead, Pb), na usiitumie kwenye vyungu vya chakula.

## Kupima {#weighing}

### Asilimia na makundi

Kichocheo hutoa kila malighafi kama asilimia ya uzito mkavu. Malighafi kuu kwa kawaida hujumlisha 100, na vitia rangi mara nyingi huongezwa juu yake. Ili kutengeneza **kundi**, kiasi unachochanganya kwa wakati mmoja, zidisha kila nambari kwa ukubwa wa kundi ukigawanywa na 100. Kwa 5000 g, UT Austin huzidisha kwa 50, kwa hiyo malighafi ya 4% inakuwa 200 g.

> [!NOTE]
> Kwenye [ukurasa wa kichocheo](/recipe), **Pima kwa kundi** hufanya kuzidisha: weka 500 g, kwa mfano, na kila kiasi kinakuwa gramu za kupima, au pauni na aunsi ukizichagua chini ya Mipangilio. **Chapisha** inaweza kutoa orodha ya kundi tu, yenye jumla inayoendelea kwa kupima ndani ya ndoo moja na kisanduku cha kutiki kando ya kila malighafi.

### Chagua mizani kwa kiasi chako kidogo zaidi

**Ubora wa usomaji** wa mizani, hatua ndogo zaidi inayoonyesha, huzuia ni kiasi kidogo kiasi gani unaweza kukipima vizuri. Katika jaribio la 100 g, kitia rangi cha 0.5% ni 0.5 g. Mizani inayosoma hadi 0.1 g inaweza kukosea kwa 0.05 g, takriban 10% yake; kwa 0.15 g, kosa ni takriban theluthi moja. Hiyo ni hesabu yetu, lakini inaonyesha kwa nini vitia rangi vinahitaji mizani sahihi zaidi.

Ushauri unatofautiana kuhusu mizani sahihi kiasi gani unahitaji. Derek Au aligundua kwamba mizani ya dijitali ya bei nafuu ya 200 g haikuwa sahihi mfululizo. Anapendekeza mizani ya 200 g inayosoma hadi 0.01 g ukinunua moja tu, na anaichukulia mizani nzuri ya mihimili mitatu kuwa “ya kuaminika zaidi kwa mbali kuliko mizani ya dijitali ya bei nafuu”. Chaguo salama, kwa maoni yetu, ni 0.01 g kwa majaribio (50 hadi 200 g) na vitia rangi, na mizani ya kwenye benchi inayosoma hadi 0.1 g au 1 g kwa makundi ya 1 kg (takriban 2 lb) na zaidi. Zikague zote mbili mara kwa mara kwa kutumia uzani wa kupimia usahihi.

### Pima kwa mpangilio, na tiki kila moja

1. Hakikisha una malighafi za kutosha kila moja.
2. Vaa barakoa yako ya kupumua. Hakikisha mizani ni safi na iko sawa.
3. Weka chombo tupu kwenye mizani na ubonyeze **tare**, ambayo huweka usomaji kuwa sifuri ili upime tu unachoongeza.
4. Pima kila malighafi kwa zamu kwa kijiko chake safi, funga kila chombo kabla ya kufungua kinachofuata, na tiki kila malighafi mara tu inapokuwa ndani.

Derek Au hupima ndani ya bakuli moja kwa marundo tofauti, ili kosa liweze kuchotwa tena. Ukipima ndani ya ndoo moja bila kufanya tare kati ya malighafi, jumla inayoendelea ya Glazecalc inakuambia mizani inapaswa kusoma nini baada ya kila moja.

## Mixing and sieving {#mixing lang=en}

### How much water

Sources disagree. Derek Au starts thick, at 50 mL of water per 100 g of powder, and adds more later. Potterycrafts gives 65 mL per 100 g for one powder glaze. UT Austin uses equal weights of water and powder, and when Digitalfire put 20 kg of powder into 20 kg of water, it measured a specific gravity of 1.46.

Water is quick to add and slow to take out, so start low. Our estimate: begin with **about 70 to 80 mL per 100 g** (700 to 800 mL per kilogram, or about 11 to 12 US fl oz per pound). Slake, mix and sieve at that thickness, then add water a little at a time until the specific gravity is right. 1 mL of water weighs 1 g, so you can weigh it. If you overshoot, let the glaze settle, then sponge or pour clear water off the top.

### Tools and water

- **Propeller mixer.** Digitalfire calls a good one "essential". A corded drill with a mixing paddle does the job in a bucket. UT Austin runs it at least 4 to 5 minutes after the glaze looks mixed, and keeps the blade off the bucket, which it can scrape plastic from.
- **Blender.** It "works extremely well for small batches" (Digitalfire). Keep it for glaze only: it must never go back to the kitchen.
- **Whisk or stick.** Zakin's choice when there is no mixer.

Water varies too, and Digitalfire notes that it changes how a slurry behaves. Derek Au uses reverse-osmosis water because his tap water is hard. Whatever you use, note it.

### Step by step

1. Put on your respirator, and rubber gloves if your hands will go in. Zakin wears a mask from the start of weighing until the glaze is wet.
2. Measure about 70 to 80 mL of water per 100 g of powder into the bucket.
3. Add the weighed powder gently, from a low height. UT Austin adds powder to warm water; Zakin and Au add water to powder. We suggest powder into water, which puffs up less dust, except for a recipe with a lot of bentonite: stir its dry powders together first.
4. **Slake** it: let the powder soak without stirring. Digitalfire waits about 20 minutes. Powders with a gum or binder need to stand overnight.
5. Mix until there are no dry pockets or lumps.
6. Sieve it twice (see below).
7. Cover it and let it rest overnight, then mix again and check the bottom for a hard layer.
8. Measure the specific gravity, and add water a little at a time to reach your target. To learn your glaze's own dry SG, weigh the finished slurry too (see below).
9. Label the bucket, and write down what you did.
10. Clean up wet: mop the floor and wipe every surface, including the outside of the material containers.

### Sieving

A **sieve** is a mesh screen in a frame. Pushing glaze through it with a brush breaks up lumps that mixing leaves and catches particles that would fire as specks. The higher the **mesh** number, the finer the screen: 80 mesh has openings of about 0.18 mm, and 100 mesh about 0.15 mm.

Sources recommend different meshes. Zakin sieves twice through 50 or 80 mesh. Derek Au uses 120 mesh for most glazes, especially those with cobalt or iron: three passes through 80 mesh still left iron specks in one celadon, and one pass through 120 mesh cured it. He keeps 60 to 80 mesh for ash glazes and others with coarse materials. Potterycrafts, in the UK, suggests 60 to 80 mesh. A safe default:

Table: Which sieve to use
Label: Sieve mesh

| Glaze                                        | Sieve                      |
| -------------------------------------------- | -------------------------- |
| Most glazes                                  | Two passes through 80 mesh |
| Glazes with colorants such as cobalt or iron | 100 to 120 mesh            |
| Ash glazes, and others with coarse materials | 60 to 80 mesh              |

## Specific gravity {#specific-gravity lang=en}

**Specific gravity** (SG) tells you how much powder is in your slurry. It is the weight of a volume of glaze divided by the weight of the same volume of water. Water is 1.00, and a glaze at {{SG 1.45}} weighs 145 g per 100 mL. Mixing to a measured SG is how you get the same thickness, and the same coat, every time. It has no units, so it is the same in grams or ounces.

### Measure it by weighing 100 mL

1. Stir the glaze so nothing has settled.
2. Put a 100 mL **graduated cylinder** (a tall, marked measuring tube) or a 100 mL syringe on the scale, and tare it.
3. Fill it with glaze to exactly 100 mL, reading the mark at eye level.
4. Weigh it and divide the grams by 100: 145 g is SG 1.45.

Digitalfire also marks a cup at the level of 500 g of water, fills it to the mark with glaze, and divides the weight by 500; a bigger, fuller measure is more accurate. A **hydrometer**, a float read where it sits in the glaze, is quick but can misread thick or gelled glazes. UK hydrometers, such as Potclays', read in degrees Baumé (°Bé). By our arithmetic, SG = 145 ÷ (145 − °Bé), so 46 °Bé is about 1.46. Older UK books give a **pint weight**, the ounces in an imperial pint of glaze: divide it by 20, so 29 oz is about SG 1.45 (also our arithmetic).

### What to aim for

Sources disagree, most of all on brushing and spraying, where the UK supplier Potclays gives much higher figures (its own are "for guidance only"). Treat every number as a starting point. Digitalfire's core advice is to find the SG and gelling that work for each glaze, then repeat them and write them down.

Table: Specific gravity targets, where sources disagree
Label: Specific gravity targets

| Use      | Digitalfire and Glazy                                                                                                                 | Potclays (UK)                               | Safe starting point                                     |
| -------- | ------------------------------------------------------------------------------------------------------------------------------------- | ------------------------------------------- | ------------------------------------------------------- |
| Dipping  | {{SG 1.40}} (for a 5-second dip) to {{SG 1.50}} (for a 1-second dip); home-mixed glazes that are gelled do best at {{SG 1.43–1.45}}   | Clear {{SG 1.46–1.48}}; colored {{SG 1.61}} | {{SG 1.45}}; thin to {{SG 1.43}} and gel it if it drips |
| Brushing | {{SG 1.25}} (thin clear) to {{SG 1.55}} (dark detail)                                                                                 | {{SG 1.71–1.81}}                            | Follow the product; use CMC gum or a brushing medium    |
| Spraying | No figure; Hopper, writing for Ceramic Arts Network, says much thinner, with a deflocculant (an additive that makes a slurry runnier) | {{SG 1.71}}                                 | No reliable number; spray only in a spray booth         |

To check a dipping glaze by eye, AMACO dips for 5 seconds and looks for a coat about as thick as a US dime. Digitalfire fires tiles dipped for 5 seconds to check.

### Water for a target SG: our estimate

The table below is our own arithmetic, not a source's. It assumes the powder's particles have a density of 2.6 g per cm³, which is an assumption, not a measurement. Clay, soluble materials and gelling all change a real glaze, so use it to start, then measure. As a check, it predicts {{SG 1.44}} for equal weights of powder and water, close to Digitalfire's measured {{SG 1.46}}. It also shows that 70 to 80 mL per 100 g starts you above {{SG 1.50}}, thicker than you need.

Table: Water for a target specific gravity (our estimate)
Label: Water for a target specific gravity

| Target      | Per 100 g of powder |  Per kilogram |         Per pound |
| ----------- | ------------------: | ------------: | ----------------: |
| {{SG 1.40}} |        about 115 mL | about 1150 mL | about 18 US fl oz |
| {{SG 1.45}} |         about 98 mL |  about 980 mL | about 15 US fl oz |
| {{SG 1.50}} |         about 85 mL |  about 850 mL | about 13 US fl oz |
| {{SG 1.60}} |         about 64 mL |  about 640 mL | about 10 US fl oz |

### Find your own glaze's dry SG while you mix

The 2.6 above is a guess. Your own glaze's figure, the density of its dry powder, can be worked out from three numbers you can take while mixing. With it, you can work out from the SG how much powder is in any bucket of that glaze later, and the water for the next batch. Our arithmetic, not a source's:

1. Write down the weight of dry powder in the batch: the recipe's total.
2. Weigh the empty bucket before you start, or mark its weight on it.
3. Mix, sieve and bring the glaze to its SG as usual. Push everything through the sieve and rinse it into the bucket, so no powder is left out.
4. Weigh the full bucket and take off the bucket's weight. That is the slurry's weight.
5. Measure the SG.

Then:

- **Water** = slurry weight − powder weight.
- **Slurry volume** in mL = slurry weight in grams ÷ SG.
- **Powder volume** = slurry volume − water (1 g of water is 1 mL).
- **Dry SG** = powder weight ÷ powder volume.

For example: 1000 g of powder makes 1980 g of slurry at {{SG 1.45}}. The water is 980 g, the slurry is 1980 ÷ 1.45 = about 1366 mL, the powder takes up 1366 − 980 = 386 mL, and the dry SG is 1000 ÷ 386 = about 2.59.

Weigh the whole slurry at the end, not the water as you pour it, so water that evaporates or splashes out doesn't count. Small errors grow here: an SG reading off by 0.01 moves the answer by about 2 to 3%. Use a batch of 1 kg or more, an accurate scale, and the 500 g cup method above for the SG. Most of the common materials are between about 2.5 and 2.9, so a figure far outside that, in a glaze without much zircon or lead, probably means a measuring mistake. Write the figure on the recipe.

### Epsom salts, CMC gum and bentonite

**Epsom salts** make a glaze gel slightly when it stands still and flow again when it is stirred. This is called **flocculating** it, and a glaze that behaves this way is **thixotropic**: it goes on more evenly, drips less and settles less. Digitalfire suggests starting at about 2 g per gallon once the SG is right (roughly 0.5 g per liter, our conversion) and tuning the amount each time you mix, since no recipe should fix the dose. We suggest dissolving it in a little hot water first. In a Digitalfire example, a glaze at {{SG 1.45}} dripped, so water brought it down to {{SG 1.43}} and Epsom salts gelled it back to creamy, and it went on evenly. A rough check: stir, stop and watch. A gelled glaze moves on for about 2 or 3 seconds, then stops and springs back a little.

**CMC gum** (carboxymethyl cellulose) makes a slurry stickier and slower to dry, and leaves a harder coat that holds to the pot. It matters most for brushing glazes and glazes high in frit. Digitalfire's example blends 3.75 g into 1000 g of slurry, and it has to go in with a blender. A glaze with CMC will not gel with Epsom salts, and since microbes feed on the gum, it can change in the bucket and start to smell.

**Bentonite**, a very fine clay, helps hold the other particles in suspension. Dipping glazes usually rely on 15 to 25% raw clay for this. For a recipe short of clay, about 1 to 3% bentonite helps; Digitalfire says a glaze with more than 15% clay should not need bentonite at more than 1% of the dry glaze's weight.

## Test tiles and line blends {#testing lang=en}

### Start small

Derek Au works up in three steps: a 50 or 100 g test, a 1 to 2 kg trial if it works, then a 5 to 10 kg studio batch. By our estimate, a 100 g test at {{SG 1.45}} makes about 135 mL (about 4½ US fl oz) of slurry, enough to dip a few small tiles in a narrow cup.

### Test on your own clay

A glaze can look quite different on another clay or in another kiln: Clay Art Center tested each of its reformulated glazes on four clay bodies, at cone 6 and at cone 10. Potclays' beginner's guide to glaze testing suggests:

- 6 to 10 **test tiles** (small pieces for trying a glaze) of the clay you will actually use, noting whether they are bisqued or bone-dry
- one change at a time
- a single dip and a double dip, to see the glaze thin and thick
- every tile in the same kiln load
- a mark on each tile before firing, with a stamp, carving or underglaze pencil. Fired tiles look alike, and a mark made before firing lasts through the kiln, so you can always tell which recipe each tile is.

We suggest tiles that stand upright, since a flat tile hides how far a glaze runs, with a textured band to show how the glaze breaks over edges, and a bare foot. Set each on a small dish or a scrap of bisque, or on a kiln-washed shelf, to catch drips. Put a **witness cone**, a small ceramic cone that bends when it has had enough heat, near the tiles to show what they received; the [firing guide](/guides/firing) explains cones. Give each tile a short code, and write it against the recipe in your records. Willers, writing for Ceramic Arts Network, uses numbers and letters, and writes the system itself in the front of the notebook.

### Line blends

A **line blend** is a row of tests that steps evenly from one mix to another: from one glaze to a second, or from a base glaze to the same glaze with more colorant. Derek Au, for example, steps iron oxide through a clear base in 1% increments. A volumetric method associated with Ian Currie saves time, because you mix only the two ends:

1. Mix the two end glazes, A and B, as batches of the same size, and sieve both.
2. Add water to the one with less volume until both have exactly the same wet volume.
3. Stir both, then draw each mix with a syringe into its own numbered cup.
4. Stir each cup and dip a tile.

In our worked example, A is 100 g of a clear base, and B is the same with 4 g of red iron oxide added (a 4% addition). Each milliliter of B holds the same share of base as a milliliter of A, plus its iron, so the cups step from no iron to 4% in 1% steps. Each end gives 100 mL to the blend, which a 100 g batch covers by our estimate.

Table: A five-step iron line blend, 40 mL per cup (our worked example)
Label: Line blend example

| Cup | Clear base (A) | Base with 4% iron (B) | Iron oxide, % of base |
| --- | -------------: | --------------------: | --------------------: |
| 1   |          40 mL |                  0 mL |                     0 |
| 2   |          30 mL |                 10 mL |                     1 |
| 3   |          20 mL |                 20 mL |                     2 |
| 4   |          10 mL |                 30 mL |                     3 |
| 5   |           0 mL |                 40 mL |                     4 |

The method needs careful arithmetic, well-mixed ends of even SG, and an accurate scale. Derek Au also blends by weight instead of volume. A **triaxial blend** does the same with three ends, laid out on a triangle.

> [!NOTE]
> When a step looks promising, **Save as a copy** on the [recipe page](/recipe) keeps it as a recipe of its own and leaves the original as it was.

## Keeping records {#records lang=en}

Willers puts the goal well: "enough information to be able to repeat, or avoid, the results you discovered". Write down what you plan to test before you start, and the results when you unload. Potclays adds the application, thickness, clay body and full firing, including ramps, holds and cooling. A **ramp** is a rate of heating or cooling, such as {{60 °C; 108 °F}} an hour, and a **hold** keeps the kiln at one temperature for a set time. Note lot numbers, the water you used and any substitution: Clay Art Center's feldspar swap meant adjusting about half its glazes.

Table: What to record for each glaze batch (our template)
Label: Record template

| Part        | What to write down                                                                                                                                                                                                                      |
| ----------- | --------------------------------------------------------------------------------------------------------------------------------------------------------------------------------------------------------------------------------------- |
| Recipe      | The recipe and its version; material brands and lot numbers; any substitutions                                                                                                                                                          |
| Mixing      | Date; batch size; water added, and its type (tap, reverse osmosis or distilled); SG after mixing and final SG; the weight of the finished slurry, for its dry SG; Epsom salts, CMC and bentonite added; sieve mesh and number of passes |
| Application | Clay body; bisque cone; dipping, brushing or pouring; dip time or number of coats; dry thickness                                                                                                                                        |
| Firing      | Kiln and shelf position; the firing schedule, with its ramps, holds and cooling; atmosphere (oxidation or reduction); what the witness cone showed, not only what the kiln was set to                                                   |
| Result      | Surface and color; any running, crazing or pinholes; photos of the front, back and side; the tile code                                                                                                                                  |

> [!NOTE]
> In Glazecalc, a saved [recipe](/recipe) holds the recipe itself. A [firing log](/firing) records each firing: the kiln, the date, times, temperatures, cones and notes. [Notes](/notes) hold everything else, such as the batch record above and what each tile showed.

## Vyanzo {#sources}

- [Glazy: Raw materials](https://help.glazy.org/concepts/materials)
- [Glazy: Specific gravity](https://help.glazy.org/testing/specific-gravity)
- [Digitalfire: Specific gravity](https://digitalfire.com/glossary/specific+gravity)
- [Digitalfire: Epsom salts](https://digitalfire.com/material/epsom+salts)
- [Digitalfire: CMC gum](https://digitalfire.com/material/cmc%2Bgum)
- [Digitalfire: Dipping glaze](https://digitalfire.com/glossary/dipping+glaze)
- [Digitalfire: Bentonite](https://digitalfire.com/material/bentonite)
- [Digitalfire: Water solubility](https://digitalfire.com/glossary/water+solubility)
- [Digitalfire: Gerstley Borate](https://digitalfire.com/material/gerstley+borate)
- [Digitalfire: Mahavir potash feldspar](https://digitalfire.com/material/mahavir+potash+feldspar)
- [Digitalfire: Flint](https://digitalfire.com/material/flint)
- [Clay Art Center: The end of an era, the extinction of Custer feldspar](https://www.clayartcenter.org/clay-art-center-blog/2025/4/the-end-of-an-era-the-extinction-of-custer-feldspar)
- [Berkeley Potters Studio: What the flux, November 2023](https://www.berkeleypottersstudio.com/what-the-flux-nov-2023)
- [New Mexico Clay: Gerstley Borate Original](https://nmclay.com/gerstley-borate-original)
- [Ceramic Arts Network: Glaze chemistry 101, a quick course on mixing ceramic glazes (Zakin)](https://ceramicartsnetwork.org/daily/article/Glaze-Chemistry-101-A-Quick-Course-on-Mixing-Ceramic-Glazes)
- [Ceramic Arts Network: How to keep good records when testing ceramic glazes (Willers)](<https://ceramicartsnetwork.org/daily/article/how-to-keep-good-records-when-testing-ceramic-glazes-(and-improve-your-results!)>)
- [Ceramic Arts Network: 8 ways to apply glaze (Hopper)](https://ceramicartsnetwork.org/pottery-making-illustrated/pottery-making-illustrated-article/8-Ways-to-Apply-Glaze)
- [Derek Au: Mixing test glazes](https://www.derekau.net/blog/2016/02/24/mixing-test-glazes)
- [Derek Au: Digital scales for weighing glazes](https://derekau.net/blog/digital-scales-for-weighing-glazes/)
- [Derek Au: Triaxial testing](https://derekau.net/blog/triaxial-testing/)
- [UT Austin ceramics wiki: How to mix glazes](https://cloud.wikis.utexas.edu/wiki/display/ceramics/How+To+Mix+Glazes)
- [Potclays: The beginner's guide to glaze testing](https://www.potclays.co.uk/the-beginners-guide-to-glaze-testing/)
- [Potclays: Glaze hydrometer](https://www.potclays.co.uk/glaze-hydrometer)
- [Potterycrafts: Nordic Blue Mist powder glaze](https://potterycrafts.co.uk/products/potterycrafts-nordic-blue-mist-powder-glaze)
- [HSE: Glaze and colour preparation (CR1)](https://www.hse.gov.uk/PUBNS/guidance/cr1.pdf)
- [Valentine Clays: Flint technical data sheet](https://valentineclays.co.uk/cdn/shop/files/Flint_Damp_Dry_Technical_Data_Sheet.pdf)
- [Ceramic Arts Daily forum: Ian Currie test tiles](https://community.ceramicartsdaily.org/topic/7974-ian-currie-test-tiles-forums/page/16/)
