Repository: AaronFilson/glazecalc

# Glazecalc

**Free glaze chemistry for potters.** Enter a glaze recipe and see its unity molecular formula
(UMF): the fluxes, alumina and silica it becomes in the kiln, and their ratio. Keep your recipes,
materials, colorants, firing logs and notes together in one private notebook.

**[glazecalcapp.com](https://glazecalcapp.com)**: try it without an account. A free, non-commercial project by
Aaron Filson, in 57 languages, and usable from AI assistants through its MCP server.
<table>
  <tr>

## At a glance

For anyone reading the code; the [highlights](#highlights) below give the details.

- **Stack:** Angular 22 (standalone components, signals, zoneless), TypeScript on Node 24 with Express

File: client/public/i18n/guides/making-a-glaze/th.md
---
title: วิธีทำเคลือบ
lead: วิธีซื้อ เก็บ ชั่ง และผสมเคลือบ ทำให้ความหนาพอดี ทดสอบกับดินของคุณเอง และจดข้อมูลให้พอที่จะทำซ้ำได้อีก
---

## ก่อนเริ่ม {#before-you-start}

การทำเคลือบหมายถึงการชั่ง**วัตถุดิบดิบ**ที่เป็นผง (แร่บด ดิน และ**ฟริต**{{en: frit}} ซึ่งเป็นแก้วที่ทำในโรงงานและบดเป็นผง) ตามสูตรเคลือบ แล้วผสมกับน้ำเป็น**น้ำเคลือบ**{{en: slurry}} ซึ่งเป็นของเหลวข้นของผงที่อยู่ในน้ำ จากนั้นร่อน ปรับความหนา และทดสอบกับดินของคุณเองก่อนที่จะเชื่อใจบนชิ้นงาน ตัวเลขทุกตัวในคำแนะนำนี้เป็นจุดเริ่มต้น: น้ำ ความหนา และตะแกรงที่เหมาะกับเคลือบของคุณคือสิ่งที่การทดสอบของคุณแสดง จึงจดสิ่งที่คุณทำและสิ่งที่คุณได้

### สิ่งที่ต้องมี

- **เครื่องชั่ง**ที่อ่านได้ละเอียดถึง 0.01 g สำหรับการทดสอบและสารให้สี และเครื่องที่ใหญ่กว่าสำหรับแบตช์ระดับกิโลกรัม
- **ภาชนะมีฝา**: แบบเตี้ยสำหรับวัตถุดิบแห้ง ถังสำหรับเคลือบ Derek Au เก็บเคลือบทดสอบในกล่องใส่ซุปที่มีฝา
- **ที่ตักที่สะอาดสำหรับวัตถุดิบแต่ละอย่าง** เพื่อไม่ให้ผงหนึ่งติดไปปนกับอีกผงหนึ่ง
- **เครื่องมือผสม**: สว่านพร้อมใบพัดผสม หรือสำหรับการทดสอบเล็ก เครื่องปั่นที่ใช้กับเคลือบอย่างเดียว ที่ตีไข่ก็ใช้ได้หากไม่มีอย่างอื่น
- **ตะแกรงกรอง** ซึ่งขายในสหราชอาณาจักรในชื่อ sieves และ **lawns**: 80 เมช และ 100 หรือ 120 เมชสำหรับเคลือบที่มีสารให้สี
- **กระบอกตวงหรือกระบอกฉีดยา 100 mL** สำหรับวัดความถ่วงจำเพาะ
- **ฉลาก ปากกาเมจิกกันน้ำ และสมุดบันทึก** หรือ[บันทึกย่อ](/notes)และ[บันทึกการเผา](/firing)ของ Glazecalc
- **แผ่นทดสอบ**ที่ทำจากดินที่คุณจะเคลือบ
- **หน้ากากกรองอนุภาค ถุงมือยาง ฟองน้ำ และไม้ถูพื้น**

> [!WARNING]
> **ผงเคลือบแห้งเป็นอันตรายจากฝุ่น** ซิลิกาผลึกอาจเป็น 10 ถึง 60% ของเคลือบแห้ง และหน่วยงานสุขภาพและความปลอดภัยของสหราชอาณาจักร (Health and Safety Executive หรือ HSE) เตือนว่าฝุ่นของซิลิกามองไม่เห็นในแสงปกติ ตักอย่างเบามือ จากที่ต่ำ ปิดฝาไว้ ทำให้ผงเปียกโดยเร็วที่สุด และทำความสะอาดแบบเปียก ห้ามใช้ไม้กวาดโดยเด็ดขาด สวมหน้ากากกรองอนุภาคที่แนบสนิทขณะที่ผงยังแห้ง (N95 หรือ P100 ในสหรัฐอเมริกา FFP2 หรือ FFP3 ในสหราชอาณาจักรและ EU P2 หรือ P3 ในออสเตรเลียและนิวซีแลนด์) [คำแนะนำการผสมอย่างปลอดภัย](/guides/safe-mixing)ครอบคลุมฝุ่น หน้ากากกรองอนุภาค และการทำความสะอาดอย่างครบถ้วน

## การซื้อวัตถุดิบ {#buying-materials}

### ซื้อที่ไหน

ช่างปั้นซื้อจากผู้จำหน่ายเซรามิก ซึ่งขายดิน วัตถุดิบเคลือบ และเครื่องมือ ตารางแสดงบางร้านสำหรับประเทศของคุณ ตรวจสอบแต่ละร้านบนเว็บไซต์ของร้านเอง และคุณเลือกประเทศหรือภูมิภาคอื่นเพื่อดูร้านค้าที่นั่นได้ สต็อกเปลี่ยนไป จึงตรวจก่อนสั่ง ผู้ผลิตรายใหญ่ เช่น Sibelco และ Imerys ขายให้อุตสาหกรรม ช่างปั้นซื้อวัตถุดิบผ่านร้านเช่นนี้ เว็บไซต์อ้างอิงเซรามิก Digitalfire เก็บรวบรวมรายชื่อร้านผู้จำหน่ายสำหรับที่อื่น

::shops

### ซื้อเท่าใด

กระสอบมาตรฐานคือ **50 lb (22.7 kg)** ในสหรัฐอเมริกา และ **25 kg (55 lb)** ที่อื่น ทั้งสองจึงเกือบเท่ากัน ผู้จำหน่ายหลายรายยังขายแพ็ก 1, 2.5 หรือ 5 kg (ประมาณ 2.2, 5.5 หรือ 11 lb) สำหรับการทดสอบ Glazy ฐานข้อมูลสูตรเคลือบแบบเปิด แนะนำให้ซื้อวัตถุดิบที่คุณใช้สม่ำเสมอ (หินฟันม้า ซิลิกา ดินขาว แคลเซียมคาร์บอเนต และฟริตสำหรับไฟกลาง) เป็นกระสอบเต็ม ซึ่งมักถูกกว่า 20 ถึง 30% ซื้อ**สารให้สี**{{en: colorant}} ซึ่งเป็นออกไซด์ของโลหะและสีสะเตนที่ให้สีแก่เคลือบ ในปริมาณน้อย: ส่วนใหญ่ใช้ที่ต่ำกว่า 5% รายการซื้อของตัวอย่างของ Glazy รวมได้ประมาณ $515 สำหรับไฟกลางและ $397 สำหรับไฟสูง ตามราคาสหรัฐอเมริกา

### ชุดเริ่มต้น

รายการหลักของ Glazy สำหรับทุกอุณหภูมิคือซิลิกา ดินขาว หินฟันม้า แคลเซียมคาร์บอเนต สังกะสีออกไซด์ และโดโลไมต์หรือทัลค์ เคลือบไฟกลางส่วนใหญ่ (โคน 5 ถึง 6) ยังต้องมีโบรอน โดยปกติจากฟริต ซึ่ง Glazy เรียกว่า “สม่ำเสมอและละลายน้อยกว่าบอเรตดิบ” ชุดด้านล่างเป็นข้อเสนอของเรา สร้างจากรายการของ Glazy และรายการจากฟอรัม [คำแนะนำพื้นฐานการเคลือบ](/guides/glazing-basics)อธิบายว่าวัตถุดิบแต่ละอย่างทำอะไร

Table: ชุดวัตถุดิบเริ่มต้น (ข้อเสนอของเรา)
Label: ชุดเริ่มต้น

| วัตถุดิบ                                   | ซื้ออะไร                                                                                |
| ------------------------------------------ | --------------------------------------------------------------------------------------- |
| ซิลิกา (เรียกอีกอย่างว่าฟลินต์ ดูด้านล่าง) | 325 เมช เกรดละเอียดที่ Glazy ชอบสำหรับเคลือบ                                            |
| ดินขาว (china clay ในสหราชอาณาจักร)        | EPK ในสหรัฐอเมริกา; Grolleg หรือ china clay อื่นในสหราชอาณาจักร; NZ kaolin ในนิวซีแลนด์ |
| หินฟันม้าโพแทช                             | อย่างใดก็ได้ที่เป็นปัจจุบันในที่ที่คุณอยู่ เช่น Mahavir ในสหรัฐอเมริกา                  |
| เนฟีลีนไซอีไนต์                            | อย่างใดก็ได้; Glazy ระบุว่ามีกำลังช่วยหลอมที่แรงกว่า มักใช้ที่ไฟต่ำและไฟกลาง            |
| แคลเซียมคาร์บอเนต                          | อย่างใดก็ได้                                                                            |
| ทัลค์                                      | เกรดใดก็ได้ที่ไม่มีแร่ใยหิน ตรวจ SDS ของทัลค์ (ดู “คำแนะนำการผสมอย่างปลอดภัย”)          |
| ฟริตโบรอน สำหรับไฟกลาง                     | Ferro 3134, 3124 หรือ 3195; ในสหราชอาณาจักร Potterycrafts P3124 หรือ P3195              |
| เบนโทไนต์และสารให้สี                       | ปริมาณน้อย                                                                              |

### เอกสารข้อมูลและเอกสารข้อมูลความปลอดภัย

ขอเอกสารสองอย่างสำหรับวัตถุดิบแต่ละอย่าง **เอกสารข้อมูลทางเทคนิค** (TDS) ให้**ผลวิเคราะห์ทางเคมี**: สัดส่วนของออกไซด์แต่ละตัวในผง ตามน้ำหนัก Glazecalc ทำงานจากเอกสารเหล่านี้ และคุณเพิ่มวัตถุดิบจากผลวิเคราะห์ของผู้จำหน่ายได้ที่[หน้าวัตถุดิบ](/material) **เอกสารข้อมูลความปลอดภัย** (SDS) บอกวิธีจัดการผงดิบ เก็บ SDS แต่ละฉบับไว้ และอ่านก่อนผสม

ผลวิเคราะห์เป็นค่าเฉลี่ย ไม่ใช่คำมั่นสัญญา Valentine Clays พิมพ์ “MEAN VALUES. THESE DO NOT REPRESENT A SPECIFICATION” บนเอกสารข้อมูลฟลินต์ และผลวิเคราะห์หินฟันม้า Custer ของ Glazy จากหลายปี มีซิลิกาตั้งแต่ประมาณ 68.5% ถึง 72.4% เราแนะนำให้จด**หมายเลขล็อต** (รหัสแบตช์) ของแต่ละกระสอบไว้ในบันทึกของคุณ เพื่อให้รู้ว่าการเปลี่ยนแปลงในเคลือบที่ไว้ใจได้มาจากวัตถุดิบหรือไม่

HSE เตือนว่าซิลิกาผลึก “อาจถูกติดฉลากผิดว่าเป็น ‘ซิลิกาอสัณฐาน’” และ SDS เป็นเรื่องของผง ไม่ใช่ชิ้นงาน: ไม่ได้บอกอะไรเลยว่าเคลือบที่เผาแล้วปลอดภัยสำหรับอาหารหรือไม่ มีเพียงการทดสอบการละลายออกของโลหะในห้องปฏิบัติการกับชิ้นงานที่เผาแล้วเท่านั้นที่แสดงได้

### ชื่อเปลี่ยน จึงซื้อตามเคมี

ชื่อยี่ห้อมาและไปเมื่อเหมืองปิด หินฟันม้า Custer ที่ขุดในเซาท์ดาโคตามากกว่า 75 ปี หมดลงในปลายปี ค.ศ. 2023 เมื่อ Clay Art Center เปลี่ยนเป็น G-200 AU และ Mahavir เคลือบประมาณครึ่งหนึ่งต้องปรับ G-200 และ G-200 HP ก็หมดไปเช่นกัน และตอนนี้ Laguna นำเข้า Mahavir ซึ่งมีเคมีใกล้เคียง G-200

**Gerstley Borate** แร่โบรอนธรรมชาติในสูตรเคลือบเก่าหลายสูตร หายากตั้งแต่เหมืองปิดในปี ค.ศ. 2000 แม้ New Mexico Clay จะรายงานในเดือนพฤศจิกายน ค.ศ. 2025 ว่า Laguna จัดหา “Gerstley Borate Original” แหล่งข้อมูลไม่ตรงกันเรื่อง **Gillespie Borate** ในฐานะวัตถุดิบทดแทน ผู้ผลิตขายเป็นแบบปอนด์ต่อปอนด์ Berkeley Potters Studio ระบุว่า “ไม่ใช่ตัวแทนโดยตรง” และ Digitalfire พบว่าเปลี่ยนสีของเคลือบ ทางที่ปลอดภัยคือเปรียบเทียบทั้งสองตามออกไซด์ แล้วทดสอบ

ชื่อตามภูมิภาคก็ต่างกัน ในอเมริกาเหนือ **ฟลินต์** ควอตซ์ และซิลิกาหมายถึงซิลิกาบดอย่างเดียวกัน และ Digitalfire ระบุว่าคุณอาจไม่พบผงฟลินต์แท้จากผู้จำหน่าย ในสหราชอาณาจักร ฟลินต์เป็นผลิตภัณฑ์เฉพาะ: ของ Valentine คือซิลิกาแคลไซน์ (ให้ความร้อน) ทั้งสองเกือบเป็นซิลิกาบริสุทธิ์ เราจึงคาดว่าใกล้เคียงกัน แต่ให้ตรวจผลวิเคราะห์ สำหรับดินขาว Glazy ระบุว่าการสลับหนึ่งต่อหนึ่ง เช่น EPK กับ china clay “มักใช้ได้ดี โดยเฉพาะเมื่อปริมาณ \<10%”

สูตรเคลือบหลายสูตรระบุวัตถุดิบที่จำหน่ายในประเทศหนึ่งและไม่จำหน่ายอีกประเทศหนึ่ง ตารางด้านล่างหยิบวัตถุดิบแต่ละอย่างในคลังของ Glazecalc ที่ไม่ได้จำหน่ายในที่ที่คุณซื้อ และหาวัตถุดิบประเภทเดียวกันที่ใกล้เคียงที่สุดที่จำหน่าย ตามผลวิเคราะห์ ตัวเลขคือความต่างระหว่างทั้งสอง: กรัมที่ออกไซด์หลังเผาของทั้งสองต่างกัน ต่อวัตถุดิบ 100 g รวมทุกออกไซด์ ภายในประมาณ 15 g โดยปกติอย่างหนึ่งใช้แทนอีกอย่างได้ในการทดสอบแรก ชื่อมีรหัสของผู้ผลิตและร้านเอง คุณจึงขอตามชื่อได้

::local-equivalents

> [!NOTE]
> Glazecalc เปรียบเทียบวัตถุดิบตามสิ่งที่นำมาสู่เคลือบที่เผาแล้ว ไม่ใช่ตามชื่อ [สูตรเคลือบ](/recipe)ที่มีวัตถุดิบเลิกผลิตแล้วจะบอกว่าตอนนี้ใช้อะไร **แนะนำปริมาณและเปรียบเทียบ** คำนวณปริมาณใหม่สำหรับตัวแทน และ **จับคู่กับที่ฉันมี** ทำสูตรเคลือบขึ้นใหม่จากวัตถุดิบบนชั้นของคุณ ทั้งสองจับคู่เฉพาะออกไซด์หลังเผา จึงทดสอบแบตช์ขนาดเล็กก่อน

## การเก็บวัตถุดิบและเคลือบ {#storing}

### วัตถุดิบแห้ง

เก็บผงให้แห้ง ในภาชนะมีฝาที่ปิดอยู่เมื่อคุณไม่ได้ตัก Glazy แนะนำแบบกันอากาศ เลือกภาชนะเตี้ยแทนถังลึก: HSE ระบุว่าถังลึกทำให้ต้องโน้มตัวเข้าไป และฝุ่นมีระยะตกไกลกว่า เก็บบนชั้นวาง เพื่อให้ถูใต้ได้ โซดาแอชและหินคอร์นิชดูดความชื้นจากอากาศ ช่างปั้นคนหนึ่งในฟอรัมอบให้แห้งบนถาดอบที่ประมาณ {{50 °C; 122 °F}} และเตือนว่าถังสีบางอาจแตกในโรงรถที่เยือกแข็ง เราแนะนำให้เก็บวัตถุดิบที่ละลายได้ (โซดาแอช บอแรกซ์ ลิเทียมคาร์บอเนต และบอเรตดิบ เช่น Gerstley Borate) ให้กันอากาศและอยู่ในร่ม

### เคลือบที่ผสมแล้ว

เคลือบในถังเปลี่ยนไปเรื่อย วัตถุดิบที่ละลายเล็กน้อย (เนฟีลีนไซอีไนต์ ลิเทียมคาร์บอเนต Gerstley Borate โคลมาไนต์ สตรอนเทียมคาร์บอเนต และฟริตโดยทั่วไป) เปลี่ยนวิธีที่เคลือบไหลเมื่อเวลาผ่านไปและเกิดผลึกเล็กได้ มากขึ้นในห้องที่ร้อน Gerstley Borate ทำให้น้ำเคลือบเป็นเจล “แม้ในเปอร์เซ็นต์ที่น้อยกว่า” น้ำสีน้ำตาลอ่อนบนเคลือบที่ตกตะกอนคือเหล็กที่ละลาย: รินออกแล้วแทนด้วยน้ำสะอาด คาดว่าจะพบสิ่งเหล่านี้ด้วย:

- **ตกตะกอนแข็งที่ก้น**: เคลือบที่ผสมข้นพอจนไม่ต้องใช้สารเติมแต่งมักตกตะกอนเป็นชั้นแข็ง การทำให้บางลงและจับเป็นเจลช่วยได้ (ดูความถ่วงจำเพาะ)
- **กลิ่น** จากจุลินทรีย์ที่กินกัมอย่าง CMC เคลือบที่มีกลิ่นยังใช้ได้หากเคลือบได้ดี
- **การเยือกแข็ง**: อย่าให้ถังเยือกแข็ง ละลายถังที่เยือกแข็งที่อุณหภูมิห้อง และตรวจรอยแตก

อย่าเทเคลือบที่ใช้แล้วกลับลงถังเก็บ หรือจุ่มแปรงลงไป ก่อนใช้เคลือบที่เก็บไว้ ให้คน วัดความถ่วงจำเพาะอีกครั้ง และร่อนหากมีก้อนหรือผลึก

### ฉลาก

ติดฉลากทุกถังด้วยปากกาเมจิกกันน้ำ Zakin เขียนให้ Ceramic Arts Network ระบุชื่อเคลือบ สูตรเต็มรวมสารให้สี โคน วันที่ และในสตูดิโอที่ใช้ร่วมกัน อักษรย่อของคุณ เราแนะนำให้เพิ่มความถ่วงจำเพาะเป้าหมายและเกลือเอปซัมหรือ CMC ใดก็ตาม UT Austin ใช้รหัสสีด้วย: ถังสีส้มสำหรับไฟต่ำ สีขาวสำหรับไฟกลาง ปฏิบัติต่อเคลือบที่ไม่มีฉลากเหมือนอาจมีตะกั่ว และอย่าใช้กับชิ้นงานสำหรับอาหาร

## การชั่ง {#weighing}

### เปอร์เซ็นต์และแบตช์

สูตรเคลือบให้วัตถุดิบแต่ละอย่างเป็นเปอร์เซ็นต์ของน้ำหนักแห้ง วัตถุดิบหลักมักรวมกันได้ 100 โดยมักเติมสารให้สีเพิ่มจากยอดนี้ หากต้องการทำ**แบตช์** ซึ่งเป็นปริมาณที่ผสมครั้งเดียว ให้คูณทุกตัวเลขด้วยขนาดแบตช์หารด้วย 100 สำหรับ 5000 g UT Austin คูณด้วย 50 ดังนั้นวัตถุดิบ 4% กลายเป็น 200 g

> [!NOTE]
> บน[หน้าสูตรเคลือบ](/recipe) **ปรับเป็นแบตช์** ทำการคูณให้: กรอก 500 g เช่น แล้วทุกปริมาณกลายเป็นกรัมที่ต้องชั่ง หรือปอนด์และออนซ์หากคุณเลือกในการตั้งค่า **พิมพ์** ให้เฉพาะรายการแบตช์ได้ พร้อมยอดสะสมสำหรับการชั่งใส่ถังเดียว และช่องให้ติ๊กข้างวัตถุดิบแต่ละอย่าง

### เลือกเครื่องชั่งตามปริมาณที่น้อยที่สุดของคุณ

**ความละเอียด**ของเครื่องชั่ง ซึ่งเป็นขั้นที่เล็กที่สุดที่แสดง จำกัดว่าชั่งปริมาณน้อยเพียงใดได้ดี ในการทดสอบ 100 g สารให้สี 0.5% คือ 0.5 g เครื่องชั่งที่อ่านได้ละเอียดถึง 0.1 g อาจคลาดเคลื่อน 0.05 g ประมาณ 10% ของปริมาณนั้น สำหรับ 0.15 g ความคลาดเคลื่อนประมาณหนึ่งในสาม นั่นเป็นเลขคณิตของเรา แต่แสดงว่าทำไมสารให้สีต้องใช้เครื่องชั่งที่ละเอียดกว่า

คำแนะนำต่างกันเรื่องต้องใช้เครื่องชั่งละเอียดเพียงใด Derek Au พบว่าเครื่องชั่งดิจิทัล 200 g ราคาถูกไม่แม่นยำอย่างสม่ำเสมอ เขาแนะนำเครื่องชั่ง 200 g ที่อ่านได้ละเอียดถึง 0.01 g หากซื้อเครื่องเดียว และให้คะแนนเครื่องชั่งแบบสามคานที่ดีว่า “น่าเชื่อถือกว่าเครื่องชั่งดิจิทัลราคาถูกมาก” ทางเลือกที่ปลอดภัย ในมุมมองของเรา คือ 0.01 g สำหรับการทดสอบ (50 ถึง 200 g) และสารให้สี และเครื่องชั่งตั้งโต๊ะที่อ่านได้ละเอียดถึง 0.1 g หรือ 1 g สำหรับแบตช์ 1 kg (ประมาณ 2 lb) ขึ้นไป ตรวจทั้งสองเครื่องเป็นครั้งคราวด้วยตุ้มน้ำหนักสอบเทียบ

### ชั่งตามลำดับ และติ๊กทีละอย่าง

1. ตรวจว่าคุณมีวัตถุดิบทุกอย่างเพียงพอ
2. สวมหน้ากากกรองอนุภาค ตรวจว่าเครื่องชั่งสะอาดและอยู่ในระดับ
3. วางภาชนะเปล่าบนเครื่องชั่งและกด**ปรับศูนย์** ซึ่งตั้งค่าที่อ่านเป็นศูนย์เพื่อให้ชั่งเฉพาะสิ่งที่คุณเพิ่ม
4. ชั่งวัตถุดิบแต่ละอย่างตามลำดับด้วยที่ตักสะอาดของมันเอง ปิดภาชนะแต่ละใบก่อนเปิดใบถัดไป และติ๊กวัตถุดิบแต่ละอย่างทันทีที่ใส่แล้ว

Derek Au ชั่งใส่ชามเดียวเป็นกองแยก เพื่อให้ตักข้อผิดพลาดกลับออกได้ หากคุณชั่งใส่ถังเดียวโดยไม่ปรับศูนย์ระหว่างวัตถุดิบ ยอดสะสมของ Glazecalc บอกว่าเครื่องชั่งควรอ่านได้เท่าใดหลังแต่ละอย่าง

## Mixing and sieving {#mixing lang=en}

### How much water

Sources disagree. Derek Au starts thick, at 50 mL of water per 100 g of powder, and adds more later. Potterycrafts gives 65 mL per 100 g for one powder glaze. UT Austin uses equal weights of water and powder, and when Digitalfire put 20 kg of powder into 20 kg of water, it measured a specific gravity of 1.46.

Water is quick to add and slow to take out, so start low. Our estimate: begin with **about 70 to 80 mL per 100 g** (700 to 800 mL per kilogram, or about 11 to 12 US fl oz per pound). Slake, mix and sieve at that thickness, then add water a little at a time until the specific gravity is right. 1 mL of water weighs 1 g, so you can weigh it. If you overshoot, let the glaze settle, then sponge or pour clear water off the top.

### Tools and water

- **Propeller mixer.** Digitalfire calls a good one "essential". A corded drill with a mixing paddle does the job in a bucket. UT Austin runs it at least 4 to 5 minutes after the glaze looks mixed, and keeps the blade off the bucket, which it can scrape plastic from.
- **Blender.** It "works extremely well for small batches" (Digitalfire). Keep it for glaze only: it must never go back to the kitchen.
- **Whisk or stick.** Zakin's choice when there is no mixer.

Water varies too, and Digitalfire notes that it changes how a slurry behaves. Derek Au uses reverse-osmosis water because his tap water is hard. Whatever you use, note it.

### Step by step

1. Put on your respirator, and rubber gloves if your hands will go in. Zakin wears a mask from the start of weighing until the glaze is wet.
2. Measure about 70 to 80 mL of water per 100 g of powder into the bucket.
3. Add the weighed powder gently, from a low height. UT Austin adds powder to warm water; Zakin and Au add water to powder. We suggest powder into water, which puffs up less dust, except for a recipe with a lot of bentonite: stir its dry powders together first.
4. **Slake** it: let the powder soak without stirring. Digitalfire waits about 20 minutes. Powders with a gum or binder need to stand overnight.
5. Mix until there are no dry pockets or lumps.
6. Sieve it twice (see below).
7. Cover it and let it rest overnight, then mix again and check the bottom for a hard layer.
8. Measure the specific gravity, and add water a little at a time to reach your target. To learn your glaze's own dry SG, weigh the finished slurry too (see below).
9. Label the bucket, and write down what you did.
10. Clean up wet: mop the floor and wipe every surface, including the outside of the material containers.

### Sieving

A **sieve** is a mesh screen in a frame. Pushing glaze through it with a brush breaks up lumps that mixing leaves and catches particles that would fire as specks. The higher the **mesh** number, the finer the screen: 80 mesh has openings of about 0.18 mm, and 100 mesh about 0.15 mm.

Sources recommend different meshes. Zakin sieves twice through 50 or 80 mesh. Derek Au uses 120 mesh for most glazes, especially those with cobalt or iron: three passes through 80 mesh still left iron specks in one celadon, and one pass through 120 mesh cured it. He keeps 60 to 80 mesh for ash glazes and others with coarse materials. Potterycrafts, in the UK, suggests 60 to 80 mesh. A safe default:

Table: Which sieve to use
Label: Sieve mesh

| Glaze                                        | Sieve                      |
| -------------------------------------------- | -------------------------- |
| Most glazes                                  | Two passes through 80 mesh |
| Glazes with colorants such as cobalt or iron | 100 to 120 mesh            |
| Ash glazes, and others with coarse materials | 60 to 80 mesh              |

## Specific gravity {#specific-gravity lang=en}

**Specific gravity** (SG) tells you how much powder is in your slurry. It is the weight of a volume of glaze divided by the weight of the same volume of water. Water is 1.00, and a glaze at {{SG 1.45}} weighs 145 g per 100 mL. Mixing to a measured SG is how you get the same thickness, and the same coat, every time. It has no units, so it is the same in grams or ounces.

### Measure it by weighing 100 mL

1. Stir the glaze so nothing has settled.
2. Put a 100 mL **graduated cylinder** (a tall, marked measuring tube) or a 100 mL syringe on the scale, and tare it.
3. Fill it with glaze to exactly 100 mL, reading the mark at eye level.
4. Weigh it and divide the grams by 100: 145 g is SG 1.45.

Digitalfire also marks a cup at the level of 500 g of water, fills it to the mark with glaze, and divides the weight by 500; a bigger, fuller measure is more accurate. A **hydrometer**, a float read where it sits in the glaze, is quick but can misread thick or gelled glazes. UK hydrometers, such as Potclays', read in degrees Baumé (°Bé). By our arithmetic, SG = 145 ÷ (145 − °Bé), so 46 °Bé is about 1.46. Older UK books give a **pint weight**, the ounces in an imperial pint of glaze: divide it by 20, so 29 oz is about SG 1.45 (also our arithmetic).

### What to aim for

Sources disagree, most of all on brushing and spraying, where the UK supplier Potclays gives much higher figures (its own are "for guidance only"). Treat every number as a starting point. Digitalfire's core advice is to find the SG and gelling that work for each glaze, then repeat them and write them down.

Table: Specific gravity targets, where sources disagree
Label: Specific gravity targets

| Use      | Digitalfire and Glazy                                                                                                                 | Potclays (UK)                               | Safe starting point                                     |
| -------- | ------------------------------------------------------------------------------------------------------------------------------------- | ------------------------------------------- | ------------------------------------------------------- |
| Dipping  | {{SG 1.40}} (for a 5-second dip) to {{SG 1.50}} (for a 1-second dip); home-mixed glazes that are gelled do best at {{SG 1.43–1.45}}   | Clear {{SG 1.46–1.48}}; colored {{SG 1.61}} | {{SG 1.45}}; thin to {{SG 1.43}} and gel it if it drips |
| Brushing | {{SG 1.25}} (thin clear) to {{SG 1.55}} (dark detail)                                                                                 | {{SG 1.71–1.81}}                            | Follow the product; use CMC gum or a brushing medium    |
| Spraying | No figure; Hopper, writing for Ceramic Arts Network, says much thinner, with a deflocculant (an additive that makes a slurry runnier) | {{SG 1.71}}                                 | No reliable number; spray only in a spray booth         |

To check a dipping glaze by eye, AMACO dips for 5 seconds and looks for a coat about as thick as a US dime. Digitalfire fires tiles dipped for 5 seconds to check.

### Water for a target SG: our estimate

The table below is our own arithmetic, not a source's. It assumes the powder's particles have a density of 2.6 g per cm³, which is an assumption, not a measurement. Clay, soluble materials and gelling all change a real glaze, so use it to start, then measure. As a check, it predicts {{SG 1.44}} for equal weights of powder and water, close to Digitalfire's measured {{SG 1.46}}. It also shows that 70 to 80 mL per 100 g starts you above {{SG 1.50}}, thicker than you need.

Table: Water for a target specific gravity (our estimate)
Label: Water for a target specific gravity

| Target      | Per 100 g of powder |  Per kilogram |         Per pound |
| ----------- | ------------------: | ------------: | ----------------: |
| {{SG 1.40}} |        about 115 mL | about 1150 mL | about 18 US fl oz |
| {{SG 1.45}} |         about 98 mL |  about 980 mL | about 15 US fl oz |
| {{SG 1.50}} |         about 85 mL |  about 850 mL | about 13 US fl oz |
| {{SG 1.60}} |         about 64 mL |  about 640 mL | about 10 US fl oz |

### Find your own glaze's dry SG while you mix

The 2.6 above is a guess. Your own glaze's figure, the density of its dry powder, can be worked out from three numbers you can take while mixing. With it, you can work out from the SG how much powder is in any bucket of that glaze later, and the water for the next batch. Our arithmetic, not a source's:

1. Write down the weight of dry powder in the batch: the recipe's total.
2. Weigh the empty bucket before you start, or mark its weight on it.
3. Mix, sieve and bring the glaze to its SG as usual. Push everything through the sieve and rinse it into the bucket, so no powder is left out.
4. Weigh the full bucket and take off the bucket's weight. That is the slurry's weight.
5. Measure the SG.

Then:

- **Water** = slurry weight − powder weight.
- **Slurry volume** in mL = slurry weight in grams ÷ SG.
- **Powder volume** = slurry volume − water (1 g of water is 1 mL).
- **Dry SG** = powder weight ÷ powder volume.

For example: 1000 g of powder makes 1980 g of slurry at {{SG 1.45}}. The water is 980 g, the slurry is 1980 ÷ 1.45 = about 1366 mL, the powder takes up 1366 − 980 = 386 mL, and the dry SG is 1000 ÷ 386 = about 2.59.

Weigh the whole slurry at the end, not the water as you pour it, so water that evaporates or splashes out doesn't count. Small errors grow here: an SG reading off by 0.01 moves the answer by about 2 to 3%. Use a batch of 1 kg or more, an accurate scale, and the 500 g cup method above for the SG. Most of the common materials are between about 2.5 and 2.9, so a figure far outside that, in a glaze without much zircon or lead, probably means a measuring mistake. Write the figure on the recipe.

### Epsom salts, CMC gum and bentonite

**Epsom salts** make a glaze gel slightly when it stands still and flow again when it is stirred. This is called **flocculating** it, and a glaze that behaves this way is **thixotropic**: it goes on more evenly, drips less and settles less. Digitalfire suggests starting at about 2 g per gallon once the SG is right (roughly 0.5 g per liter, our conversion) and tuning the amount each time you mix, since no recipe should fix the dose. We suggest dissolving it in a little hot water first. In a Digitalfire example, a glaze at {{SG 1.45}} dripped, so water brought it down to {{SG 1.43}} and Epsom salts gelled it back to creamy, and it went on evenly. A rough check: stir, stop and watch. A gelled glaze moves on for about 2 or 3 seconds, then stops and springs back a little.

**CMC gum** (carboxymethyl cellulose) makes a slurry stickier and slower to dry, and leaves a harder coat that holds to the pot. It matters most for brushing glazes and glazes high in frit. Digitalfire's example blends 3.75 g into 1000 g of slurry, and it has to go in with a blender. A glaze with CMC will not gel with Epsom salts, and since microbes feed on the gum, it can change in the bucket and start to smell.

**Bentonite**, a very fine clay, helps hold the other particles in suspension. Dipping glazes usually rely on 15 to 25% raw clay for this. For a recipe short of clay, about 1 to 3% bentonite helps; Digitalfire says a glaze with more than 15% clay should not need bentonite at more than 1% of the dry glaze's weight.

## Test tiles and line blends {#testing lang=en}

### Start small

Derek Au works up in three steps: a 50 or 100 g test, a 1 to 2 kg trial if it works, then a 5 to 10 kg studio batch. By our estimate, a 100 g test at {{SG 1.45}} makes about 135 mL (about 4½ US fl oz) of slurry, enough to dip a few small tiles in a narrow cup.

### Test on your own clay

A glaze can look quite different on another clay or in another kiln: Clay Art Center tested each of its reformulated glazes on four clay bodies, at cone 6 and at cone 10. Potclays' beginner's guide to glaze testing suggests:

- 6 to 10 **test tiles** (small pieces for trying a glaze) of the clay you will actually use, noting whether they are bisqued or bone-dry
- one change at a time
- a single dip and a double dip, to see the glaze thin and thick
- every tile in the same kiln load
- a mark on each tile before firing, with a stamp, carving or underglaze pencil. Fired tiles look alike, and a mark made before firing lasts through the kiln, so you can always tell which recipe each tile is.

We suggest tiles that stand upright, since a flat tile hides how far a glaze runs, with a textured band to show how the glaze breaks over edges, and a bare foot. Set each on a small dish or a scrap of bisque, or on a kiln-washed shelf, to catch drips. Put a **witness cone**, a small ceramic cone that bends when it has had enough heat, near the tiles to show what they received; the [firing guide](/guides/firing) explains cones. Give each tile a short code, and write it against the recipe in your records. Willers, writing for Ceramic Arts Network, uses numbers and letters, and writes the system itself in the front of the notebook.

### Line blends

A **line blend** is a row of tests that steps evenly from one mix to another: from one glaze to a second, or from a base glaze to the same glaze with more colorant. Derek Au, for example, steps iron oxide through a clear base in 1% increments. A volumetric method associated with Ian Currie saves time, because you mix only the two ends:

1. Mix the two end glazes, A and B, as batches of the same size, and sieve both.
2. Add water to the one with less volume until both have exactly the same wet volume.
3. Stir both, then draw each mix with a syringe into its own numbered cup.
4. Stir each cup and dip a tile.

In our worked example, A is 100 g of a clear base, and B is the same with 4 g of red iron oxide added (a 4% addition). Each milliliter of B holds the same share of base as a milliliter of A, plus its iron, so the cups step from no iron to 4% in 1% steps. Each end gives 100 mL to the blend, which a 100 g batch covers by our estimate.

Table: A five-step iron line blend, 40 mL per cup (our worked example)
Label: Line blend example

| Cup | Clear base (A) | Base with 4% iron (B) | Iron oxide, % of base |
| --- | -------------: | --------------------: | --------------------: |
| 1   |          40 mL |                  0 mL |                     0 |
| 2   |          30 mL |                 10 mL |                     1 |
| 3   |          20 mL |                 20 mL |                     2 |
| 4   |          10 mL |                 30 mL |                     3 |
| 5   |           0 mL |                 40 mL |                     4 |

The method needs careful arithmetic, well-mixed ends of even SG, and an accurate scale. Derek Au also blends by weight instead of volume. A **triaxial blend** does the same with three ends, laid out on a triangle.

> [!NOTE]
> When a step looks promising, **Save as a copy** on the [recipe page](/recipe) keeps it as a recipe of its own and leaves the original as it was.

## Keeping records {#records lang=en}

Willers puts the goal well: "enough information to be able to repeat, or avoid, the results you discovered". Write down what you plan to test before you start, and the results when you unload. Potclays adds the application, thickness, clay body and full firing, including ramps, holds and cooling. A **ramp** is a rate of heating or cooling, such as {{60 °C; 108 °F}} an hour, and a **hold** keeps the kiln at one temperature for a set time. Note lot numbers, the water you used and any substitution: Clay Art Center's feldspar swap meant adjusting about half its glazes.

Table: What to record for each glaze batch (our template)
Label: Record template

| Part        | What to write down                                                                                                                                                                                                                      |
| ----------- | --------------------------------------------------------------------------------------------------------------------------------------------------------------------------------------------------------------------------------------- |
| Recipe      | The recipe and its version; material brands and lot numbers; any substitutions                                                                                                                                                          |
| Mixing      | Date; batch size; water added, and its type (tap, reverse osmosis or distilled); SG after mixing and final SG; the weight of the finished slurry, for its dry SG; Epsom salts, CMC and bentonite added; sieve mesh and number of passes |
| Application | Clay body; bisque cone; dipping, brushing or pouring; dip time or number of coats; dry thickness                                                                                                                                        |
| Firing      | Kiln and shelf position; the firing schedule, with its ramps, holds and cooling; atmosphere (oxidation or reduction); what the witness cone showed, not only what the kiln was set to                                                   |
| Result      | Surface and color; any running, crazing or pinholes; photos of the front, back and side; the tile code                                                                                                                                  |

> [!NOTE]
> In Glazecalc, a saved [recipe](/recipe) holds the recipe itself. A [firing log](/firing) records each firing: the kiln, the date, times, temperatures, cones and notes. [Notes](/notes) hold everything else, such as the batch record above and what each tile showed.

## แหล่งข้อมูล {#sources}

- [Glazy: Raw materials](https://help.glazy.org/concepts/materials)
- [Glazy: Specific gravity](https://help.glazy.org/testing/specific-gravity)
- [Digitalfire: Specific gravity](https://digitalfire.com/glossary/specific+gravity)
- [Digitalfire: Epsom salts](https://digitalfire.com/material/epsom+salts)
- [Digitalfire: CMC gum](https://digitalfire.com/material/cmc%2Bgum)
- [Digitalfire: Dipping glaze](https://digitalfire.com/glossary/dipping+glaze)
- [Digitalfire: Bentonite](https://digitalfire.com/material/bentonite)
- [Digitalfire: Water solubility](https://digitalfire.com/glossary/water+solubility)
- [Digitalfire: Gerstley Borate](https://digitalfire.com/material/gerstley+borate)
- [Digitalfire: Mahavir potash feldspar](https://digitalfire.com/material/mahavir+potash+feldspar)
- [Digitalfire: Flint](https://digitalfire.com/material/flint)
- [Clay Art Center: The end of an era, the extinction of Custer feldspar](https://www.clayartcenter.org/clay-art-center-blog/2025/4/the-end-of-an-era-the-extinction-of-custer-feldspar)
- [Berkeley Potters Studio: What the flux, November 2023](https://www.berkeleypottersstudio.com/what-the-flux-nov-2023)
- [New Mexico Clay: Gerstley Borate Original](https://nmclay.com/gerstley-borate-original)
- [Ceramic Arts Network: Glaze chemistry 101, a quick course on mixing ceramic glazes (Zakin)](https://ceramicartsnetwork.org/daily/article/Glaze-Chemistry-101-A-Quick-Course-on-Mixing-Ceramic-Glazes)
- [Ceramic Arts Network: How to keep good records when testing ceramic glazes (Willers)](<https://ceramicartsnetwork.org/daily/article/how-to-keep-good-records-when-testing-ceramic-glazes-(and-improve-your-results!)>)
- [Ceramic Arts Network: 8 ways to apply glaze (Hopper)](https://ceramicartsnetwork.org/pottery-making-illustrated/pottery-making-illustrated-article/8-Ways-to-Apply-Glaze)
- [Derek Au: Mixing test glazes](https://www.derekau.net/blog/2016/02/24/mixing-test-glazes)
- [Derek Au: Digital scales for weighing glazes](https://derekau.net/blog/digital-scales-for-weighing-glazes/)
- [Derek Au: Triaxial testing](https://derekau.net/blog/triaxial-testing/)
- [UT Austin ceramics wiki: How to mix glazes](https://cloud.wikis.utexas.edu/wiki/display/ceramics/How+To+Mix+Glazes)
- [Potclays: The beginner's guide to glaze testing](https://www.potclays.co.uk/the-beginners-guide-to-glaze-testing/)
- [Potclays: Glaze hydrometer](https://www.potclays.co.uk/glaze-hydrometer)
- [Potterycrafts: Nordic Blue Mist powder glaze](https://potterycrafts.co.uk/products/potterycrafts-nordic-blue-mist-powder-glaze)
- [HSE: Glaze and colour preparation (CR1)](https://www.hse.gov.uk/PUBNS/guidance/cr1.pdf)
- [Valentine Clays: Flint technical data sheet](https://valentineclays.co.uk/cdn/shop/files/Flint_Damp_Dry_Technical_Data_Sheet.pdf)
- [Ceramic Arts Daily forum: Ian Currie test tiles](https://community.ceramicartsdaily.org/topic/7974-ian-currie-test-tiles-forums/page/16/)
