Repository: AaronFilson/glazecalc

# Glazecalc

**Free glaze chemistry for potters.** Enter a glaze recipe and see its unity molecular formula
(UMF): the fluxes, alumina and silica it becomes in the kiln, and their ratio. Keep your recipes,
materials, colorants, firing logs and notes together in one private notebook.

**[glazecalcapp.com](https://glazecalcapp.com)**: try it without an account. A free, non-commercial project by
Aaron Filson, in 57 languages, and usable from AI assistants through its MCP server.
<table>
  <tr>

## At a glance

For anyone reading the code; the [highlights](#highlights) below give the details.

- **Stack:** Angular 22 (standalone components, signals, zoneless), TypeScript on Node 24 with Express

File: client/public/i18n/guides/making-a-glaze/ur.md
---
title: گلیز کیسے بنائیں
lead: گلیز کیسے خریدیں، رکھیں، تولیں اور ملائیں، اس کا گاڑھاپن کیسے ٹھیک کریں، اسے اپنی مٹی پر کیسے جانچیں، اور اتنا کیا لکھ کر رکھیں کہ اسے دوبارہ بنایا جا سکے۔
---

## شروع کرنے سے پہلے {#before-you-start}

گلیز{{en: glaze}} بنانے کا مطلب ہے ریسیپی کے مطابق پاؤڈر کی شکل میں **خام مواد** (پسے ہوئے معدنیات، مٹیاں اور **فرٹ**{{en: frits}}، یعنی فیکٹری میں بنا شیشہ جسے پیس کر پاؤڈر بنایا گیا ہو) تولنا، اور اسے پانی میں ملا کر **گلیز کا گھول**{{en: slurry}} بنانا، یعنی پانی میں ٹکا ہوا پاؤڈر کا گاڑھا مائع۔ پھر آپ اسے چھانتے ہیں، اس کا گاڑھاپن ٹھیک کرتے ہیں، اور کسی برتن پر بھروسہ کرنے سے پہلے اسے اپنی مٹی پر جانچتے ہیں۔ اس گائیڈ کا ہر عدد ایک ابتدائی نقطہ ہے: آپ کے گلیز کے لیے صحیح پانی، گاڑھاپن اور چھلنی وہی ہیں جو آپ کی جانچ دکھائے، اس لیے جو کریں اور جو نتیجہ ملے، اسے لکھ لیں۔

### کیا کیا چاہیے

- **ایک ترازو** جو ٹیسٹ اور رنگ دینے والے آکسائیڈ{{en: colorants}} کے لیے 0.01 g تک پڑھے، اور کلوگرام کے بیچ کے لیے ایک بڑا ترازو۔
- **ڈھکن والے ڈبے**: خشک مواد کے لیے کم اونچے، گلیز کے لیے بالٹیاں۔ Derek Au ٹیسٹ گلیز ڈھکن والے سوپ کے ڈبوں میں رکھتے ہیں۔
- **ہر مواد کے لیے ایک الگ صاف چمچ**، تاکہ ایک پاؤڈر کبھی دوسرے میں نہ جائے۔
- **ملانے کا اوزار**: ملانے کے پیڈل والی ڈرل، یا چھوٹے ٹیسٹ کے لیے ایسا بلینڈر جو صرف گلیز کے لیے رکھا گیا ہو۔ اور کچھ نہ ہو تو پھینٹنی سے بھی کام چل جائے گا۔
- **چھلنیاں**، جو UK میں sieves اور **lawns** کے نام سے بکتی ہیں: 80 میش، اور رنگ دینے والے آکسائیڈ والے گلیز کے لیے 100 یا 120 میش بھی۔
- **100 mL کا پیمائشی سلنڈر یا سرنج**، کثافت اضافی{{en: specific gravity}} ناپنے کے لیے۔
- **لیبل، واٹر پروف مارکر اور ایک نوٹ بک**، یا Glazecalc کے [نوٹس](/notes) اور [پکائی کا ریکارڈ](/firing)۔
- **ٹیسٹ ٹائلیں**{{en: test tiles}}، اسی مٹی سے بنی ہوئی جس پر آپ گلیز لگائیں گے۔
- **ایک ریسپیریٹر (سانس کا حفاظتی ماسک)، ربڑ کے دستانے، ایک اسفنج اور ایک پونچھا۔**

> [!WARNING]
> **خشک گلیز پاؤڈر گرد کا خطرہ ہے۔** بلوری سلیکا خشک گلیز کا 10 سے 60% ہو سکتی ہے، اور برطانیہ کا ادارۂ صحت و تحفظ، Health and Safety Executive (HSE)، خبردار کرتا ہے کہ اس کی گرد عام روشنی میں نظر نہیں آتی۔ پاؤڈر کم اونچائی سے آہستہ سے نکالیں، ڈھکن بند رکھیں، پاؤڈر کو جتنی جلدی ہو سکے گیلا کریں، اور صفائی گیلے طریقے سے کریں، جھاڑو سے کبھی نہیں۔ جب تک پاؤڈر خشک ہوں، چہرے پر ٹھیک بیٹھنے والا ریسپیریٹر پہنیں (امریکہ میں N95 یا P100، UK اور یورپی یونین میں FFP2 یا FFP3، آسٹریلیا اور نیوزی لینڈ میں P2 یا P3)۔ [محفوظ طریقے سے ملانا اور ہوا کی آمد و رفت](/guides/safe-mixing) گائیڈ گرد، ریسپیریٹر اور صفائی کے بارے میں پوری معلومات دیتا ہے۔

## مواد خریدنا {#buying-materials}

### کہاں سے خریدیں

کمہار سرامک سپلائرز سے خریدتے ہیں، جو مٹی، گلیز کا مواد اور اوزار بیچتے ہیں۔ جدول میں آپ کے ملک کے کچھ سپلائرز دیے گئے ہیں، ہر ایک کو دکان کی اپنی سائٹ پر جانچا گیا ہے، اور کسی دوسرے ملک یا خطے کی دکانیں دیکھنے کے لیے آپ وہ ملک یا خطہ چن سکتے ہیں۔ اسٹاک بدلتا رہتا ہے، اس لیے آرڈر کرنے سے پہلے جانچ لیں۔ Sibelco اور Imerys جیسے بڑے پروڈیوسر صنعتوں کو بیچتے ہیں؛ کمہار ان کا مواد ایسی ہی دکانوں سے خریدتے ہیں۔ دوسری جگہوں کے لیے سرامک کی حوالہ سائٹ Digitalfire سپلائرز کی دکانوں کی ایک فہرست رکھتی ہے۔

::shops

### کتنا خریدیں

معیاری بوری امریکہ میں **50 lb (22.7 kg)** کی اور باقی جگہوں پر **25 kg (55 lb)** کی ہوتی ہے، یعنی دونوں تقریباً برابر ہیں۔ کئی سپلائرز ٹیسٹ کے لیے 1، 2.5 یا 5 kg کے پیک (تقریباً 2.2، 5.5 یا 11 lb) بھی بیچتے ہیں۔ کھلا ریسیپی ڈیٹا بیس Glazy مشورہ دیتا ہے کہ جو مواد آپ مسلسل استعمال کرتے ہیں (فیلڈ اسپار{{en: feldspar}}، سلیکا{{en: silica}}، کاؤلن (چائنا کلے){{en: kaolin}}، وائٹنگ (کیلشیم کاربونیٹ){{en: whiting}}، اور درمیانے درجۂ حرارت کے لیے فرٹ{{en: frit}}) انہیں پوری بوریوں میں خریدیں، جو اکثر 20 سے 30% سستی پڑتی ہیں۔ **رنگ دینے والے آکسائیڈ**{{en: colorants}}، یعنی دھاتی آکسائیڈ اور سرامک اسٹین{{en: stains}} جو گلیز{{en: glaze}} کو رنگ دیتے ہیں، کم مقدار میں خریدیں: زیادہ تر 5% سے کم استعمال ہوتے ہیں۔ Glazy کی نمونہ خریداری کی فہرستیں امریکی قیمتوں پر درمیانے درجۂ حرارت کے لیے تقریباً $515 اور زیادہ درجۂ حرارت کے لیے $397 کی بنیں۔

### ابتدائی سیٹ

Glazy کی ہر درجۂ حرارت کے لیے بنیادی فہرست میں سلیکا، کاؤلن، فیلڈ اسپار، وائٹنگ، زنک آکسائیڈ، اور ڈولومائٹ یا ٹیلک ہیں۔ زیادہ تر درمیانے درجۂ حرارت کے (مخروط (Orton cone) 5 سے 6) گلیز کو بورون بھی چاہیے، جو عام طور پر کسی فرٹ سے آتا ہے؛ Glazy فرٹ کو “یکساں اور کچے بوریٹس سے کم حل پذیر” کہتا ہے۔ نیچے کا سیٹ ہمارا مشورہ ہے، جو Glazy کی فہرست اور ایک فورم کی فہرست سے لیا گیا ہے۔ [گلیز کی بنیادی باتیں](/guides/glazing-basics) گائیڈ بتاتا ہے کہ ہر مواد کیا کرتا ہے۔

Table: ابتدائی مواد کا سیٹ (ہمارا مشورہ)
Label: ابتدائی سیٹ

| مواد                                                    | کیا خریدیں                                                                                                         |
| ------------------------------------------------------- | ------------------------------------------------------------------------------------------------------------------ |
| سلیکا (اسے فلنٹ{{en: flint}} بھی کہتے ہیں؛ نیچے دیکھیں) | 325 میش، وہ زیادہ باریک گریڈ جسے Glazy گلیز کے لیے پسند کرتا ہے                                                    |
| کاؤلن (UK میں چائنا کلے)                                | امریکہ میں EPK؛ UK میں Grolleg یا کوئی دوسری چائنا کلے؛ نیوزی لینڈ میں NZ کاؤلن                                    |
| پوٹاش فیلڈ اسپار                                        | جو بھی آپ کے یہاں اس وقت ملتا ہو، جیسے امریکہ میں Mahavir                                                          |
| نیفلین سائنائٹ{{en: nepheline syenite}}                 | کوئی بھی؛ Glazy بتاتا ہے کہ اس کی فلکس کرنے کی صلاحیت زیادہ ہے، اکثر کم اور درمیانے درجۂ حرارت میں استعمال ہوتا ہے |
| وائٹنگ                                                  | کوئی بھی                                                                                                           |
| ٹیلک                                                    | ایسبیسٹس سے پاک کوئی بھی گریڈ؛ اس کی SDS جانچیں (دیکھیں “محفوظ طریقے سے ملانا اور ہوا کی آمد و رفت”)               |
| درمیانے درجۂ حرارت کے لیے ایک بورون فرٹ                 | Ferro 3134، 3124 یا 3195؛ UK میں Potterycrafts P3124 یا P3195                                                      |
| بینٹونائٹ اور رنگ دینے والے آکسائیڈ                     | کم مقدار میں                                                                                                       |

### ڈیٹا شیٹ اور سیفٹی ڈیٹا شیٹ

ہر مواد کے لیے دو دستاویزات مانگیں۔ **تکنیکی ڈیٹا شیٹ** (TDS) اس کا **کیمیائی تجزیہ** دیتی ہے: پاؤڈر میں ہر آکسائیڈ کا حصہ، وزن کے لحاظ سے۔ Glazecalc انہی سے حساب لگاتا ہے، اور آپ [مواد کے صفحے](/material) پر کسی سپلائر کے تجزیے سے مواد شامل کر سکتے ہیں۔ **سیفٹی ڈیٹا شیٹ** (SDS) بتاتی ہے کہ کچے پاؤڈر کو کیسے سنبھالیں۔ ہر SDS سنبھال کر رکھیں، اور ملانے سے پہلے اسے پڑھیں۔

تجزیے اوسط ہوتے ہیں، وعدے نہیں۔ Valentine Clays اپنی فلنٹ کی ڈیٹا شیٹ پر چھاپتا ہے “اوسط اقدار۔ یہ کسی تصریح کی نمائندگی نہیں کرتیں”، اور مختلف سالوں کے Custer فیلڈ اسپار کے Glazy کے تجزیوں میں سلیکا تقریباً 68.5% سے 72.4% تک ہے۔ ہمارا مشورہ ہے کہ اپنے ریکارڈ میں ہر بوری کا **لاٹ نمبر** (اس کا بیچ کوڈ) لکھیں، تاکہ آپ بتا سکیں کہ کسی بھروسہ مند گلیز میں آنے والی تبدیلی مواد سے آئی تھی یا نہیں۔

برطانوی HSE خبردار کرتا ہے کہ بلوری سلیکا پر “غلطی سے ‘غیر بلوری سلیکا’ (amorphous silica) کا لیبل لگا ہو سکتا ہے”۔ اور SDS پاؤڈر کے بارے میں ہے، برتن کے بارے میں نہیں: وہ اس بارے میں کچھ نہیں بتاتی کہ پکا ہوا گلیز کھانے کے لیے محفوظ{{en: food safe}} ہے یا نہیں۔ یہ صرف پکے ہوئے برتن کا لیبارٹری میں دھاتوں کے اخراج کا ٹیسٹ{{en: leach test}} ہی دکھا سکتا ہے۔

### نام بدلتے ہیں، اس لیے کیمیا دیکھ کر خریدیں

کانیں بند ہونے پر برانڈ کے نام آتے جاتے رہتے ہیں۔ ساؤتھ ڈکوٹا میں 75 سال سے زیادہ نکالا گیا Custer فیلڈ اسپار 2023 کے آخر میں ختم ہو گیا۔ Clay Art Center نے جب G-200 AU اور Mahavir اپنائے، تو اس کے تقریباً آدھے گلیز میں ردوبدل کرنا پڑا۔ G-200 اور G-200 HP بھی اب نہیں ملتے، اور Laguna اب Mahavir درآمد کرتا ہے، جس کی کیمیا G-200 کے قریب ہے۔

**Gerstley Borate**، کئی پرانی ریسیپیوں میں ملنے والا ایک قدرتی بورون معدن، 2000 میں اپنی کان بند ہونے کے بعد سے کم یاب ہے، اگرچہ New Mexico Clay نے نومبر 2025 میں بتایا کہ Laguna “Gerstley Borate Original” فراہم کر رہا تھا۔ **Gillespie Borate** کو اس کا متبادل ماننے پر ماخذوں میں اختلاف ہے۔ اس کا بنانے والا اسے پاؤنڈ کے بدلے پاؤنڈ والا متبادل بتا کر بیچتا ہے۔ Berkeley Potters Studio کہتا ہے کہ یہ “براہ راست متبادل نہیں ہے”، اور Digitalfire نے پایا کہ اس سے ایک گلیز کا رنگ بدل گیا۔ محفوظ راستہ یہ ہے کہ دونوں کا موازنہ ان کے آکسائیڈ سے کریں، پھر جانچیں۔

علاقوں کے لحاظ سے نام بھی مختلف ہوتے ہیں۔ شمالی امریکہ میں **فلنٹ**{{en: flint}}، کوارٹز اور سلیکا کا مطلب ایک ہی پسی ہوئی سلیکا ہے، اور Digitalfire کہتا ہے کہ سپلائرز سے اصلی فلنٹ پاؤڈر شاید آپ کو نہیں ملے گا۔ UK میں فلنٹ ایک الگ پروڈکٹ ہے: Valentine کا فلنٹ کیلسائنڈ (بھونی ہوئی) سلیکا ہے۔ دونوں تقریباً خالص سلیکا ہیں، اس لیے ہمیں توقع ہے کہ وہ ایک دوسرے کے قریب ہوں گے، مگر تجزیہ جانچ لیں۔ کاؤلن کے لیے Glazy کہتا ہے کہ ایک کے بدلے ایک تبدیلی، جیسے کسی چائنا کلے کی جگہ EPK، “اکثر ٹھیک چل جاتی ہے، خاص طور پر جب مقدار \<10% ہو”۔

کئی ریسیپیوں میں ایسا مواد ہوتا ہے جو ایک ملک میں بکتا ہے اور دوسرے میں نہیں۔ نیچے کا جدول Glazecalc کی لائبریری کا ہر وہ مواد لیتا ہے جو آپ کے خریدنے کی جگہ پر نہیں بکتا، اور ان کے تجزیوں کی بنیاد پر اسی قسم کا سب سے قریبی ایسا مواد ڈھونڈتا ہے جو وہاں بکتا ہے۔ عدد بتاتا ہے کہ دونوں میں کتنا فرق ہے: ہر 100 g مواد پر، پکنے کے بعد ان کے آکسائیڈ جتنے گرام الگ ہیں، انہیں تمام آکسائیڈ پر جمع کر کے۔ تقریباً 15 g کے اندر، پہلے ٹیسٹ میں عام طور پر ایک کی جگہ دوسرا استعمال کیا جا سکتا ہے۔ ناموں کے ساتھ بنانے والوں اور دکانوں کے اپنے کوڈ دیے گئے ہیں، تاکہ آپ انہیں نام سے مانگ سکیں۔

::local-equivalents

> [!NOTE]
> Glazecalc مواد کا موازنہ نام سے نہیں، بلکہ اس سے کرتا ہے کہ وہ پکے ہوئے گلیز میں کیا لاتے ہیں۔ جس [ریسیپی](/recipe) میں کوئی ایسا مواد ہو جو اب نہیں بنتا، وہ بتاتی ہے کہ اب اس کی جگہ کیا استعمال ہوتا ہے۔ “**مقداریں تجویز کریں اور موازنہ کریں**” کسی متبادل کے لیے مقداریں دوبارہ نکالتا ہے، اور “**میرے پاس موجود سے ملائیں**” آپ کی شیلف کے مواد سے ریسیپی دوبارہ بناتا ہے۔ دونوں صرف پکنے کے بعد کے آکسائیڈ ملاتے ہیں، اس لیے پہلے ایک چھوٹا بیچ جانچیں۔

## مواد اور گلیز رکھنا {#storing}

### خشک مواد

پاؤڈر کو خشک رکھیں، ڈھکن والے ایسے ڈبوں میں جو چمچ سے نکالنے کے وقت کے علاوہ بند رہیں؛ Glazy ہوا بند (ایئر ٹائٹ) ڈبوں کا مشورہ دیتا ہے۔ گہرے ڈبوں کے بجائے کم اونچے ڈبے چنیں: برطانوی HSE بتاتا ہے کہ گہرے ڈبے میں آپ کو اندر جھکنا پڑتا ہے، اور گرد کو زیادہ اونچائی سے گرنا پڑتا ہے۔ انہیں شیلف پر رکھیں، تاکہ آپ نیچے پونچھا لگا سکیں۔ سوڈا ایش اور کورنش اسٹون ہوا سے نمی چوستے ہیں۔ فورم کے ایک کمہار انہیں بیکنگ ٹرے پر تقریباً {{50 °C; 122 °F}} پر خشک کرتے ہیں، اور خبردار کرتے ہیں کہ جما دینے والی ٹھنڈ والے گیراج میں پینٹ کی پتلی بالٹیاں چٹخ سکتی ہیں۔ ہمارا مشورہ ہے کہ حل پذیر مواد (سوڈا ایش، بوریکس (سہاگہ)، لیتھیم کاربونیٹ، اور Gerstley Borate جیسے کچے بوریٹس) ہوا بند ڈبوں میں اور گھر کے اندر رکھیں۔

### ملا ہوا گلیز

بالٹی میں رکھا گلیز{{en: glaze}} بدلتا رہتا ہے۔ معمولی سے حل پذیر مواد (نیفلین سائنائٹ، لیتھیم کاربونیٹ، Gerstley Borate، کولمینائٹ، اسٹرونشیم کاربونیٹ، اور عام طور پر فرٹ{{en: frits}}) وقت کے ساتھ اس کے بہنے کا انداز بدل دیتے ہیں اور اس میں چھوٹی قلمیں بنا سکتے ہیں، گرم کمرے میں اور زیادہ۔ Gerstley Borate گلیز کے گھول{{en: slurry}} کو جیل جیسا بنا دیتا ہے، “کم فیصد میں بھی”۔ نیچے بیٹھے گلیز کے اوپر بھورا سا پانی گھلا ہوا آئرن ہے: اسے نتھار کر پھینک دیں اور اس کی جگہ صاف پانی ڈالیں۔ ان کی بھی توقع رکھیں:

- **تہہ میں سخت پرت بننا**: اتنا گاڑھا ملایا گیا گلیز کہ اسے کسی اضافی مادے کی ضرورت نہ پڑے، اکثر نیچے بیٹھ کر سخت پرت بنا لیتا ہے۔ اسے پتلا کرنے اور جیل جیسا بنانے سے مدد ملتی ہے (دیکھیں: کثافت اضافی)۔
- **بدبو**، CMC جیسے گوند کو کھانے والے خردبینی جانداروں سے۔ بدبودار گلیز بھی ٹھیک سے لگتا ہو تو استعمال کیا جا سکتا ہے۔
- **ٹھنڈ سے جم جانا**: بالٹیوں کو اس سے بچائیں۔ جمی ہوئی بالٹی کو کمرے کے درجۂ حرارت پر پگھلنے دیں، اور اس میں دراڑیں جانچیں۔

استعمال شدہ گلیز کو واپس اسٹاک والی بالٹی میں نہ ڈالیں، اور اس میں برش نہ ڈبوئیں۔ رکھا ہوا گلیز استعمال کرنے سے پہلے اسے ہلائیں، اس کی کثافت اضافی{{en: specific gravity}} دوبارہ ناپیں، اور اگر اس میں گانٹھیں یا قلمیں ہوں تو اسے چھان لیں۔

### لیبل

ہر بالٹی پر واٹر پروف مارکر سے لیبل لگائیں۔ Ceramic Arts Network کے لیے لکھتے ہوئے Zakin یہ باتیں لکھنے کو کہتے ہیں: گلیز کا نام، رنگ دینے والے آکسائیڈ{{en: colorants}} سمیت اس کی پوری ریسیپی، مخروط{{en: cone}}، تاریخ، اور مشترکہ اسٹوڈیو میں آپ کے نام کے پہلے حروف۔ ہمارا مشورہ ہے کہ ہدف کثافت اضافی اور ڈالا گیا کوئی بھی ایپسم سالٹ یا CMC بھی لکھیں۔ UT Austin رنگوں سے بھی پہچان کرتا ہے: کم درجۂ حرارت کے لیے نارنجی بالٹیاں، درمیانے درجۂ حرارت کے لیے سفید۔ بغیر لیبل کے گلیز کو ایسا سمجھیں جس میں سیسہ ہو سکتا ہے، اور اسے کھانے کے برتنوں پر استعمال نہ کریں۔

## تولنا {#weighing}

### فیصد اور بیچ

ریسیپی ہر مواد کو خشک وزن کے فیصد کے طور پر دیتی ہے۔ بنیادی مواد عام طور پر جمع کر کے 100 ہوتے ہیں، اور رنگ دینے والے آکسائیڈ{{en: colorants}} اکثر ان کے اوپر سے ڈالے جاتے ہیں۔ **بیچ**، یعنی ایک بار میں ملائی جانے والی مقدار، بنانے کے لیے ہر عدد کو بیچ کے سائز کو 100 سے تقسیم کر کے ملنے والے عدد سے ضرب دیں۔ 5000 g کے لیے UT Austin 50 سے ضرب دیتا ہے، اس لیے 4% والا مواد 200 g بن جاتا ہے۔

> [!NOTE]
> کسی [ریسیپی کے صفحے](/recipe) پر “**بیچ کے مطابق کریں**” ضرب دے دیتا ہے: مثلاً 500 g درج کریں، تو ہر مقدار تولنے کے لیے گرام میں بدل جاتی ہے، یا پاؤنڈ اور اونس میں، اگر آپ نے ترتیبات میں وہ چنے ہیں۔ “**پرنٹ کریں**” صرف بیچ کی فہرست بھی دے سکتا ہے، جس میں ایک بالٹی میں تولنے کے لیے اب تک کا مجموعہ اور ہر مواد کے آگے نشان لگانے کا خانہ ہوتا ہے۔

### اپنی سب سے چھوٹی مقدار کے حساب سے ترازو چنیں

ترازو کی **باریکی**، یعنی وہ سب سے چھوٹا قدم جو وہ دکھاتا ہے، طے کرتی ہے کہ آپ کتنی چھوٹی مقدار ٹھیک سے تول سکتے ہیں۔ 100 g کے ٹیسٹ میں 0.5% پر رنگ دینے والا آکسائیڈ 0.5 g ہوتا ہے۔ 0.1 g تک پڑھنے والا ترازو 0.05 g تک غلط ہو سکتا ہے، یعنی اس مقدار کا تقریباً 10%؛ 0.15 g کے لیے غلطی تقریباً ایک تہائی ہے۔ یہ ہمارا حساب ہے، مگر اس سے پتا چلتا ہے کہ رنگ دینے والے آکسائیڈ کے لیے زیادہ باریک ترازو کیوں چاہیے۔

کتنا باریک ترازو چاہیے، اس پر مشورے الگ الگ ہیں۔ Derek Au نے پایا کہ 200 g کا ایک سستا ڈیجیٹل ترازو مسلسل غلط تولتا تھا۔ وہ مشورہ دیتے ہیں کہ اگر آپ صرف ایک ہی خریدیں تو 0.01 g تک پڑھنے والا 200 g کا ترازو لیں، اور ایک اچھے ٹرپل بیم ترازو کو “سستے ڈیجیٹل ترازو سے کہیں زیادہ قابل اعتماد” مانتے ہیں۔ ہماری رائے میں محفوظ انتخاب ہے ٹیسٹ (50 سے 200 g) اور رنگ دینے والے آکسائیڈ کے لیے 0.01 g، اور 1 kg (تقریباً 2 lb) اور اس سے بڑے بیچ کے لیے 0.1 g یا 1 g تک پڑھنے والا بینچ ترازو۔ دونوں کو وقتاً فوقتاً کیلیبریشن وزن سے جانچیں۔

### ترتیب سے تولیں، اور ہر ایک پر نشان لگائیں

1. جانچ لیں کہ ہر مواد آپ کے پاس کافی ہے۔
2. ریسپیریٹر پہنیں۔ جانچ لیں کہ ترازو صاف ہے اور برابر رکھا ہے۔
3. خالی ڈبہ ترازو پر رکھیں اور **ٹیئر** دبائیں، جو ریڈنگ کو صفر کر دیتا ہے تاکہ آپ صرف وہی تولیں جو ڈالتے ہیں۔
4. ہر مواد کو باری باری اس کے اپنے صاف چمچ سے تولیں، اگلا ڈبہ کھولنے سے پہلے ہر ڈبہ بند کریں، اور ہر مواد ڈالتے ہی اس پر نشان لگائیں۔

Derek Au ایک ہی کٹورے میں الگ الگ ڈھیریوں میں تولتے ہیں، تاکہ غلطی ہونے پر اسے چمچ سے واپس نکالا جا سکے۔ اگر آپ مواد کے درمیان ٹیئر کیے بغیر ایک ہی بالٹی میں تولتے ہیں، تو Glazecalc کا اب تک کا مجموعہ بتاتا ہے کہ ہر مواد کے بعد ترازو پر کتنا آنا چاہیے۔

## Mixing and sieving {#mixing lang=en}

### How much water

Sources disagree. Derek Au starts thick, at 50 mL of water per 100 g of powder, and adds more later. Potterycrafts gives 65 mL per 100 g for one powder glaze. UT Austin uses equal weights of water and powder, and when Digitalfire put 20 kg of powder into 20 kg of water, it measured a specific gravity of 1.46.

Water is quick to add and slow to take out, so start low. Our estimate: begin with **about 70 to 80 mL per 100 g** (700 to 800 mL per kilogram, or about 11 to 12 US fl oz per pound). Slake, mix and sieve at that thickness, then add water a little at a time until the specific gravity is right. 1 mL of water weighs 1 g, so you can weigh it. If you overshoot, let the glaze settle, then sponge or pour clear water off the top.

### Tools and water

- **Propeller mixer.** Digitalfire calls a good one "essential". A corded drill with a mixing paddle does the job in a bucket. UT Austin runs it at least 4 to 5 minutes after the glaze looks mixed, and keeps the blade off the bucket, which it can scrape plastic from.
- **Blender.** It "works extremely well for small batches" (Digitalfire). Keep it for glaze only: it must never go back to the kitchen.
- **Whisk or stick.** Zakin's choice when there is no mixer.

Water varies too, and Digitalfire notes that it changes how a slurry behaves. Derek Au uses reverse-osmosis water because his tap water is hard. Whatever you use, note it.

### Step by step

1. Put on your respirator, and rubber gloves if your hands will go in. Zakin wears a mask from the start of weighing until the glaze is wet.
2. Measure about 70 to 80 mL of water per 100 g of powder into the bucket.
3. Add the weighed powder gently, from a low height. UT Austin adds powder to warm water; Zakin and Au add water to powder. We suggest powder into water, which puffs up less dust, except for a recipe with a lot of bentonite: stir its dry powders together first.
4. **Slake** it: let the powder soak without stirring. Digitalfire waits about 20 minutes. Powders with a gum or binder need to stand overnight.
5. Mix until there are no dry pockets or lumps.
6. Sieve it twice (see below).
7. Cover it and let it rest overnight, then mix again and check the bottom for a hard layer.
8. Measure the specific gravity, and add water a little at a time to reach your target. To learn your glaze's own dry SG, weigh the finished slurry too (see below).
9. Label the bucket, and write down what you did.
10. Clean up wet: mop the floor and wipe every surface, including the outside of the material containers.

### Sieving

A **sieve** is a mesh screen in a frame. Pushing glaze through it with a brush breaks up lumps that mixing leaves and catches particles that would fire as specks. The higher the **mesh** number, the finer the screen: 80 mesh has openings of about 0.18 mm, and 100 mesh about 0.15 mm.

Sources recommend different meshes. Zakin sieves twice through 50 or 80 mesh. Derek Au uses 120 mesh for most glazes, especially those with cobalt or iron: three passes through 80 mesh still left iron specks in one celadon, and one pass through 120 mesh cured it. He keeps 60 to 80 mesh for ash glazes and others with coarse materials. Potterycrafts, in the UK, suggests 60 to 80 mesh. A safe default:

Table: Which sieve to use
Label: Sieve mesh

| Glaze                                        | Sieve                      |
| -------------------------------------------- | -------------------------- |
| Most glazes                                  | Two passes through 80 mesh |
| Glazes with colorants such as cobalt or iron | 100 to 120 mesh            |
| Ash glazes, and others with coarse materials | 60 to 80 mesh              |

## Specific gravity {#specific-gravity lang=en}

**Specific gravity** (SG) tells you how much powder is in your slurry. It is the weight of a volume of glaze divided by the weight of the same volume of water. Water is 1.00, and a glaze at {{SG 1.45}} weighs 145 g per 100 mL. Mixing to a measured SG is how you get the same thickness, and the same coat, every time. It has no units, so it is the same in grams or ounces.

### Measure it by weighing 100 mL

1. Stir the glaze so nothing has settled.
2. Put a 100 mL **graduated cylinder** (a tall, marked measuring tube) or a 100 mL syringe on the scale, and tare it.
3. Fill it with glaze to exactly 100 mL, reading the mark at eye level.
4. Weigh it and divide the grams by 100: 145 g is SG 1.45.

Digitalfire also marks a cup at the level of 500 g of water, fills it to the mark with glaze, and divides the weight by 500; a bigger, fuller measure is more accurate. A **hydrometer**, a float read where it sits in the glaze, is quick but can misread thick or gelled glazes. UK hydrometers, such as Potclays', read in degrees Baumé (°Bé). By our arithmetic, SG = 145 ÷ (145 − °Bé), so 46 °Bé is about 1.46. Older UK books give a **pint weight**, the ounces in an imperial pint of glaze: divide it by 20, so 29 oz is about SG 1.45 (also our arithmetic).

### What to aim for

Sources disagree, most of all on brushing and spraying, where the UK supplier Potclays gives much higher figures (its own are "for guidance only"). Treat every number as a starting point. Digitalfire's core advice is to find the SG and gelling that work for each glaze, then repeat them and write them down.

Table: Specific gravity targets, where sources disagree
Label: Specific gravity targets

| Use      | Digitalfire and Glazy                                                                                                                 | Potclays (UK)                               | Safe starting point                                     |
| -------- | ------------------------------------------------------------------------------------------------------------------------------------- | ------------------------------------------- | ------------------------------------------------------- |
| Dipping  | {{SG 1.40}} (for a 5-second dip) to {{SG 1.50}} (for a 1-second dip); home-mixed glazes that are gelled do best at {{SG 1.43–1.45}}   | Clear {{SG 1.46–1.48}}; colored {{SG 1.61}} | {{SG 1.45}}; thin to {{SG 1.43}} and gel it if it drips |
| Brushing | {{SG 1.25}} (thin clear) to {{SG 1.55}} (dark detail)                                                                                 | {{SG 1.71–1.81}}                            | Follow the product; use CMC gum or a brushing medium    |
| Spraying | No figure; Hopper, writing for Ceramic Arts Network, says much thinner, with a deflocculant (an additive that makes a slurry runnier) | {{SG 1.71}}                                 | No reliable number; spray only in a spray booth         |

To check a dipping glaze by eye, AMACO dips for 5 seconds and looks for a coat about as thick as a US dime. Digitalfire fires tiles dipped for 5 seconds to check.

### Water for a target SG: our estimate

The table below is our own arithmetic, not a source's. It assumes the powder's particles have a density of 2.6 g per cm³, which is an assumption, not a measurement. Clay, soluble materials and gelling all change a real glaze, so use it to start, then measure. As a check, it predicts {{SG 1.44}} for equal weights of powder and water, close to Digitalfire's measured {{SG 1.46}}. It also shows that 70 to 80 mL per 100 g starts you above {{SG 1.50}}, thicker than you need.

Table: Water for a target specific gravity (our estimate)
Label: Water for a target specific gravity

| Target      | Per 100 g of powder |  Per kilogram |         Per pound |
| ----------- | ------------------: | ------------: | ----------------: |
| {{SG 1.40}} |        about 115 mL | about 1150 mL | about 18 US fl oz |
| {{SG 1.45}} |         about 98 mL |  about 980 mL | about 15 US fl oz |
| {{SG 1.50}} |         about 85 mL |  about 850 mL | about 13 US fl oz |
| {{SG 1.60}} |         about 64 mL |  about 640 mL | about 10 US fl oz |

### Find your own glaze's dry SG while you mix

The 2.6 above is a guess. Your own glaze's figure, the density of its dry powder, can be worked out from three numbers you can take while mixing. With it, you can work out from the SG how much powder is in any bucket of that glaze later, and the water for the next batch. Our arithmetic, not a source's:

1. Write down the weight of dry powder in the batch: the recipe's total.
2. Weigh the empty bucket before you start, or mark its weight on it.
3. Mix, sieve and bring the glaze to its SG as usual. Push everything through the sieve and rinse it into the bucket, so no powder is left out.
4. Weigh the full bucket and take off the bucket's weight. That is the slurry's weight.
5. Measure the SG.

Then:

- **Water** = slurry weight − powder weight.
- **Slurry volume** in mL = slurry weight in grams ÷ SG.
- **Powder volume** = slurry volume − water (1 g of water is 1 mL).
- **Dry SG** = powder weight ÷ powder volume.

For example: 1000 g of powder makes 1980 g of slurry at {{SG 1.45}}. The water is 980 g, the slurry is 1980 ÷ 1.45 = about 1366 mL, the powder takes up 1366 − 980 = 386 mL, and the dry SG is 1000 ÷ 386 = about 2.59.

Weigh the whole slurry at the end, not the water as you pour it, so water that evaporates or splashes out doesn't count. Small errors grow here: an SG reading off by 0.01 moves the answer by about 2 to 3%. Use a batch of 1 kg or more, an accurate scale, and the 500 g cup method above for the SG. Most of the common materials are between about 2.5 and 2.9, so a figure far outside that, in a glaze without much zircon or lead, probably means a measuring mistake. Write the figure on the recipe.

### Epsom salts, CMC gum and bentonite

**Epsom salts** make a glaze gel slightly when it stands still and flow again when it is stirred. This is called **flocculating** it, and a glaze that behaves this way is **thixotropic**: it goes on more evenly, drips less and settles less. Digitalfire suggests starting at about 2 g per gallon once the SG is right (roughly 0.5 g per liter, our conversion) and tuning the amount each time you mix, since no recipe should fix the dose. We suggest dissolving it in a little hot water first. In a Digitalfire example, a glaze at {{SG 1.45}} dripped, so water brought it down to {{SG 1.43}} and Epsom salts gelled it back to creamy, and it went on evenly. A rough check: stir, stop and watch. A gelled glaze moves on for about 2 or 3 seconds, then stops and springs back a little.

**CMC gum** (carboxymethyl cellulose) makes a slurry stickier and slower to dry, and leaves a harder coat that holds to the pot. It matters most for brushing glazes and glazes high in frit. Digitalfire's example blends 3.75 g into 1000 g of slurry, and it has to go in with a blender. A glaze with CMC will not gel with Epsom salts, and since microbes feed on the gum, it can change in the bucket and start to smell.

**Bentonite**, a very fine clay, helps hold the other particles in suspension. Dipping glazes usually rely on 15 to 25% raw clay for this. For a recipe short of clay, about 1 to 3% bentonite helps; Digitalfire says a glaze with more than 15% clay should not need bentonite at more than 1% of the dry glaze's weight.

## Test tiles and line blends {#testing lang=en}

### Start small

Derek Au works up in three steps: a 50 or 100 g test, a 1 to 2 kg trial if it works, then a 5 to 10 kg studio batch. By our estimate, a 100 g test at {{SG 1.45}} makes about 135 mL (about 4½ US fl oz) of slurry, enough to dip a few small tiles in a narrow cup.

### Test on your own clay

A glaze can look quite different on another clay or in another kiln: Clay Art Center tested each of its reformulated glazes on four clay bodies, at cone 6 and at cone 10. Potclays' beginner's guide to glaze testing suggests:

- 6 to 10 **test tiles** (small pieces for trying a glaze) of the clay you will actually use, noting whether they are bisqued or bone-dry
- one change at a time
- a single dip and a double dip, to see the glaze thin and thick
- every tile in the same kiln load
- a mark on each tile before firing, with a stamp, carving or underglaze pencil. Fired tiles look alike, and a mark made before firing lasts through the kiln, so you can always tell which recipe each tile is.

We suggest tiles that stand upright, since a flat tile hides how far a glaze runs, with a textured band to show how the glaze breaks over edges, and a bare foot. Set each on a small dish or a scrap of bisque, or on a kiln-washed shelf, to catch drips. Put a **witness cone**, a small ceramic cone that bends when it has had enough heat, near the tiles to show what they received; the [firing guide](/guides/firing) explains cones. Give each tile a short code, and write it against the recipe in your records. Willers, writing for Ceramic Arts Network, uses numbers and letters, and writes the system itself in the front of the notebook.

### Line blends

A **line blend** is a row of tests that steps evenly from one mix to another: from one glaze to a second, or from a base glaze to the same glaze with more colorant. Derek Au, for example, steps iron oxide through a clear base in 1% increments. A volumetric method associated with Ian Currie saves time, because you mix only the two ends:

1. Mix the two end glazes, A and B, as batches of the same size, and sieve both.
2. Add water to the one with less volume until both have exactly the same wet volume.
3. Stir both, then draw each mix with a syringe into its own numbered cup.
4. Stir each cup and dip a tile.

In our worked example, A is 100 g of a clear base, and B is the same with 4 g of red iron oxide added (a 4% addition). Each milliliter of B holds the same share of base as a milliliter of A, plus its iron, so the cups step from no iron to 4% in 1% steps. Each end gives 100 mL to the blend, which a 100 g batch covers by our estimate.

Table: A five-step iron line blend, 40 mL per cup (our worked example)
Label: Line blend example

| Cup | Clear base (A) | Base with 4% iron (B) | Iron oxide, % of base |
| --- | -------------: | --------------------: | --------------------: |
| 1   |          40 mL |                  0 mL |                     0 |
| 2   |          30 mL |                 10 mL |                     1 |
| 3   |          20 mL |                 20 mL |                     2 |
| 4   |          10 mL |                 30 mL |                     3 |
| 5   |           0 mL |                 40 mL |                     4 |

The method needs careful arithmetic, well-mixed ends of even SG, and an accurate scale. Derek Au also blends by weight instead of volume. A **triaxial blend** does the same with three ends, laid out on a triangle.

> [!NOTE]
> When a step looks promising, **Save as a copy** on the [recipe page](/recipe) keeps it as a recipe of its own and leaves the original as it was.

## Keeping records {#records lang=en}

Willers puts the goal well: "enough information to be able to repeat, or avoid, the results you discovered". Write down what you plan to test before you start, and the results when you unload. Potclays adds the application, thickness, clay body and full firing, including ramps, holds and cooling. A **ramp** is a rate of heating or cooling, such as {{60 °C; 108 °F}} an hour, and a **hold** keeps the kiln at one temperature for a set time. Note lot numbers, the water you used and any substitution: Clay Art Center's feldspar swap meant adjusting about half its glazes.

Table: What to record for each glaze batch (our template)
Label: Record template

| Part        | What to write down                                                                                                                                                                                                                      |
| ----------- | --------------------------------------------------------------------------------------------------------------------------------------------------------------------------------------------------------------------------------------- |
| Recipe      | The recipe and its version; material brands and lot numbers; any substitutions                                                                                                                                                          |
| Mixing      | Date; batch size; water added, and its type (tap, reverse osmosis or distilled); SG after mixing and final SG; the weight of the finished slurry, for its dry SG; Epsom salts, CMC and bentonite added; sieve mesh and number of passes |
| Application | Clay body; bisque cone; dipping, brushing or pouring; dip time or number of coats; dry thickness                                                                                                                                        |
| Firing      | Kiln and shelf position; the firing schedule, with its ramps, holds and cooling; atmosphere (oxidation or reduction); what the witness cone showed, not only what the kiln was set to                                                   |
| Result      | Surface and color; any running, crazing or pinholes; photos of the front, back and side; the tile code                                                                                                                                  |

> [!NOTE]
> In Glazecalc, a saved [recipe](/recipe) holds the recipe itself. A [firing log](/firing) records each firing: the kiln, the date, times, temperatures, cones and notes. [Notes](/notes) hold everything else, such as the batch record above and what each tile showed.

## ماخذ {#sources}

- [Glazy: Raw materials](https://help.glazy.org/concepts/materials)
- [Glazy: Specific gravity](https://help.glazy.org/testing/specific-gravity)
- [Digitalfire: Specific gravity](https://digitalfire.com/glossary/specific+gravity)
- [Digitalfire: Epsom salts](https://digitalfire.com/material/epsom+salts)
- [Digitalfire: CMC gum](https://digitalfire.com/material/cmc%2Bgum)
- [Digitalfire: Dipping glaze](https://digitalfire.com/glossary/dipping+glaze)
- [Digitalfire: Bentonite](https://digitalfire.com/material/bentonite)
- [Digitalfire: Water solubility](https://digitalfire.com/glossary/water+solubility)
- [Digitalfire: Gerstley Borate](https://digitalfire.com/material/gerstley+borate)
- [Digitalfire: Mahavir potash feldspar](https://digitalfire.com/material/mahavir+potash+feldspar)
- [Digitalfire: Flint](https://digitalfire.com/material/flint)
- [Clay Art Center: The end of an era, the extinction of Custer feldspar](https://www.clayartcenter.org/clay-art-center-blog/2025/4/the-end-of-an-era-the-extinction-of-custer-feldspar)
- [Berkeley Potters Studio: What the flux, November 2023](https://www.berkeleypottersstudio.com/what-the-flux-nov-2023)
- [New Mexico Clay: Gerstley Borate Original](https://nmclay.com/gerstley-borate-original)
- [Ceramic Arts Network: Glaze chemistry 101, a quick course on mixing ceramic glazes (Zakin)](https://ceramicartsnetwork.org/daily/article/Glaze-Chemistry-101-A-Quick-Course-on-Mixing-Ceramic-Glazes)
- [Ceramic Arts Network: How to keep good records when testing ceramic glazes (Willers)](<https://ceramicartsnetwork.org/daily/article/how-to-keep-good-records-when-testing-ceramic-glazes-(and-improve-your-results!)>)
- [Ceramic Arts Network: 8 ways to apply glaze (Hopper)](https://ceramicartsnetwork.org/pottery-making-illustrated/pottery-making-illustrated-article/8-Ways-to-Apply-Glaze)
- [Derek Au: Mixing test glazes](https://www.derekau.net/blog/2016/02/24/mixing-test-glazes)
- [Derek Au: Digital scales for weighing glazes](https://derekau.net/blog/digital-scales-for-weighing-glazes/)
- [Derek Au: Triaxial testing](https://derekau.net/blog/triaxial-testing/)
- [UT Austin ceramics wiki: How to mix glazes](https://cloud.wikis.utexas.edu/wiki/display/ceramics/How+To+Mix+Glazes)
- [Potclays: The beginner's guide to glaze testing](https://www.potclays.co.uk/the-beginners-guide-to-glaze-testing/)
- [Potclays: Glaze hydrometer](https://www.potclays.co.uk/glaze-hydrometer)
- [Potterycrafts: Nordic Blue Mist powder glaze](https://potterycrafts.co.uk/products/potterycrafts-nordic-blue-mist-powder-glaze)
- [HSE: Glaze and colour preparation (CR1)](https://www.hse.gov.uk/PUBNS/guidance/cr1.pdf)
- [Valentine Clays: Flint technical data sheet](https://valentineclays.co.uk/cdn/shop/files/Flint_Damp_Dry_Technical_Data_Sheet.pdf)
- [Ceramic Arts Daily forum: Ian Currie test tiles](https://community.ceramicartsdaily.org/topic/7974-ian-currie-test-tiles-forums/page/16/)
