Repository: AaronFilson/glazecalc

# Glazecalc

**Free glaze chemistry for potters.** Enter a glaze recipe and see its unity molecular formula
(UMF): the fluxes, alumina and silica it becomes in the kiln, and their ratio. Keep your recipes,
materials, colorants, firing logs and notes together in one private notebook.

**[glazecalcapp.com](https://glazecalcapp.com)**: try it without an account. A free, non-commercial project by
Aaron Filson, in 57 languages, and usable from AI assistants through its MCP server.
<table>
  <tr>
    <td width="66%"><img src="docs/images/calculator-dark.png" alt="The recipe calculator in dark mode, showing Leach's 4321 celadon and its unity formula: K2O 0.264, CaO 0.736, Al2O3 0.407, SiO2 3.710, silica to alumina ratio 9.11"></td>
    <td><img src="docs/images/trial-phone.png" alt="A trial on a phone: a green bar says You're trying Glazecalc as mellow dusty sunsets, with buttons to create an account or discard the trial"></td>
  </tr>
</table>

## At a glance

For anyone reading the code; the [highlights](#highlights) below give the details.

- **Stack:** Angular 22 (standalone components, signals, zoneless), TypeScript on Node 24 with Express 5 and
  Mongoose 9, MongoDB 9, Docker, and AWS (EC2, SSM, SES, S3, CloudWatch).
- **Tested in CI on every pull request:** over 2,000 server tests (98% of statements, 89% of branches), over 1,600
  Angular unit tests (99% of statements, 91% of branches) and over 450 Playwright browser tests, with axe checks
  against WCAG 2.2 AA. Also the official MCP conformance suite, CodeQL on the code and the workflows, and Lighthouse
  on desktop: performance 98; accessibility, best practices and SEO 100. CI checks these numbers too.
- **Security:** sign-in with OAuth 2.0 and OpenID Connect (Google, GitHub, Microsoft) or a password; MFA with WebAuthn
  passkeys, TOTP and recovery codes; JWTs in httpOnly cookies with CSRF protection; a layered content security
  policy and a Permissions-Policy, graded A+ by Mozilla's HTTP Observatory; keyless CI/CD with no stored AWS keys,
  and images published with an SBOM and signed SLSA build provenance.
- **AI assistants:** an MCP server in the official MCP Registry, with its own OAuth authorization server: apps reach
  a person's records only with their consent, and, if the person chooses, an app's changes wait for their approval.
- **Reach on a small budget:** 57 languages, right to left (RTL) included; about 11,500 public pages prerendered (SSG)
  and hydrated; offline once visited (PWA); one $13-a-month Graviton instance, with automatic rollback. A load test
  on a container that size, at full CPU, serves about 250 requests a second, with a 95th percentile of 270 ms; the
  instance runs at full CPU only while its CPU credits last.
- **How it is built:** with Claude Code as a directed coding agent; commits made with it carry a
  `Co-Authored-By: Claude` trailer. Most larger features were planned in writing first (`docs/*-plan.md`), and a
  [decision record](docs/adr/README.md) keeps each decision that shaped the app, written as it landed; every change
  goes through the checks above; production deploys wait for approval. The [case study](docs/case-study.md) tells
  how the 2017 app was revived, how the agent was directed, and what the checks caught.

## Highlights

The details, with the decisions behind them:

- **A 2017 AngularJS app rebuilt** as Angular 22 (standalone components, signals, zoneless with no zone.js,
  strict templates) and a TypeScript server on Express 5, Mongoose 9 and Node 24, which runs the
  `.ts` files directly with no build step ([ADR 8](docs/adr/0008-typescript-server-without-a-build.md)),
  and put back online. The
  [case study](docs/case-study.md) tells how.
- **Tested at three levels, in CI on every pull request and push to master:** over 2,000 server tests (98% of
  statements, 89% of branches) run against the app in-process; over 1,600 Angular unit tests (99% of statements,
  91% of branches); over 450 Playwright browser tests, including [axe](https://github.com/dequelabs/axe-core)
  accessibility checks against WCAG 2.2 AA of every page in light and dark mode, every page in a pseudo-locale to
  find text not marked for translation, and every page in each language at a phone's width. CodeQL scans the code
  and the workflows ([its settings](.github/codeql/codeql-config.yml)), and CI checks the numbers in this README
  against each run ([scripts/readme-numbers.mjs](scripts/readme-numbers.mjs)).
- **One glaze chemistry library** for the browser and the tests, checked against values worked
  out by hand ([ADR 4](docs/adr/0004-shared-chemistry.md)). It is plain JavaScript with hand-written
  declarations for the app and the server, and CI type-checks the JavaScript against them
  ([lib/tsconfig.json](lib/tsconfig.json)). Its first run found five helpers the recipe tools share
  that the declarations had left out; they are declared now.

File: client/public/i18n/guides/teaching-glaze-calculation/am.md
---
title: የግላዝ ስሌት ማስተማር
lead: ለክፍል ወይም ለጥናት ቡድን 6 ክፍለ ጊዜዎች፤ ከጥሬ ዕቃዎች እና ከባለ ሦስት ማዕዘን ንጣፎች እስከ በሁለቱም አቅጣጫ የሚሠራው የሴገር ፎርሙላ እና የግላዝ ጉድለቶች፣ እያንዳንዳቸው ከተሠራ ምሳሌ፣ በGlazecalc ውስጥ ካሉ ደረጃዎች፣ ከሚታተም የሥራ ወረቀት እና ከማረጋገጫ ጥያቄዎች ጋር።
---

## ስለዚህ ጥቅል {#about}

ይህ ጥቅል የግላዝ ስሌትን ለሚያስተምር ማንኛውም ሰው ነው፥ ትምህርት ቤት፣ የስቱዲዮ ክፍል፣ የሚሠሩ ሸክላ ሠሪዎች የጥናት ቡድን፣ ወይም ብቻውን የሚማር ሸክላ ሠሪ። ስድስት ክፍለ ጊዜዎች አሉት፤ እያንዳንዱ ክፍለ ጊዜ ዓላማዎች፣ የሚዘጋጁ ነገሮች፣ በእውነተኛ ጥሬ ዕቃዎች የተሠራ ምሳሌ፣ በGlazecalc እንዴት እንደሚሠራ፣ የሥራ ወረቀት እና የማረጋገጫ ጥያቄዎች አሉት።

የክፍለ ጊዜዎቹ ቅደም ተከተል የታተመ የጥናት ቡድንን ይከተላል፥ በጃፓን የኢባራኪ ግዛት የኢንዱስትሪ ቴክኖሎጂ ማዕከል የሚገኘውን 陶磁器釉薬技術研究会 (የሴራሚክ ግላዝ ቴክኒክ ጥናት ቡድን)፤ ይህ ቡድን በ2015 ለ12 ወጣት ሸክላ ሠሪዎች ስድስት ክፍለ ጊዜዎችን አካሂዶ በምርምር ሪፖርቱ ውስጥ አስፍሯቸዋል። በካሳማ የሴራሚክ ጥበብ ኮሌጅ የቀጠለው ኮርሱ እያንዳንዳቸው በኦክሲዴሽን እና በሪዳክሽን የተቃጠሉ የ42፣ የ90 እና የ78 ግላዞች ሦስት የንጣፍ ሥራዎችን ሰጥቷል። **Glazecalc ከማዕከሉም ሆነ ከኮሌጁ ጋር ግንኙነት የለውም።** የታተመ ዝርዝራቸውን ቅደም ተከተል እንከተላለን፤ ከታች ምንጮቹን እንጠቅሳለን፤ እዚህ ያሉት ጽሑፍ፣ ምሳሌዎች እና የሥራ ወረቀቶች የእኛ ናቸው። በሌሎች አገሮች ያሉ ኮርሶች ተመሳሳይ ደረጃዎችን በተቀራረበ ቅደም ተከተል ያስተምራሉ፥ በቱርክ የBilecik Şeyh Edebali University SCT305፣ በዩናይትድ ስቴትስ የGlendale Community College ART 195፣ በጀርመን የሴራሚክ ትምህርት ቤቶች የራይንላንድ-ፓላቲኔት ሥርዓተ ትምህርት፣ እና በታይዋን ለመምህራን የተጻፈው የ李堅萍 የ2006 ጽሑፍ።

Table: ስድስቱ ክፍለ ጊዜዎች
Label: ስድስቱ ክፍለ ጊዜዎች

| ክፍለ ጊዜ | ርዕስ                                    | በGlazecalc ውስጥ               |
| ------ | -------------------------------------- | ---------------------------- |
| 1      | ጥሬ ዕቃዎች፣ ምን እንደሚያደርጉ፣ ባለ ሦስት ማዕዘን ንጣፎች | ጥሬ ዕቃዎች፣ ድብልቆች (ባለ ሦስት ማዕዘን) |
| 2      | ኬሚስትሪው፥ ንጥረ ነገሮች፣ ፎርሙላዎች፣ ሞሎች          | የአንድ ጥሬ ዕቃ ገጽ                |
| 3      | የሴገር ፎርሙላን ማንበብ፣ የሲሊካ–አሉሚና ገበታ         | የአዘገጃጀት ገጽ፣ የStull ቻርት       |
| 4      | ከአዘገጃጀት ወደ የሴገር ፎርሙላ                   | የሴገር ፎርሙላው እንዴት እንደሚሰላ       |
| 5      | ከሴገር ፎርሙላ ወደ አዘገጃጀት                    | ለዒላማ ፍታ                      |
| 6      | የሸክላ አካል እና የግላዝ ጉድለቶች                 | ገደቦች፣ አወዳድር                  |

### እንዴት እንደሚጠቀሙበት

- እያንዳንዱ ክፍለ ጊዜ ወደ 2 ሰዓት ይወስዳል። ክፍለ ጊዜ 4 እና 5 ካልኩሌተሮችን እና ለእያንዳንዱ ጥንድ Glazecalc ያለው ኮምፒውተር ወይም ስልክ ይፈልጋሉ።
- የተሠሩት ምሳሌዎች በጃፓን የሚሸጡ ጥሬ ዕቃዎችን እና በGlazecalc መደበኛ ቤተ መጻሕፍት ውስጥ ያሉ አሃዞችን ይጠቀማሉ፥ 福島長石 (Fukushima ፌልድስፓር)፣ whiting (石灰石፣ ካልሲየም ካርቦኔት)፣ ካኦሊን እና ሲሊካ (珪石)። የአቅራቢዎን ትንተና ካለዎት ይጠቀሙ፤ በ[ጥሬ ዕቃዎች ገጽ](/material) ላይ ያክሉት፤ ቁጥሮቹ ይለወጣሉ እንጂ ዘዴው አይለወጥም።
- ማቃጠሉ SK 8 ነው፣ በስመ {{2282 °F; 1250 °C}}። ክፍልዎ የሚያቃጥልበትን ኮን ይጠቀሙ፤ [በSK ኮኖች ማቃጠል](/guides/firing#sk-cones) የSK ቁጥሮችን ያብራራል።
- የሥራ ወረቀት ወይም የንጣፍ ካርታ ለማተም ይህንን ገጽ ከአሳሹ ያትሙ። አዘገጃጀቶችን፣ ድብልቆችን እና ማስታወሻዎችን ማስቀመጥ ነጻ መለያ ይፈልጋል።

> [!WARNING]
> ክፍለ ጊዜ 1፣ 3 እና 6 የላብራቶሪ ሥራ ናቸው፥ ደረቅ ጥሬ ዕቃዎችን መመዘን እና ማቃጠል። ማንም ጥሬ ዕቃ ከመመዘኑ በፊት [ከሁሉም በላይ የሚጠቅሙ ልማዶች](/guides/safe-mixing#habits)ን ያንብቡ። ደረቅ የግላዝ አቧራ ዋናው አደጋ ነው።

## ክፍለ ጊዜ 1፥ ጥሬ ዕቃዎች እና ባለ ሦስት ማዕዘን ንጣፎች {#materials}

> [!WARNING]
> ደረቅ ጥሬ ዕቃዎችን በቀስታ ይመዝኑ፣ በእርጥብ ያጽዱ፣ ዱቄቶቹ ደረቅ በሆኑበት ጊዜም በደንብ የሚገጥም የመተንፈሻ ጭምብል (respirator) ያድርጉ። መጀመሪያ [ዋናው አደጋ፥ አቧራ](/guides/safe-mixing#the-main-hazard)ን እና [የመተንፈሻ ጭምብሎች](/guides/safe-mixing#respirators)ን ያንብቡ።

### ዓላማዎች

- በግላዝ ውስጥ ያሉትን ሦስት ሥራዎች ይጥቀሱ፥ መስታወት ሠሪ፣ ፍለክስ (flux) እና ማረጋጊያ።
- 4 የተለመዱ ጥሬ ዕቃዎችን በሚያመጡት ኦክሳይዶች ይመድቡ።
- ባለ ሦስት ማዕዘን ድብልቅ ያዘጋጁ፣ ንጣፎቹንም እንደ ካርታ ያንብቡ።

### ዝግጅት

- የእያንዳንዱ ከረጢት 福島長石፣ whiting፣ ካኦሊን እና ሲሊካ፤ ወይም ክፍልዎ ያሉት ጥሬ ዕቃዎች።
- ከታች ያለው [የባለ ሦስት ማዕዘን ንጣፍ ካርታ](#tile-maps) የታተመ፣ እና ለእያንዳንዱ ሦስት ማዕዘን ለእያንዳንዱ ተማሪ 21 የሙከራ ንጣፎች።
- ካለዎት ከቀድሞ ባለ ሦስት ማዕዘን ድብልቅ የተቃጠሉ ንጣፎች፣ እርስ በርስ ለማሳለፍ።

### የተሠራ ምሳሌ

የእያንዳንዱ ጥሬ ዕቃ ትንተና፣ ከGlazecalc ቤተ መጻሕፍት፣ ከማቃጠል በኋላ የሚተዉትን ኦክሳይዶች ይሰጣል። በእሳት የሚጠፋ ክብደት (LOI) የሚቃጠል እና የሚጠፋው ነው።

Table: አራት ጥሬ ዕቃዎች እና የሚያመጡት (በክብደት መቶኛ፣ ከቤተ መጻሕፍቱ)
Label: አራት ጥሬ ዕቃዎች

| ጥሬ ዕቃ             | SiO₂ | Al₂O₃ |   K₂O | Na₂O |   CaO |   LOI | ሥራው                      |
| ----------------- | ---: | ----: | ----: | ---: | ----: | ----: | ------------------------ |
| 福島長石 (ፌልድስፓር) | 65.4 | 19.53 | 10.76 | 3.77 |  0.49 |  0.18 | ፍለክስ፣ ከራሱ አሉሚና እና ሲሊካ ጋር |
| Whiting (石灰石)  |    – |     – |     – |    – | 56.03 | 43.97 | ፍለክስ (ካልሲየም)             |
| EPK ካኦሊን          | 45.7 |  37.4 |  0.33 | 0.06 |  0.18 |  13.9 | ማረጋጊያ፥ ዋናው አሉሚና          |
| ሲሊካ (珪石)        |  100 |     – |     – |    – |     – |     – | መስታወት ሠሪ                 |

ፌልድስፓር ብቻውን በSK 8 ወደ ወፍራም (የማይፈስ) መስታወት ይቀልጣል፤ whiting ብቻውን አይቀልጥም፤ ሲሊካ ብቻውን አይቀልጥም። ሲቀላቀሉ ከማናቸውም አንዱ በጣም በተሻለ ይቀልጣሉ። ባለ ሦስት ማዕዘን ድብልቅ የት እንደሆነ ያሳያል፥ ከታች ያለው የንጣፍ ካርታ ሦስቱን በ~20% ደረጃዎች (ከ90 18) ይለውጣል፣ በእያንዳንዱ ንጣፍ ውስጥ 10% ካኦሊን አለ።

::shops

### በGlazecalc ውስጥ

1. እያንዳንዱን ጥሬ ዕቃ በ[ጥሬ ዕቃዎች ገጽ](/material) ላይ ወይም እንደ [Fukushima Feldspar](/materials/fukushima-feldspar) ባለ የሕዝብ ገጹ ይክፈቱ። የሚያመጣቸውን ኦክሳይዶች ይመዝግቡ።
2. ሦስት አዘገጃጀቶችን ያዘጋጁ፥ 福島長石 90 ከካኦሊን 10 ጋር፣ whiting 90 ከካኦሊን 10 ጋር፣ እና ሲሊካ 90 ከካኦሊን 10 ጋር። በ[ድብልቆች](/blends) ላይ **ባለ ሦስት ማዕዘን (3 አዘገጃጀቶች)** እና 6 ረድፎችን ይምረጡ፥ 21 ንጣፎች፣ ከታች ካለው ካርታ ጋር አንድ።
3. ለእያንዳንዱ ንጣፍ ባቹን ይምረጡ እና የሚመዘነውን **አትም**። ከማቃጠሉ በኋላ፣ የወደዷቸውን ንጣፎች ከንጣፎቹ ሥዕል እንደ አዘገጃጀት ያስቀምጡ።

### የሥራ ወረቀት

Table: የሥራ ወረቀት 1፥ እያንዳንዱ ጥሬ ዕቃ የሚያመጣው
Label: የሥራ ወረቀት 1

| ጥሬ ዕቃ    | የሚያመጣቸው ኦክሳይዶች | መስታወት ሠሪ፣ ፍለክስ ወይስ ማረጋጊያ? | LOI (%) |
| -------- | -------------- | ------------------------- | ------- |
| 福島長石 |                |                           |         |
| Whiting  |                |                           |         |
| ካኦሊን     |                |                           |         |
| ሲሊካ      |                |                           |         |

### ማረጋገጫ

- አብዛኛውን አሉሚና የሚያመጣው የትኛው ጥሬ ዕቃ ነው፣ ግላዝስ ለምን ያስፈልገዋል?
- የሦስት ማዕዘኑ የwhiting ጥግ በራሱ ለምን አይቀልጥም?
- ንጣፎችዎ በሦስት ማዕዘኑ ላይ የት በተሻለ ቀለጡ፣ ወደ የትኛው ጥግ ቅርብ ነበር?

## ክፍለ ጊዜ 2፥ የሚያስፈልግዎት ኬሚስትሪ {#chemistry}

### ዓላማዎች

- የኬሚካል ፎርሙላ ያንብቡ፥ SiO₂፣ CaO፣ Al₂O₃፣ CaCO₃።
- ከአቶም ክብደቶች የሞላር ክብደት (molar mass) ያስሉ።
- ግራሞችን ወደ ሞሎች፣ እና ተመልሶ ይቀይሩ።

### ዝግጅት

- ለእያንዳንዱ ተማሪ የንጥረ ነገሮች ሰንጠረዥ (periodic table)፣ እና ካልኩሌተሮች።
- ከታች ባለው ሰንጠረዥ ያሉት የአቶም ክብደቶች (የIUPAC መደበኛ እሴቶች፣ Glazecalc እንደሚጠቀማቸው)።

### የተሠራ ምሳሌ

Table: እዚህ የተጠቀምንባቸው የአቶም ክብደቶች (g/mol)
Label: የአቶም ክብደቶች

| ንጥረ ነገር | ምልክት | የአቶም ክብደት |
| ------- | ---- | --------: |
| ኦክሲጅን   | O    |    15.999 |
| ካርቦን    | C    |    12.011 |
| ሶዲየም    | Na   |     22.99 |
| አሉሚኒየም  | Al   |    26.982 |
| ሲሊከን    | Si   |    28.085 |
| ፖታሲየም   | K    |    39.098 |
| ካልሲየም   | Ca   |    40.078 |

ፎርሙላ አቶሞችን ይቆጥራል። SiO₂ አንድ ሲሊከን እና ሁለት ኦክሲጅን ነው፤ ስለዚህ የአንድ ሞል ክብደቱ 28.085 + 2 × 15.999 = 60.083 g ነው። Al₂O₃ 2 × 26.982 + 3 × 15.999 = 101.961 g ነው። CaO 56.077 g ነው፤ whiting፣ CaCO₃፣ ደግሞ 100.086 g ነው፤ የGlazecalc ቤተ መጻሕፍት ወደ 100.08 ያጠጋዋል።

**ሞል** እንደ ደርዘን ቁጥር ነው፥ ሞለኪውሎቹ ምንም ቢሆኑ ተመሳሳይ ብዛት። ሞሎች ግራም ÷ የሞላር ክብደት ናቸው፥

- 25 g ሲሊካ 25 ÷ 60.083 = 0.416 mol SiO₂ ነው።
- 20 g whiting 20 ÷ 100.08 = 0.200 mol ነው። በእቶን ውስጥ ካርቦን ዳይኦክሳይዱን (CO₂፣ 44.009 g/mol) ያጣል እና 0.200 mol CaO ይተዋል፤ ይህም 0.200 × 56.077 = 11.2 g ይመዝናል። ያ ኪሳራ LOI ነው፥ 43.97%።

### በGlazecalc ውስጥ

1. [Whiting](/materials/whiting) እና [Silica](/materials/silica) ይክፈቱ፥ እያንዳንዱ ገጽ ፎርሙላውን እና ክብደቶቹን ይሰጣል።
2. አንድ የሞላር ክብደት በእጅ ያስሉ እና ከገጹ ጋር ያወዳድሩ።

### የሥራ ወረቀት

Table: የሥራ ወረቀት 2፥ የሞላር ክብደት እና ሞሎች
Label: የሥራ ወረቀት 2

| ኦክሳይድ ወይም ጥሬ ዕቃ | ፎርሙላ  | የሞላር ክብደት (g/mol) | ግራም | ሞል  |
| --------------- | ----- | ----------------- | --- | --- |
| ሲሊካ             | SiO₂  |                   | 30  |     |
| አሉሚና            | Al₂O₃ |                   | 10  |     |
| ካልሲየም ኦክሳይድ     | CaO   |                   | 5   |     |
| Whiting         | CaCO₃ |                   | 15  |     |

### ማረጋገጫ

- የአንድ ሞል SiO₂ ክብደት ስንት ግራም ነው፣ እንዴትስ ይሰላል?
- 20 g whiting በተቃጠለው ግላዝ ውስጥ ከ20 g ያነሰ የሚተው ለምንድን ነው?
- ኦክሳይዶችን በግራም ሳይሆን በሞል የምናወዳድረው ለምንድን ነው?

## ክፍለ ጊዜ 3፥ የሴገር ፎርሙላን ማንበብ {#reading-the-formula}

> [!WARNING]
> ግላዝን ማቅለም ማቅለሚያዎችን መመዘን ነው፤ አንዳንዶቹም ከመሠረታዊ ጥሬ ዕቃዎች የበለጠ ጥንቃቄ ይፈልጋሉ። መጀመሪያ [ከሁሉም በላይ ጥንቃቄ የሚያስፈልጋቸው ጥሬ ዕቃዎች](/guides/safe-mixing#materials)ን ያንብቡ።

### ዓላማዎች

- የሴገር ፎርሙላ (ゼーゲル式፣ Seger formula) ሦስቱን ዓምዶች ያንብቡ፥ ፍለክሶች፣ ማረጋጊያ፣ መስታወት ሠሪ።
- ግላዝን በሲሊካ–አሉሚና ገበታ ላይ ያግኙ፣ ገበታው ምን መናገር እንደሚችል እና እንደማይችል ይወቁ።
- ዝግጁ የሆነ ግላዝን በደረጃዎች ቀለም ይስጡት እና ይመዝግቡት።

### ዝግጅት

- ከታች ያለው የሴገር ፎርሙላ፣ በትልቁ የተጻፈ።
- ዝግጁ የሆነ ግልጽ ግላዝ፣ እና እንደ ቀይ ብረት ኦክሳይድ (弁柄) ያለ ማቅለሚያ።

### የተሠራ ምሳሌ

የክፍለ ጊዜ 4 ግላዝ፣ 福島長石 45፣ whiting 20፣ ካኦሊን 10 እና ሲሊካ 25፣ ይህ የሴገር ፎርሙላ አለው (የGlazecalc አሃዞች፣ የተጠጋጉ)፥

Table: በሦስት ዓምዶቹ የተጻፈ የሴገር ፎርሙላ
Label: የሴገር ፎርሙላ

| ፍለክሶች (RO, R₂O) | ማረጋጊያ (R₂O₃) | መስታወት ሠሪ (RO₂) |
| --------------- | ------------ | -------------- |
| K₂O 0.18        | Al₂O₃ 0.43   | SiO₂ 3.45      |
| Na₂O 0.10       |              |                |
| CaO 0.72        |              |                |

- ፍለክሶቹ ድምራቸው 1 ነው፥ ይህ የፎርሙላው ሕግ ነው። ሌላው እያንዳንዱ ቁጥር ለእያንዳንዱ የፍለክስ ሞል የሞል ብዛት ነው።
- ሲሊካ ለአሉሚና 3.45 ÷ 0.43 ነው፣ ወደ 8 ገደማ፥ የተለመደ አንጸባራቂ ግላዝ።
- ካልሲየም አብዛኛው ፍለክስ ነው፣ በአብዛኞቹ የጃፓን የኖራ ግላዞች (石灰釉) እንደሆነው።

ሲሊካ በአግድም አሉሚና በቁመት ያለው ገበታ እያንዳንዱን ግላዝ እንደ ነጥብ ያስቀምጣል። የሴገር ሙከራዎች እና የStull የ1912 ገበታ የዚህ ዓይነት ናቸው፤ 釉性状図 ደግሞ የክፍልን የራሱን የተቃጠሉ ንጣፎች በላዩ ላይ ያሳያል። የGlazecalc የአዘገጃጀት ገጽ የStull ቻርትን ይስላል፤ ይህ ግላዝ በደማቁ ክልሉ ውስጥ ይገኛል። የStull ክልሎች ከራሱ ፍለክሶች እና ማቃጠል የመጡ ናቸው፥ መመሪያ እንጂ ትንበያ አይደሉም። ከታች ያለው [የንጣፍ ፍርግርግ](#tile-maps) ክፍል በራሱ ማቃጠል የራሱን ገበታ እንዲስል ያስችለዋል።

::stull-chart

አዘገጃጀቱን የማያውቁት ዝግጁ ግላዝን ለማቅለም፣ Glazecalc ፎርሙላውን ማስላት አይችልም። በምትኩ ማቅለሚያውን ከ100 በላይ ያክሉ፥ 100 g ደረቅ ግላዝ ከ1፣ 2 እና 3 g የብረት ኦክሳይድ ጋር፣ እያንዳንዳቸው አንድ ንጣፍ፣ በኦክሲዴሽን እና በሪዳክሽን የተቃጠሉ።

### በGlazecalc ውስጥ

1. በ[አዘገጃጀት ገጽ](/recipe) ላይ ከላይ ያለውን አዘገጃጀት ያስገቡ እና **የሴገር ፎርሙላ**ውን እና **የStull ቻርት**ን ያንብቡ።
2. ሲሊካውን ከ25 ወደ 35 ይቀይሩ፣ ነጥቡም ወደ ቀኝ ሲንቀሳቀስ ይመልከቱ።
3. አዘገጃጀቱን ለሚያውቁት መሠረት፣ ማቅለሚያውን ተጨማሪ ያድርጉት እና በ[ድብልቆች](/blends) ላይ የline blend ይጠቀሙ በደረጃ ለመለወጥ።

### የሥራ ወረቀት

Table: የሥራ ወረቀት 3፥ በዝግጁ ግላዝ ውስጥ ያለ ማቅለሚያ
Label: የሥራ ወረቀት 3

| ንጣፍ | ማቅለሚያ (በ100 g ስንት g) | ኦክሲዴሽን፥ ምን እንደሚመስል | ሪዳክሽን፥ ምን እንደሚመስል |
| --- | -------------------- | ------------------ | ----------------- |
| 1   | 0                    |                    |                   |
| 2   | 1                    |                    |                   |
| 3   | 2                    |                    |                   |
| 4   | 3                    |                    |                   |

### ማረጋገጫ

- በሴገር ፎርሙላ ውስጥ ድምሩ 1 የሚሆነው የትኛው ዓምድ ነው?
- የዚህ ግላዝ የሲሊካ ለአሉሚና ጥምርታ ስንት ነው፣ ምንስ ይጠቁማል?
- በገበታው ደማቅ ክልል ውስጥ ያለ ነጥብ በእቶንዎ ውስጥ ደብዛዛ ንጣፍ ሊሰጥ የሚችለው ለምንድን ነው?

## ክፍለ ጊዜ 4፥ ከአዘገጃጀት ወደ የሴገር ፎርሙላ {#recipe-to-formula}

### ዓላማዎች

- ከአዘገጃጀት የሴገር ፎርሙላን በእጅ ያስሉ።
- ከGlazecalc የራሱ አሠራር ጋር ያወዳድሩ።

### ዝግጅት

- የሥራ ወረቀት 4፣ የክፍለ ጊዜ 1 አራቱ ትንተናዎች፣ እና ካልኩሌተሮች።

### የተሠራ ምሳሌ

አዘገጃጀቱ፥ 福島長石 45፣ whiting 20፣ EPK ካኦሊን 10፣ ሲሊካ 25። እያንዳንዱን መጠን እንደ ግራም ይውሰዱ። ለእያንዳንዱ ጥሬ ዕቃ፣ ግራም × የኦክሳይዱ መቶኛ ÷ 100 ÷ የሞላር ክብደቱ ሞሎቹን ይሰጣል። ሰንጠረዡ ዋና ዋና ኦክሳይዶችን ይሰጣል፤ Glazecalc ጥቃቅኖቹንም ይቆጥራል (የካኦሊኑን ብረት እና ቲታኒየም፣ የፌልድስፓሩን ማግኒዥየም)።

Table: በባቹ (100 g) ውስጥ የእያንዳንዱ ኦክሳይድ ሞሎች
Label: በባቹ ውስጥ ያሉ ሞሎች

| ጥሬ ዕቃ    | ግራም |    K₂O |   Na₂O |    CaO |  Al₂O₃ |   SiO₂ |
| -------- | --: | -----: | -----: | -----: | -----: | -----: |
| 福島長石 |  45 | 0.0514 | 0.0274 | 0.0039 | 0.0862 | 0.4898 |
| Whiting  |  20 |      – |      – | 0.1998 |      – |      – |
| ካኦሊን     |  10 | 0.0004 | 0.0001 | 0.0003 | 0.0367 | 0.0761 |
| ሲሊካ      |  25 |      – |      – |      – |      – | 0.4161 |
| ድምር      | 100 | 0.0518 | 0.0275 | 0.2041 | 0.1229 | 0.9820 |

ፍለክሶቹ 0.0518 + 0.0275 + 0.2041 + 0.0014 (ማግኒዥያ) = 0.2847 mol ይደምራሉ። እያንዳንዱን ድምር በእሱ ያካፍሉ፥

- K₂O 0.0518 ÷ 0.2847 = 0.18፤ Na₂O 0.10፤ CaO 0.72።
- Al₂O₃ 0.1229 ÷ 0.2847 = 0.43።
- SiO₂ 0.9820 ÷ 0.2847 = 3.45።

ያ የክፍለ ጊዜ 3 ፎርሙላ ነው።

### በGlazecalc ውስጥ

1. አዘገጃጀቱን በ[አዘገጃጀት ገጽ](/recipe) ላይ ያስገቡ።
2. **የሴገር ፎርሙላው እንዴት እንደሚሰላ**ን ይክፈቱ። እነዚህን ደረጃዎች በዚህ አዘገጃጀት ቁጥሮች ያሳያል፥ ግራሞች፣ በእያንዳንዱ ጥሬ ዕቃ ውስጥ የእያንዳንዱ ኦክሳይድ ሞሎች፣ ድምሮቹ፣ እና በፍለክሶቹ ማካፈሉ።
3. እያንዳንዱን መስመር ከሥራ ወረቀትዎ ጋር ያወዳድሩ። ከዚያ አንድ መጠን ይቀይሩ እና የሚቀይረውን ዓምድ ብቻ ያስሉ።

### የሥራ ወረቀት

Table: የሥራ ወረቀት 4፥ ከአዘገጃጀት ወደ የሴገር ፎርሙላ
Label: የሥራ ወረቀት 4

| ጥሬ ዕቃ   | ግራም | K₂O | Na₂O | CaO | Al₂O₃ | SiO₂ |
| ------- | --- | --- | ---- | --- | ----- | ---- |
|         |     |     |      |     |       |      |
|         |     |     |      |     |       |      |
|         |     |     |      |     |       |      |
|         |     |     |      |     |       |      |
| ድምር     |     |     |      |     |       |      |
| ÷ ፍለክሶች |     |     |      |     |       |      |

### ማረጋገጫ

- የትኛውም የባች መጠን ተመሳሳይ የሴገር ፎርሙላ የሚሰጠው ለምንድን ነው?
- ካኦሊኑ የትኞቹን ኦክሳይዶች ያመጣል፣ ከእነሱም እዚህ ከሁሉም የሚበልጠው የትኛው ነው?
- የwhiting LOI ከፎርሙላው የሚቀረው ለምንድን ነው?

## ክፍለ ጊዜ 5፥ ከሴገር ፎርሙላ ወደ አዘገጃጀት {#formula-to-recipe}

### ዓላማዎች

- ለዒላማ ፎርሙላ ጥሬ ዕቃዎችን ይምረጡ፣ እና የእያንዳንዳቸውን መጠን ያስሉ።
- ለዒላማ ፍታን ይጠቀሙ፣ ምን ያህል እንደተጠጋ ይናገሩ።

### ዝግጅት

- ከታች ያለው ዒላማ፣ የሥራ ወረቀት 5፣ እና ካልኩሌተሮች፤ መለያ ያለው Glazecalc።

### የተሠራ ምሳሌ

ዒላማው፥ 0.2 K₂O፣ 0.1 Na₂O፣ 0.7 CaO፣ 0.4 Al₂O₃ እና 4.0 SiO₂። ጥሬ ዕቃዎቹን በዚህ ቅደም ተከተል ይውሰዱ፣ እያንዳንዱን እሱ ብቻ ሊያመጣው ለሚችለው ኦክሳይድ፥

1. **ፌልድስፓሩ፣ ለፖታሽ እና ለሶዳ።** አንድ አሃድ 福島長石 (536.8 g፣ አንድ ሞል ፍለክስ የሚይዘው ክብደት) 0.94 mol K₂O እና Na₂O ያመጣል። ዒላማው 0.3 ይፈልጋል፤ ስለዚህ 0.3 ÷ 0.94 = 0.319 አሃዶች፥ 171.4 g። እንዲሁም 0.015 CaO፣ 0.328 Al₂O₃ እና 1.865 SiO₂ ያመጣል።
2. **Whiting፣ ለቀረው ካልሲየም።** 0.7 − 0.015 = 0.685 mol × 100.08 = 68.6 g።
3. **ካኦሊን፣ ለቀረው አሉሚና።** 0.4 − 0.328 = 0.072 mol። EPK ካኦሊን አንድ ሞል Al₂O₃ በ272.6 g ይይዛል፤ ስለዚህ 19.6 g፣ ይህም 0.149 SiO₂ ያመጣል።
4. **ሲሊካ፣ ለቀረው።** 4.0 − 1.865 − 0.149 = 1.986 mol × 60.083 = 119.3 g።

ባቹ 379.0 g ነው። በመቶኛ፥ 福島長石 45.2፣ whiting 18.1፣ ካኦሊን 5.2፣ ሲሊካ 31.5። ፌልድስፓሩ የፖታሽ እና የሶዳ ጥምርታን ይወስናል፤ ስለዚህ አዘገጃጀቱ 0.195 K₂O እና 0.104 Na₂O ይሰጣል፥ ከዒላማው ይቀርባል፣ ግን በትክክል አይደለም።

### በGlazecalc ውስጥ

1. [ለዒላማ ፍታ](/solve)ን ይክፈቱ፣ **የሴገር ፎርሙላ**ን ይምረጡ እና ዒላማውን ይጻፉ።
2. በ**ጥሬ ዕቃዎቹ** ስር 福島長石፣ whiting፣ EPK ካኦሊን እና ሲሊካ ይስጡት፣ እና **ፍታ**ን ይምረጡ።
3. 福島長石 44.9፣ whiting 18.2፣ ካኦሊን 5.6 እና ሲሊካ 31.3 ይሰጣል፣ እንዲሁም እያንዳንዱ ኦክሳይድ ምን ያህል እንደተጠጋ የሚያሳይ ሰንጠረዥ። ከእጅ ስሌትዎ ጋር ያወዳድሩ፥ ፈቺው እያንዳንዱን ጥቃቅን ይቆጥራል፣ እና አራቱ ጥሬ ዕቃዎች የሚፈቅዱትን ምርጥ ተስማሚ ያገኛል።
4. **እንደ አዲስ አዘገጃጀት ክፈት**ን ይምረጡ፣ እና በአዘገጃጀት ገጹ ላይ ያረጋግጡ።

### የሥራ ወረቀት

Table: የሥራ ወረቀት 5፥ ከዒላማ ወደ አዘገጃጀት
Label: የሥራ ወረቀት 5

| ደረጃ | ጥሬ ዕቃ | ለየትኛው ኦክሳይድ | የሚያስፈልጉ ሞሎች | ግራም | ሌላ የሚያመጣው |
| --- | ----- | ----------- | ----------- | --- | --------- |
| 1   |       |             |             |     |           |
| 2   |       |             |             |     |           |
| 3   |       |             |             |     |           |
| 4   |       |             |             |     |           |

### ማረጋገጫ

- ፌልድስፓሩ መጀመሪያ የሚሰላው ለምንድን ነው?
- እነዚህ አራት ጥሬ ዕቃዎች በትክክል 0.2 K₂O እና 0.1 Na₂O መስጠት የማይችሉት ለምንድን ነው?
- ማግኒዥያ ለማምጣት ወደ ጥሬ ዕቃዎቹ ምን ይጨምራሉ?

## ክፍለ ጊዜ 6፥ የሸክላ አካል እና የግላዝ ጉድለቶች {#body-and-defects}

> [!WARNING]
> የተቃጠለ ግላዝ ብረቶችን ወደ ምግብ እና መጠጥ ሊለቅ ይችላል፤ ይህን እያደረገ ፍጹም ሊመስልም ይችላል። ብዙ ባሪየም (Ba) ያላቸው ግላዞች ወይም መዳብ ያላቸው፣ እንዲሁም እርሳስ (lead, Pb) ያለው ማንኛውም ግላዝ ብረቶችን ሊለቅ ይችላል። ምን እንደሚለቅ የሚያሳየው የተቃጠለው ዕቃ የላብራቶሪ የብረቶች መውጣት ምርመራ (leach test) ብቻ ነው፤ ምንም ስሌት አያሳይም። [የምግብ ደህንነት](/guides/glazing-basics#food-safety)ን እና [ከሁሉም በላይ ጥንቃቄ የሚያስፈልጋቸው ጥሬ ዕቃዎች](/guides/safe-mixing#materials)ን ያንብቡ።

### ዓላማዎች

- የሸክላ አካልን መጨማደድ እና የውሃ መምጠጥ ይለኩ።
- የተለመዱ ጉድለቶችን፣ ዋና መንስኤዎቻቸውን እና የመጀመሪያ ማስተካከያን ይጥቀሱ።
- የትኞቹ ጉድለቶች ዕቃን ደህንነቱ ያልተጠበቀ እንደሚያደርጉ ይወቁ።

### ዝግጅት

- የሸክላ አካልዎ የሙከራ ዘንጎች፣ እርጥብ ሳሉ 100 mm ልዩነት ምልክት የተደረገባቸው፣ የተቃጠሉ እና ያልተቃጠሉ።
- ካሉዎት ጉድለት ያለባቸው ንጣፎች፥ crazing፣ crawling፣ pinholes፣ መፍሰስ።

### የተሠራ ምሳሌ

- **መጨማደድ**፥ (የተመለከተው ርዝመት − የተቃጠለው ርዝመት) ÷ የተመለከተው ርዝመት × 100። ከማቃጠል በኋላ 88 mm የሚለኩ በ100 mm ልዩነት የተደረጉ ምልክቶች፥ 12% መጨማደድ።
- **የውሃ መምጠጥ**፥ (ከመዘፈቅ በኋላ ያለው ክብደት − ደረቅ ክብደት) ÷ ደረቅ ክብደት × 100። ከመዘፈቅ በኋላ 50.6 g የሚመዝን የተቃጠለ 50.0 g ዘንግ፥ 1.2%።

Table: ጉድለቶች፣ መንስኤዎች እና በሴገር ፎርሙላ ውስጥ የመጀመሪያ ማስተካከያ
Label: ጉድለቶች

| ጉድለት      | ዋና መንስኤ                          | ለመሞከር የመጀመሪያ ማስተካከያ                        |
| --------- | -------------------------------- | ------------------------------------------ |
| Crazing   | ግላዙ ከሸክላ አካሉ የበለጠ ይጨማደዳል         | ያነሰ K₂O እና Na₂O፤ ተጨማሪ ካልሲየም፣ ማግኒዥያ ወይም ቦሮን |
| Shivering | ግላዙ ከሸክላ አካሉ እጅግ ያነሰ ይጨማደዳል      | ተጨማሪ K₂O እና Na₂O                           |
| መፍሰስ      | አሉሚና በጣም ጥቂት ወይም በጣም ወፍራም        | ተጨማሪ አሉሚና፤ ቀጭን ሽፋን                         |
| Crawling  | አቧራማ bisque፣ ወይም የተሰነጠቀ ወፍራም ሽፋን | bisqueን ያጽዱ፤ ቀጭን ሽፋን                       |
| Pinholes  | ተመልሶ ያልደረመ የጋዝ አረፋ               | በማቃጠሉ ጫፍ ላይ ማቆየት፤ ቀጭን ሽፋን                  |

[የግላዝ መስማማት እና ጉድለቶች](/guides/glazing-basics#fit-and-defects) እያንዳንዱን ያብራራል፣ ለcrazing የበረዶ ውሃ ሙከራንም ጨምሮ። የcrazing ወይም የshivering ጉድለት ያለባቸውን ዕቃዎች ለምግብ ወይም ለመጠጥ አይጠቀሙ።

::food-limits

### በGlazecalc ውስጥ

1. በ[አዘገጃጀት ገጽ](/recipe) ላይ ለግላዝዎ **ገደቦች** ፓነልን፣ እና የተሰላውን መስፋፋቱን ያንብቡ።
2. አዘገጃጀቱን ይቅዱ፣ የተወሰነ ፌልድስፓር በwhiting ይተኩ፣ እና ሁለቱን ያወዳድሩ፥ መስፋፋቱ ወደ የትኛው አቅጣጫ ተንቀሳቀሰ?

### የሥራ ወረቀት

Table: የሥራ ወረቀት 6፥ የሸክላ አካል
Label: የሥራ ወረቀት 6

| ዘንግ | የተመለከተ ርዝመት (mm) | የተቃጠለ ርዝመት (mm) | መጨማደድ (%) | ደረቅ ክብደት (g) | የተዘፈቀ ክብደት (g) | መምጠጥ (%) |
| --- | ---------------- | --------------- | --------- | ------------ | -------------- | -------- |
| 1   | 100              |                 |           |              |                |          |
| 2   | 100              |                 |           |              |                |          |

### ማረጋገጫ

- ከሸክላ አካሉ የበለጠ ከሚጨማደድ ግላዝ የሚመጣው የትኛው ጉድለት ነው፣ የመጀመሪያ ማስተካከያውስ ምንድን ነው?
- የshivering ጉድለት ያለበት ዕቃ ለምግብ ፈጽሞ ጥቅም ላይ መዋል የሌለበት ለምንድን ነው?
- ስሌት ግላዝ ለምግብ ደህንነቱ የተጠበቀ መሆኑን ሊነግርዎ ይችላል? ምን ሊነግርዎ ይችላል?

## የሚታተሙ የንጣፍ ካርታዎች {#tile-maps}

### የባለ ሦስት ማዕዘን ካርታ፥ 42 ግላዞች

ከድብልቆች አቀማመጥ ከ6 ረድፎች ጋር 21 ንጣፎች ያሏቸው ሁለት ሦስት ማዕዘኖች፥ ንጣፍ 1 ከላይ (ፌልድስፓር)፣ የታችኛው ረድፍ ከwhiting (ግራ) እስከ ሲሊካ (ቀኝ)። ሦስት ማዕዘን II ሦስት ማዕዘን I ሲሆን በእያንዳንዱ 100 g ላይ 1 g ቀይ ብረት ኦክሳይድ የተጨመረበት ነው፤ ይህም በሪዳክሽን ወደ ሴላዶን (青磁) ያዘነብላል። በኦክሲዴሽን እና በሪዳክሽን ሲቃጠል 84 ንጣፎች ይሆናል። መጠኖቹ በ100 g የግራም ብዛት ናቸው።

Table: የባለ ሦስት ማዕዘን ካርታ፥ 福島長石፣ whiting እና ሲሊካ፣ በእያንዳንዱ ንጣፍ 10 ካኦሊን
Label: የባለ ሦስት ማዕዘን ካርታ

| ንጣፍ (I) | ንጣፍ (II) | 福島長石 | Whiting | ሲሊካ | ካኦሊን | I ox | I red | II ox | II red |
| ------- | -------- | -------: | ------: | --: | ---: | ---- | ----- | ----- | ------ |
| 1       | 22       |       90 |       0 |   0 |   10 |      |       |       |        |
| 2       | 23       |       72 |      18 |   0 |   10 |      |       |       |        |
| 3       | 24       |       72 |       0 |  18 |   10 |      |       |       |        |
| 4       | 25       |       54 |      36 |   0 |   10 |      |       |       |        |
| 5       | 26       |       54 |      18 |  18 |   10 |      |       |       |        |
| 6       | 27       |       54 |       0 |  36 |   10 |      |       |       |        |
| 7       | 28       |       36 |      54 |   0 |   10 |      |       |       |        |
| 8       | 29       |       36 |      36 |  18 |   10 |      |       |       |        |
| 9       | 30       |       36 |      18 |  36 |   10 |      |       |       |        |
| 10      | 31       |       36 |       0 |  54 |   10 |      |       |       |        |
| 11      | 32       |       18 |      72 |   0 |   10 |      |       |       |        |
| 12      | 33       |       18 |      54 |  18 |   10 |      |       |       |        |
| 13      | 34       |       18 |      36 |  36 |   10 |      |       |       |        |
| 14      | 35       |       18 |      18 |  54 |   10 |      |       |       |        |
| 15      | 36       |       18 |       0 |  72 |   10 |      |       |       |        |
| 16      | 37       |        0 |      90 |   0 |   10 |      |       |       |        |
| 17      | 38       |        0 |      72 |  18 |   10 |      |       |       |        |
| 18      | 39       |        0 |      54 |  36 |   10 |      |       |       |        |
| 19      | 40       |        0 |      36 |  54 |   10 |      |       |       |        |
| 20      | 41       |        0 |      18 |  72 |   10 |      |       |       |        |
| 21      | 42       |        0 |       0 |  90 |   10 |      |       |       |        |

### የሴገር ፍርግርግ፥ 24 ግላዞች

እያንዳንዱ ንጣፍ ተመሳሳይ ፍለክሶች አሉት፣ 0.2 KNaO እና 0.8 CaO፣ ከ福島長石 እና whiting። አሉሚና በፍርግርጉ ረድፎች ወደ ታች ሲወርዱ ይጨምራል፣ ሲሊካም በአምዶች ወደ ቀኝ ሲሄዱ ይጨምራል። አዘገጃጀቶቹ በክፍለ ጊዜ 5 ዘዴ ተሰልተዋል፤ የGlazecalc የእያንዳንዳቸው የሴገር ፎርሙላ ከአሉሚናው በ0.01 እና ከሲሊካው በ0.06 ውስጥ ይገኛል። እያንዳንዱን ንጣፍ በሲሊካ በአሉሚና ገበታ ላይ ምልክት ያድርጉ፣ እና የራስዎን ክልሎች ይሳሉ፥ ደብዛዛ፣ አንጸባራቂ፣ በቂ ያልተቃጠለ፣ የሚፈስ።

Table: የሴገር ፍርግርግ፥ 0.2 KNaO፣ 0.8 CaO፣ በክብደት መቶኛ
Label: የሴገር ፍርግርግ

| ንጣፍ | Al₂O₃ | SiO₂ | 福島長石 | Whiting | ካኦሊን |  ሲሊካ | ኦክሲዴሽን | ሪዳክሽን |
| --- | ----: | ---: | -------: | ------: | ---: | ---: | ------ | ----- |
| 1   |  0.25 |  2.0 |     46.9 |    32.5 |  3.5 | 17.1 |        |       |
| 2   |  0.25 |  2.5 |     41.8 |    28.9 |  3.1 | 26.2 |        |       |
| 3   |  0.25 |  3.0 |     37.6 |    26.1 |  2.8 | 33.5 |        |       |
| 4   |  0.25 |  3.5 |     34.3 |    23.7 |  2.5 | 39.5 |        |       |
| 5   |  0.25 |  4.0 |     31.4 |    21.7 |  2.3 | 44.5 |        |       |
| 6   |  0.25 |  4.5 |     29.0 |    20.1 |  2.2 | 48.7 |        |       |
| 7   |  0.35 |  2.0 |     44.3 |    30.6 | 13.9 | 11.3 |        |       |
| 8   |  0.35 |  2.5 |     39.6 |    27.4 | 12.4 | 20.5 |        |       |
| 9   |  0.35 |  3.0 |     35.9 |    24.8 | 11.2 | 28.0 |        |       |
| 10  |  0.35 |  3.5 |     32.8 |    22.7 | 10.3 | 34.2 |        |       |
| 11  |  0.35 |  4.0 |     30.2 |    20.9 |  9.5 | 39.5 |        |       |
| 12  |  0.35 |  4.5 |     28.0 |    19.4 |  8.8 | 43.9 |        |       |
| 13  |  0.45 |  2.0 |     41.9 |    29.0 | 23.1 |  6.1 |        |       |
| 14  |  0.45 |  2.5 |     37.7 |    26.1 | 20.8 | 15.4 |        |       |
| 15  |  0.45 |  3.0 |     34.3 |    23.7 | 18.9 | 23.0 |        |       |
| 16  |  0.45 |  3.5 |     31.5 |    21.8 | 17.4 | 29.4 |        |       |
| 17  |  0.45 |  4.0 |     29.1 |    20.1 | 16.0 | 34.8 |        |       |
| 18  |  0.45 |  4.5 |     27.0 |    18.7 | 14.9 | 39.4 |        |       |
| 19  |  0.55 |  2.0 |     39.7 |    27.5 | 31.4 |  1.5 |        |       |
| 20  |  0.55 |  2.5 |     35.9 |    24.9 | 28.4 | 10.8 |        |       |
| 21  |  0.55 |  3.0 |     32.8 |    22.7 | 26.0 | 18.5 |        |       |
| 22  |  0.55 |  3.5 |     30.2 |    20.9 | 23.9 | 25.0 |        |       |
| 23  |  0.55 |  4.0 |     28.0 |    19.4 | 22.1 | 30.5 |        |       |
| 24  |  0.55 |  4.5 |     26.1 |    18.1 | 20.6 | 35.3 |        |       |

የGlazecalc ድብልቆች ከ3 እስከ 66 ንጣፎች ያሏቸው ሦስት ማዕዘኖችን እና ካሬዎችን ይሠራል፣ ይህንን ፍርግርግ አይደለም፤ ማንኛውንም ንጣፍ በ[አዘገጃጀት ገጽ](/recipe) ላይ እንደ አዘገጃጀት ይክፈቱ እና የባቹን ዝርዝር ከዚያ ያትሙ።

## ምንጮች {#sources}

- 吉田博和, 吉田彩美, 寺門秀人, [陶磁器釉薬技術研究会](https://www.itic.pref.ibaraki.jp/publication/doc/research/h27/vol44_26.pdf), 茨城県工業技術センター研究報告 第44号 (2015)፥ ስድስቱ ክፍለ ጊዜዎች።
- 茨城県工業技術センター, [陶磁器釉薬技術研究会](https://www.itic.pref.ibaraki.jp/publication/doc/result/h27/H27_3-21.pdf), 平成27年 成果集፥ የክፍለ ጊዜዎቹ ቀኖች እና ርዕሶች።
- 茨城県産業技術イノベーションセンター, [陶磁器用釉薬に関する研修](https://www.itic.pref.ibaraki.jp/publication/doc/result/r1/R1_4-05.pdf), 令和元年 成果集፥ የቀጠለው ኮርስ በኦክሲዴሽን እና በሪዳክሽን የ42፣ የ90 እና የ78 ግላዞች ሥራዎች።
- 岡部弘文, [釉薬計算プログラムの開発](https://www.itic.pref.ibaraki.jp/publication/doc/research/h16/vol33-20.pdf), 茨城県工業技術センター研究報告 vol33 (2005)፥ የማዕከሉ የራሱ የስሌት ፕሮግራም።
- Bilecik Şeyh Edebali University, [SCT305 course information](https://ebs.bilecik.edu.tr/pdf/dersbilgigetir/333775)፥ በሳምንት 5፣ 6 እና 8 የሴገር ፎርሙላ።
- 李堅萍, [國立臺北教育大學學報 19(2), 2006, pp. 51–68](https://jepr.ntue.edu.tw/var/file/63/1063/img/1141/19-2-18.pdf)፥ በታይዋን ለትምህርት ቤት መምህራን የግላዝ ስሌት።
- Glendale Community College, ART 195 course outline፥ ከ15 ሳምንታት ውስጥ በሳምንት 5 እስከ 7 የሴገር ፎርሙላ።
- Ministerium für Bildung Rheinland-Pfalz, Lehrplan Fachschule Keramikgestaltung (2003), Lernmodul 6, Glasuren.
- 佐賀県陶磁器原料株式会社, 釉薬原料の化学分析表፥ በGlazecalc ቤተ መጻሕፍት ውስጥ ያለው የ福島長石 ትንተና።
- IUPAC, የአቶም ክብደቶች መደበኛ እሴቶች፣ Glazecalc ኬሚስትሪው እንደሚጠቀምባቸው።

File: client/public/i18n/guides/teaching-glaze-calculation/ar.md
---
title: تدريس حساب الطلاء الزجاجي
lead: 6 جلسات لصف أو مجموعة دراسية، من المواد وبلاطات الخلط الثلاثي إلى صيغة سيجر محسوبة في الاتجاهين وعيوب الطلاء، في كل جلسة مثال محلول وخطوات في Glazecalc وورقة عمل للطباعة وأسئلة للتحقق.
---

## عن هذه المجموعة {#about}

هذه المجموعة لكل من يدرّس حساب الطلاء الزجاجي: مدرسة، أو صف في استوديو، أو مجموعة دراسية من الخزافين العاملين، أو خزاف يتعلم بمفرده. وفيها ست جلسات، وفي كل جلسة أهدافها وما يلزم تحضيره ومثال محلول بمواد حقيقية وطريقة العمل في Glazecalc وورقة عمل وأسئلة للتحقق.

يتبع ترتيب الجلسات مجموعة دراسية منشورة: مجموعة Toujiki Yuuyaku Gijutsu Kenkyuukai (مجموعة دراسة الطلاء الزجاجي للخزف) في مركز التقنية الصناعية في محافظة إيباراكي اليابانية، التي أقامت ست جلسات حضرها 12 من الخزافين الشباب عام 2015 وعرضتها في تقرير بحثي. ووضعت الدورة التي تلتها في كلية كاسما للفنون الخزفية ثلاث مهام من البلاطات، من 42 و 90 و 78 طلاءً زجاجياً، حُرقت كل منها بالأكسدة وبالاختزال. **لا ترتبط Glazecalc بالمركز ولا بالكلية.** نتبع ترتيب مخططهما المنشور، ونذكر مصدره أدناه؛ أما النصوص والأمثلة وأوراق العمل هنا فمن إعدادنا. وتدرّس مقررات في بلدان أخرى الخطوات نفسها بترتيب يكاد يكون واحداً: المقرر SCT305 في جامعة Bilecik Şeyh Edebali في تركيا، والمقرر ART 195 في Glendale Community College في الولايات المتحدة، ومنهج ولاية راينلاند-بالاتينات لمدارس الخزف في ألمانيا، وبحث 李堅萍 لعام 2006 الموجَّه إلى المعلمين في تايوان.

Table: الجلسات الست
Label: الجلسات الست

| الجلسة | الموضوع                                      | في Glazecalc                         |
| ------ | -------------------------------------------- | ------------------------------------ |
| 1      | المواد ووظائفها وبلاطات الخلط الثلاثي        | المواد، سلاسل الخلط (ثلاثية المحاور) |
| 2      | الكيمياء: العناصر والصيغ الكيميائية والمولات | صفحة المادة                          |
| 3      | قراءة صيغة سيجر، ومخطط السيليكا والألومينا   | صفحة الخلطة، مخطط Stull              |
| 4      | من الخلطة إلى صيغة سيجر                      | كيف تُحسب صيغة سيجر                  |
| 5      | من صيغة سيجر إلى الخلطة                      | الحل لهدف                            |
| 6      | الجسم الطيني وعيوب الطلاء                    | الحدود، مقارنة                       |

### طريقة الاستخدام

- تستغرق كل جلسة نحو 2 ساعة. وتحتاج الجلستان 4 و 5 إلى آلات حاسبة، وإلى حاسوب أو هاتف يفتح Glazecalc لكل زوج من المتدربين.
- تستخدم الأمثلة المحلولة مواد تُباع في اليابان وأرقام المكتبة القياسية في Glazecalc: Fukushima chouseki (فلسبار فوكوشيما)، وكربونات الكالسيوم (sekkaiseki) {{en: whiting}}، وكاولين، والسيليكا (keiseki). ويُستخدم تحليل المورّد الخاص إن توفر: يُضاف في [صفحة المواد](/material)، فتتغير الأرقام وتبقى الطريقة.
- الحرق عند SK 8، أي {{2282 °F; 1250 °C}} اسمياً. ويُستخدم المخروط الذي يُحرق إليه في الصف؛ ويشرح [الحرق على مخاريط SK](/guides/firing#sk-cones) أرقام SK.
- لطباعة ورقة عمل أو خريطة بلاطات، تُطبع هذه الصفحة من المتصفح. ويتطلب حفظ الخلطات وسلاسل الخلط والملاحظات حساباً مجانياً.

> [!WARNING]
> الجلسات 1 و 3 و 6 أعمال مخبرية: وزن المواد الجافة والحرق. وقبل أن يزن أي شخص أي مادة، تُقرأ [أهم العادات](/guides/safe-mixing#habits). غبار الطلاء الزجاجي الجاف هو الخطر الرئيسي.

## الجلسة 1: المواد وبلاطات الخلط الثلاثي {#materials}

> [!WARNING]
> تُوزن المواد الجافة برفق، ويكون التنظيف رطباً، وتُلبس كمامة تنفسية محكمة الملاءمة ما دامت المساحيق جافة. وتُقرأ [الخطر الرئيسي: الغبار](/guides/safe-mixing#the-main-hazard) و[الكمامات التنفسية](/guides/safe-mixing#respirators) أولاً.

### الأهداف

- تسمية الوظائف الثلاث في الطلاء الزجاجي: مكوِّن الزجاج ومساعد الصهر {{en: flux}} والمثبِّت.
- تصنيف 4 مواد شائعة بحسب الأكاسيد التي تُدخلها.
- إعداد خلط ثلاثي، وقراءة بلاطاته كخريطة.

### التحضير

- كيس من كل من Fukushima chouseki وكربونات الكالسيوم وكاولين والسيليكا، أو المواد الموجودة لدى الصف.
- [خريطة بلاطات الخلط الثلاثي](#tile-maps) أدناه مطبوعة، و21 بلاطة اختبار لكل طالب لكل مثلث.
- بلاطات محروقة من خلط ثلاثي سابق، إن وُجدت، لتداولها بين الحضور.

### مثال محلول

يبيّن تحليل كل مادة، من مكتبة Glazecalc، الأكاسيد التي تتركها بعد الحرق. والفقد بالحرق (LOI) هو ما يحترق ويزول.

Table: أربع مواد وما تُدخله من أكاسيد (نسب مئوية بالوزن، من المكتبة)
Label: أربع مواد

| المادة                         | SiO₂ | Al₂O₃ |   K₂O | Na₂O |   CaO |   LOI | وظيفتها                                 |
| ------------------------------ | ---: | ----: | ----: | ---: | ----: | ----: | --------------------------------------- |
| Fukushima chouseki (فلسبار)    | 65.4 | 19.53 | 10.76 | 3.77 |  0.49 |  0.18 | مساعد صهر، مع ألومينا وسيليكا خاصتين به |
| كربونات الكالسيوم (sekkaiseki) |    – |     – |     – |    – | 56.03 | 43.97 | مساعد صهر (الكالسيوم)                   |
| كاولين EPK                     | 45.7 |  37.4 |  0.33 | 0.06 |  0.18 |  13.9 | مثبِّت: مصدر الألومينا الرئيسي          |
| السيليكا (keiseki)             |  100 |     – |     – |    – |     – |     – | مكوِّن الزجاج                           |

الفلسبار وحده ينصهر عند SK 8 إلى زجاج لزج؛ وكربونات الكالسيوم وحدها لا تنصهر؛ والسيليكا وحدها لا تنصهر. وعند خلطها تنصهر أفضل بكثير من أي منها وحده. ويبيّن الخلط الثلاثي موضع ذلك: فخريطة البلاطات أدناه تغيّر المواد الثلاث بخطوات قدرها ~20% (18 من 90)، مع 10% كاولين في كل بلاطة.

::shops

### في Glazecalc

1. تُفتح كل مادة في [صفحة المواد](/material)، أو في صفحتها العامة، مثل [Fukushima Feldspar](/materials/fukushima-feldspar). وتُدوَّن الأكاسيد التي تُدخلها.
2. تُنشأ ثلاث خلطات: Fukushima chouseki 90 مع كاولين 10، وكربونات الكالسيوم 90 مع كاولين 10، والسيليكا 90 مع كاولين 10. وفي [سلاسل الخلط](/blends) تُختار **ثلاثية المحاور (الخلطات: 3)** و 6 صفوف: 21 بلاطة، مثل الخريطة أدناه.
3. يُحدَّد حجم الدفعة لكل بلاطة، ثم تُستخدم **طباعة** لطباعة ما سيُوزن. وبعد الحرق، تُحفظ البلاطات المرغوبة كخلطات من رسم البلاطات.

### ورقة العمل

Table: ورقة العمل 1: ما تُدخله كل مادة
Label: ورقة العمل 1

| المادة             | الأكاسيد التي تُدخلها | مكوِّن زجاج أم مساعد صهر أم مثبِّت؟ | LOI (%) |
| ------------------ | --------------------- | ----------------------------------- | ------- |
| Fukushima chouseki |                       |                                     |         |
| كربونات الكالسيوم  |                       |                                     |         |
| الكاولين           |                       |                                     |         |
| السيليكا           |                       |                                     |         |

### أسئلة للتحقق

- أي مادة تُدخل معظم الألومينا، ولماذا يحتاج الطلاء الزجاجي إليها؟
- لماذا لا تنصهر زاوية كربونات الكالسيوم من المثلث وحدها؟
- أين من المثلث انصهرت بلاطاتك على أفضل وجه، وأي زاوية كانت الأقرب إليها؟

## الجلسة 2: الكيمياء اللازمة {#chemistry}

### الأهداف

- قراءة الصيغة الكيميائية: SiO₂، CaO، Al₂O₃، CaCO₃.
- حساب الكتلة المولية من الأوزان الذرية.
- تحويل الغرامات إلى مولات، والعكس.

### التحضير

- جدول دوري لكل طالب، وآلات حاسبة.
- الأوزان الذرية في الجدول أدناه (القيم القياسية الصادرة عن IUPAC، كما تستخدمها Glazecalc).

### مثال محلول

Table: الأوزان الذرية المستخدمة هنا (g/mol)
Label: الأوزان الذرية

| العنصر     | الرمز | الوزن الذري |
| ---------- | ----- | ----------: |
| الأكسجين   | O     |      15.999 |
| الكربون    | C     |      12.011 |
| الصوديوم   | Na    |       22.99 |
| الألومنيوم | Al    |      26.982 |
| السيليكون  | Si    |      28.085 |
| البوتاسيوم | K     |      39.098 |
| الكالسيوم  | Ca    |      40.078 |

تعدّ الصيغة الكيميائية الذرات. يتكون SiO₂ من ذرة سيليكون واحدة وذرتي أكسجين، فيزن مول واحد منه 28.085 + 2 × 15.999 = 60.083 g. ويزن Al₂O₃ مقدار 2 × 26.982 + 3 × 15.999 = 101.961 g. ويزن CaO مقدار 56.077 g، وتزن كربونات الكالسيوم CaCO₃ مقدار 100.086 g؛ وتقرّبها مكتبة Glazecalc إلى 100.08.

**المول** عدد، مثل الدزينة: العدد نفسه من الجزيئات أياً كان نوعها. والمولات = الغرامات ÷ الكتلة المولية:

- تعادل 25 g من السيليكا 25 ÷ 60.083 = 0.416 mol من SiO₂.
- تعادل 20 g من كربونات الكالسيوم 20 ÷ 100.08 = 0.200 mol. وفي الفرن تفقد ثاني أكسيد الكربون (CO₂، 44.009 g/mol) وتخلّف 0.200 mol من CaO، وزنها 0.200 × 56.077 = 11.2 g. وهذا الفقد هو الفقد بالحرق (LOI) لها: 43.97%.

### في Glazecalc

1. تُفتح صفحتا [كربونات الكالسيوم](/materials/whiting) و[السيليكا](/materials/silica): تعرض كل صفحة الصيغة وأوزانها.
2. يُتحقق من كتلة مولية واحدة يدوياً بمقارنتها بالصفحة.

### ورقة العمل

Table: ورقة العمل 2: الكتلة المولية والمولات
Label: ورقة العمل 2

| الأكسيد أو المادة | الصيغة | الكتلة المولية (g/mol) | الغرامات | المولات |
| ----------------- | ------ | ---------------------- | -------- | ------- |
| السيليكا          | SiO₂   |                        | 30       |         |
| الألومينا         | Al₂O₃  |                        | 10       |         |
| أكسيد الكالسيوم   | CaO    |                        | 5        |         |
| كربونات الكالسيوم | CaCO₃  |                        | 15       |         |

### أسئلة للتحقق

- كم غراماً يزن مول واحد من SiO₂، وكيف يُحسب ذلك؟
- لماذا تترك 20 g من كربونات الكالسيوم أقل من 20 g في الطلاء الزجاجي المحروق؟
- لماذا نقارن الأكاسيد بالمولات لا بالغرامات؟

## الجلسة 3: قراءة صيغة سيجر {#reading-the-formula}

> [!WARNING]
> تلوين الطلاء الزجاجي يعني وزن المواد الملوِّنة، ويحتاج بعضها إلى حذر أكبر من مواد الأساس. وتُقرأ [المواد التي تتطلب أكبر قدر من الحذر](/guides/safe-mixing#materials) أولاً.

### الأهداف

- قراءة الأعمدة الثلاثة في صيغة سيجر (Seger, UMF) {{en: unity formula}}، وتسمى باليابانية Zeegeru-shiki: مساعدات الصهر، والمثبِّت، ومكوِّن الزجاج.
- تحديد موضع الطلاء الزجاجي على مخطط السيليكا والألومينا، ومعرفة ما يمكن أن يدل عليه المخطط وما لا يمكن أن يدل عليه.
- تلوين طلاء زجاجي جاهز على مراحل، وتسجيل النتيجة.

### التحضير

- صيغة سيجر أدناه، مكتوبة بحجم كبير.
- طلاء زجاجي جاهز شفاف، ومادة ملوِّنة مثل أكسيد الحديد الأحمر {{en: red iron oxide}} (bengara).

### مثال محلول

لطلاء الجلسة 4، وهو Fukushima chouseki 45 وكربونات الكالسيوم 20 وكاولين 10 والسيليكا 25، صيغة سيجر الآتية (أرقام Glazecalc، مقرّبة):

Table: صيغة سيجر في أعمدتها الثلاثة
Label: صيغة سيجر

| مساعدات الصهر (RO، R₂O) | المثبِّت (R₂O₃) | مكوِّن الزجاج (RO₂) |
| ----------------------- | --------------- | ------------------- |
| K₂O 0.18                | Al₂O₃ 0.43      | SiO₂ 3.45           |
| Na₂O 0.10               |                 |                     |
| CaO 0.72                |                 |                     |

- مجموع مساعدات الصهر يساوي 1: هذه قاعدة الصيغة. وكل رقم آخر هو عدد المولات لكل مول من مساعدات الصهر.
- نسبة السيليكا إلى الألومينا هي 3.45 ÷ 0.43، أي نحو 8: وهي نسبة طلاء زجاجي لامع نموذجي.
- الكالسيوم هو معظم مساعدات الصهر، كما في معظم طلاءات الجير الزجاجية اليابانية (sekkai-yuu).

يضع المخطط الذي تمتد السيليكا فيه أفقياً والألومينا رأسياً كل طلاء زجاجي نقطةً. واختبارات سيجر ومخطط Stull لعام 1912 من هذا النوع، ويُسقِط مخطط yuuseijou-zu بلاطات الصف المحروقة عليه. وترسم صفحة الخلطة في Glazecalc مخطط Stull، ويقع هذا الطلاء في منطقته اللامعة. وتأتي مناطق Stull من مساعدات الصهر والحرق الخاصين به: مؤشر استرشادي لا تنبؤ. وتتيح [شبكة البلاطات](#tile-maps) أدناه للصف أن يرسم مخططه الخاص عند حرقه الخاص.

::stull-chart

لتلوين طلاء جاهز لا تُعرف خلطته، لا تستطيع Glazecalc أن تحسب صيغته. فيُضاف الملوِّن فوق 100 بدلاً من ذلك: 100 g من الطلاء الجاف مع 1 و 2 و 3 g من أكسيد الحديد، بلاطة لكل منها، وتُحرق بالأكسدة وبالاختزال.

### في Glazecalc

1. تُدخل الخلطة أعلاه في [صفحة الخلطة](/recipe)، وتُقرأ **صيغة سيجر** و**مخطط Stull**.
2. تُغيَّر السيليكا من 25 إلى 35، وتُلاحظ حركة النقطة نحو اليمين.
3. للطلاء الأساسي المعروفة خلطته، يُجعل الملوِّن إضافة، وتُستخدم سلسلة خلط خطية في [سلاسل الخلط](/blends) لتدريج كميته.

### ورقة العمل

Table: ورقة العمل 3: ملوِّن في طلاء زجاجي جاهز
Label: ورقة العمل 3

| البلاطة | الملوِّن (g لكل 100 g) | الأكسدة: المظهر | الاختزال: المظهر |
| ------- | ---------------------- | --------------- | ---------------- |
| 1       | 0                      |                 |                  |
| 2       | 1                      |                 |                  |
| 3       | 2                      |                 |                  |
| 4       | 3                      |                 |                  |

### أسئلة للتحقق

- في صيغة سيجر، أي عمود يساوي مجموعه 1؟
- ما نسبة السيليكا إلى الألومينا في هذا الطلاء الزجاجي، وعمّ تدل؟
- لماذا قد تعطي نقطة في المنطقة اللامعة من المخطط بلاطة مطفأة في الفرن رغم ذلك؟

## الجلسة 4: من الخلطة إلى صيغة سيجر {#recipe-to-formula}

### الأهداف

- حساب صيغة سيجر من الخلطة يدوياً.
- مطابقتها مع حساب Glazecalc نفسه.

### التحضير

- ورقة العمل 4، والتحاليل الأربعة من الجلسة 1، وآلات حاسبة.

### مثال محلول

الخلطة: Fukushima chouseki 45، وكربونات الكالسيوم 20، وكاولين EPK 10، والسيليكا 25. تُعدّ كل كمية غرامات. ولكل مادة، الغرامات × نسبة الأكسيد المئوية ÷ 100 ÷ كتلته المولية تعطي مولات المادة. ويعرض الجدول الأكاسيد الرئيسية؛ وتحسب Glazecalc الكميات الضئيلة أيضاً (حديد الكاولين وتيتانيومه، ومغنيسيوم الفلسبار).

Table: مولات كل أكسيد في الدفعة (100 g)
Label: المولات في الدفعة

| المادة             | الغرامات |    K₂O |   Na₂O |    CaO |  Al₂O₃ |   SiO₂ |
| ------------------ | -------: | -----: | -----: | -----: | -----: | -----: |
| Fukushima chouseki |       45 | 0.0514 | 0.0274 | 0.0039 | 0.0862 | 0.4898 |
| كربونات الكالسيوم  |       20 |      – |      – | 0.1998 |      – |      – |
| الكاولين           |       10 | 0.0004 | 0.0001 | 0.0003 | 0.0367 | 0.0761 |
| السيليكا           |       25 |      – |      – |      – |      – | 0.4161 |
| المجموع            |      100 | 0.0518 | 0.0275 | 0.2041 | 0.1229 | 0.9820 |

مجموع مساعدات الصهر هو 0.0518 + 0.0275 + 0.2041 + 0.0014 (المغنيسيا) = 0.2847 mol. ويُقسم كل مجموع عليه:

- مساعدات الصهر: K₂O 0.0518 ÷ 0.2847 = 0.18؛ Na₂O 0.10؛ CaO 0.72.
- الألومينا: Al₂O₃ 0.1229 ÷ 0.2847 = 0.43.
- السيليكا: SiO₂ 0.9820 ÷ 0.2847 = 3.45.

هذه هي صيغة الجلسة 3.

### في Glazecalc

1. تُدخل الخلطة في [صفحة الخلطة](/recipe).
2. يُفتح **كيف تُحسب صيغة سيجر**. وهو يعرض هذه الخطوات بأرقام هذه الخلطة: الغرامات، ومولات كل أكسيد في كل مادة، والمجاميع، والقسمة على مساعدات الصهر.
3. يُقارَن كل سطر بورقة العمل. ثم تُغيَّر كمية واحدة ويُحسب العمود الذي تغيّره وحده.

### ورقة العمل

Table: ورقة العمل 4: من الخلطة إلى صيغة سيجر
Label: ورقة العمل 4

| المادة          | الغرامات | K₂O | Na₂O | CaO | Al₂O₃ | SiO₂ |
| --------------- | -------- | --- | ---- | --- | ----- | ---- |
|                 |          |     |      |     |       |      |
|                 |          |     |      |     |       |      |
|                 |          |     |      |     |       |      |
|                 |          |     |      |     |       |      |
| المجموع         |          |     |      |     |       |      |
| ÷ مساعدات الصهر |          |     |      |     |       |      |

### أسئلة للتحقق

- لماذا يعطي أي حجم دفعة صيغة سيجر نفسها؟
- ما الأكاسيد التي يُدخلها الكاولين، وأيها أهم هنا؟
- لماذا يُستبعد الفقد بالحرق لكربونات الكالسيوم من الصيغة؟

## الجلسة 5: من صيغة سيجر إلى الخلطة {#formula-to-recipe}

### الأهداف

- اختيار المواد لصيغة مستهدفة، وحساب مقدار كل منها.
- استخدام «الحل لهدف»، وبيان مدى قربه من الهدف.

### التحضير

- الهدف أدناه، وورقة العمل 5، وآلات حاسبة؛ وحساب في Glazecalc.

### مثال محلول

الهدف: 0.2 K₂O و 0.1 Na₂O و 0.7 CaO و 0.4 Al₂O₃ و 4.0 SiO₂. تؤخذ المواد بهذا الترتيب، كل مادة من أجل الأكسيد الذي تنفرد بإدخاله:

1. **الفلسبار، للبوتاس والصودا.** وحدة واحدة من Fukushima chouseki (536.8 g، وهو الوزن الذي يحوي مولاً واحداً من مساعدات الصهر) تُدخل 0.94 mol من K₂O و Na₂O معاً. ويحتاج الهدف إلى 0.3، فتكون 0.3 ÷ 0.94 = 0.319 وحدة: 171.4 g. وتُدخل أيضاً 0.015 CaO و 0.328 Al₂O₃ و 1.865 SiO₂.
2. **كربونات الكالسيوم، لبقية الكالسيوم.** 0.7 − 0.015 = 0.685 mol × 100.08 = 68.6 g.
3. **الكاولين، لبقية الألومينا.** 0.4 − 0.328 = 0.072 mol. ويحوي كاولين EPK مولاً واحداً من Al₂O₃ في 272.6 g، فتكون الكمية 19.6 g، وهي تُدخل أيضاً 0.149 SiO₂.
4. **السيليكا، للباقي.** 4.0 − 1.865 − 0.149 = 1.986 mol × 60.083 = 119.3 g.

وزن الدفعة 379.0 g. وبالنسب المئوية: Fukushima chouseki 45.2، وكربونات الكالسيوم 18.1، والكاولين 5.2، والسيليكا 31.5. ويحدد الفلسبار نسبة البوتاس إلى الصودا، فتعطي الخلطة 0.195 K₂O و 0.104 Na₂O: قريبة من الهدف، لكنها لا تطابقه.

### في Glazecalc

1. يُفتح [الحل لهدف](/solve)، ويُختار **صيغة سيجر (مولات، ومجموع مساعدات الصهر 1)**، ويُدخل الهدف.
2. وتحت **المواد** تُدخل المواد Fukushima chouseki وكربونات الكالسيوم وكاولين EPK والسيليكا، ويُختار **حل**.
3. تعطي النتيجة Fukushima chouseki 44.9 وكربونات الكالسيوم 18.2 وكاولين 5.6 وسيليكا 31.3، وجدولاً يبيّن مدى قرب كل أكسيد. وتُقارَن بالحساب اليدوي: فأداة الحل تحسب كل كمية ضئيلة، وتجد أفضل مطابقة تسمح بها المواد الأربع.
4. يُختار **فتحها كخلطة جديدة**، وتُراجَع الخلطة في صفحة الخلطة.

### ورقة العمل

Table: ورقة العمل 5: من الهدف إلى الخلطة
Label: ورقة العمل 5

| الخطوة | المادة | لأي أكسيد | المولات المطلوبة | الغرامات | تُدخل أيضاً |
| ------ | ------ | --------- | ---------------- | -------- | ----------- |
| 1      |        |           |                  |          |             |
| 2      |        |           |                  |          |             |
| 3      |        |           |                  |          |             |
| 4      |        |           |                  |          |             |

### أسئلة للتحقق

- لماذا يُحسب الفلسبار أولاً؟
- لماذا لا تستطيع هذه المواد الأربع أن تعطي 0.2 K₂O و 0.1 Na₂O بالضبط؟
- ماذا يمكن إضافته إلى المواد لإدخال المغنيسيا؟

## الجلسة 6: الجسم الطيني وعيوب الطلاء {#body-and-defects}

> [!WARNING]
> قد يُطلق الطلاء الزجاجي المحروق معادن إلى الطعام والشراب، وقد يبدو سليماً تماماً وهو يفعل ذلك. وقد يحدث تسرُّب المعادن من الطلاءات الزجاجية الغنية بالباريوم أو التي تحوي النحاس، ومن أي طلاء زجاجي يحوي الرصاص. ولا يبيّن ما يُطلقه الإناء المحروق إلا اختبار تسرُّب المعادن {{en: leach test}} في المختبر للإناء المحروق؛ ولا يبيّنه أي حساب. وتُقرأ [سلامة الطعام](/guides/glazing-basics#food-safety) و[المواد التي تتطلب أكبر قدر من الحذر](/guides/safe-mixing#materials).

### الأهداف

- قياس انكماش الجسم الطيني وامتصاصه للماء.
- تسمية العيوب الشائعة وأسبابها المعتادة وأول علاج لكل منها.
- معرفة العيوب التي تجعل القطع غير آمنة.

### التحضير

- قضبان اختبار من الجسم الطيني المستخدم، موسومة بعلامتين تبعد إحداهما عن الأخرى 100 mm وهي رطبة، محروقة وغير محروقة.
- بلاطات فيها عيوب، إن وُجدت: التشقق الشعري، انحسار الطلاء، الثقوب الإبرية، السيلان.

### مثال محلول

- **الانكماش**: (الطول المعلَّم − الطول بعد الحرق) ÷ الطول المعلَّم × 100. علامتان تبعد إحداهما عن الأخرى 100 mm وتقيسان 88 mm بعد الحرق: انكماش 12%.
- **امتصاص الماء**: (الوزن بعد النقع − الوزن الجاف) ÷ الوزن الجاف × 100. قضيب محروق وزنه 50.0 g يزن 50.6 g بعد النقع: 1.2%.

Table: العيوب وأسبابها وأول علاج في صيغة سيجر
Label: العيوب

| العيب          | السبب المعتاد                          | أول علاج يُجرَّب                                           |
| -------------- | -------------------------------------- | ---------------------------------------------------------- |
| التشقق الشعري  | ينكمش الطلاء أكثر من الجسم الطيني      | تقليل K₂O و Na₂O؛ وزيادة الكالسيوم أو المغنيسيا أو البورون |
| التقشر         | ينكمش الطلاء أقل بكثير من الجسم الطيني | زيادة K₂O و Na₂O                                           |
| السيلان        | ألومينا قليلة جداً، أو طبقة سميكة جداً | زيادة الألومينا؛ وطبقة أرق                                 |
| انحسار الطلاء  | بسكويت مغبر، أو طبقة سميكة تشققت       | تنظيف البسكويت؛ وطبقة أرق                                  |
| الثقوب الإبرية | غاز لم يلتئم الطلاء فوقه               | تثبيت الحرارة عند ذروة الحرق؛ وطبقة أرق                    |

يشرح [توافق الطلاء والعيوب](/guides/glazing-basics#fit-and-defects) كل عيب منها، مع اختبار الماء المثلج للتشقق الشعري. ولا يجوز استخدام القطع المتشققة شعرياً أو المتقشرة للطعام أو الشراب.

::food-limits

### في Glazecalc

1. في [صفحة الخلطة](/recipe) تُقرأ لوحة **الحدود** لأحد طلاءاتك الزجاجية، والتمدد المحسوب له.
2. تُنسخ الخلطة، ويُستبدل بعض الفلسبار بكربونات الكالسيوم، وتُقارَن الخلطتان: في أي اتجاه تحرك التمدد؟

### ورقة العمل

Table: ورقة العمل 6: الجسم الطيني
Label: ورقة العمل 6

| القضيب | الطول المعلَّم (mm) | الطول بعد الحرق (mm) | الانكماش (%) | الوزن الجاف (g) | الوزن بعد النقع (g) | الامتصاص (%) |
| ------ | ------------------- | -------------------- | ------------ | --------------- | ------------------- | ------------ |
| 1      | 100                 |                      |              |                 |                     |              |
| 2      | 100                 |                      |              |                 |                     |              |

### أسئلة للتحقق

- أي عيب ينشأ عن طلاء ينكمش أكثر من جسمه الطيني، وما أول علاج له؟
- لماذا يجب ألا تُستخدم القطع المتقشرة للطعام أبداً؟
- هل يستطيع الحساب أن يبيّن أن الطلاء الزجاجي آمن للطعام؟ وما الذي يستطيع ذلك؟

## خرائط البلاطات للطباعة {#tile-maps}

### خريطة الخلط الثلاثي: 42 طلاءً زجاجياً

مثلثان من 21 بلاطة، بتخطيط «سلاسل الخلط» ذي 6 صفوف: البلاطة 1 في الأعلى (الفلسبار)، والصف السفلي من كربونات الكالسيوم (يساراً) إلى السيليكا (يميناً). والمثلث II هو المثلث I مع 1 g من أكسيد الحديد الأحمر فوق كل 100 g، وهو ما يميل نحو السيلادون (seiji) في الاختزال. وعند الحرق بالأكسدة وبالاختزال يصبح العدد 84 بلاطة. والكميات بالغرامات لكل 100 g.

Table: خريطة الخلط الثلاثي: Fukushima chouseki وكربونات الكالسيوم والسيليكا، مع 10 كاولين في كل بلاطة
Label: خريطة الخلط الثلاثي

| البلاطة (I) | البلاطة (II) | Fukushima chouseki | كربونات الكالسيوم | السيليكا | الكاولين | أكسدة (I) | اختزال (I) | أكسدة (II) | اختزال (II) |
| ----------- | ------------ | -----------------: | ----------------: | -------: | -------: | --------- | ---------- | ---------- | ----------- |
| 1           | 22           |                 90 |                 0 |        0 |       10 |           |            |            |             |
| 2           | 23           |                 72 |                18 |        0 |       10 |           |            |            |             |
| 3           | 24           |                 72 |                 0 |       18 |       10 |           |            |            |             |
| 4           | 25           |                 54 |                36 |        0 |       10 |           |            |            |             |
| 5           | 26           |                 54 |                18 |       18 |       10 |           |            |            |             |
| 6           | 27           |                 54 |                 0 |       36 |       10 |           |            |            |             |
| 7           | 28           |                 36 |                54 |        0 |       10 |           |            |            |             |
| 8           | 29           |                 36 |                36 |       18 |       10 |           |            |            |             |
| 9           | 30           |                 36 |                18 |       36 |       10 |           |            |            |             |
| 10          | 31           |                 36 |                 0 |       54 |       10 |           |            |            |             |
| 11          | 32           |                 18 |                72 |        0 |       10 |           |            |            |             |
| 12          | 33           |                 18 |                54 |       18 |       10 |           |            |            |             |
| 13          | 34           |                 18 |                36 |       36 |       10 |           |            |            |             |
| 14          | 35           |                 18 |                18 |       54 |       10 |           |            |            |             |
| 15          | 36           |                 18 |                 0 |       72 |       10 |           |            |            |             |
| 16          | 37           |                  0 |                90 |        0 |       10 |           |            |            |             |
| 17          | 38           |                  0 |                72 |       18 |       10 |           |            |            |             |
| 18          | 39           |                  0 |                54 |       36 |       10 |           |            |            |             |
| 19          | 40           |                  0 |                36 |       54 |       10 |           |            |            |             |
| 20          | 41           |                  0 |                18 |       72 |       10 |           |            |            |             |
| 21          | 42           |                  0 |                 0 |       90 |       10 |           |            |            |             |

### شبكة سيجر: 24 طلاءً زجاجياً

لكل بلاطة مساعدات الصهر نفسها، 0.2 KNaO و 0.8 CaO، من Fukushima chouseki وكربونات الكالسيوم. وتتدرج الألومينا نزولاً في الشبكة والسيليكا عبرها. وقد حُسبت الخلطات بطريقة الجلسة 5؛ وتأتي صيغة سيجر في Glazecalc لكل منها ضمن 0.01 من ألومينا البلاطة و 0.06 من سيليكاها. وتُعلَّم كل بلاطة على مخطط للسيليكا في مقابل الألومينا، وتُرسم المناطق الخاصة: مطفأة، لامعة، ناقصة الحرق، سائلة.

Table: شبكة سيجر: 0.2 KNaO، 0.8 CaO، نسبة مئوية بالوزن
Label: شبكة سيجر

| البلاطة | Al₂O₃ | SiO₂ | Fukushima chouseki | كربونات الكالسيوم | الكاولين | السيليكا | الأكسدة | الاختزال |
| ------- | ----: | ---: | -----------------: | ----------------: | -------: | -------: | ------- | -------- |
| 1       |  0.25 |  2.0 |               46.9 |              32.5 |      3.5 |     17.1 |         |          |
| 2       |  0.25 |  2.5 |               41.8 |              28.9 |      3.1 |     26.2 |         |          |
| 3       |  0.25 |  3.0 |               37.6 |              26.1 |      2.8 |     33.5 |         |          |
| 4       |  0.25 |  3.5 |               34.3 |              23.7 |      2.5 |     39.5 |         |          |
| 5       |  0.25 |  4.0 |               31.4 |              21.7 |      2.3 |     44.5 |         |          |
| 6       |  0.25 |  4.5 |               29.0 |              20.1 |      2.2 |     48.7 |         |          |
| 7       |  0.35 |  2.0 |               44.3 |              30.6 |     13.9 |     11.3 |         |          |
| 8       |  0.35 |  2.5 |               39.6 |              27.4 |     12.4 |     20.5 |         |          |
| 9       |  0.35 |  3.0 |               35.9 |              24.8 |     11.2 |     28.0 |         |          |
| 10      |  0.35 |  3.5 |               32.8 |              22.7 |     10.3 |     34.2 |         |          |
| 11      |  0.35 |  4.0 |               30.2 |              20.9 |      9.5 |     39.5 |         |          |
| 12      |  0.35 |  4.5 |               28.0 |              19.4 |      8.8 |     43.9 |         |          |
| 13      |  0.45 |  2.0 |               41.9 |              29.0 |     23.1 |      6.1 |         |          |
| 14      |  0.45 |  2.5 |               37.7 |              26.1 |     20.8 |     15.4 |         |          |
| 15      |  0.45 |  3.0 |               34.3 |              23.7 |     18.9 |     23.0 |         |          |
| 16      |  0.45 |  3.5 |               31.5 |              21.8 |     17.4 |     29.4 |         |          |
| 17      |  0.45 |  4.0 |               29.1 |              20.1 |     16.0 |     34.8 |         |          |
| 18      |  0.45 |  4.5 |               27.0 |              18.7 |     14.9 |     39.4 |         |          |
| 19      |  0.55 |  2.0 |               39.7 |              27.5 |     31.4 |      1.5 |         |          |
| 20      |  0.55 |  2.5 |               35.9 |              24.9 |     28.4 |     10.8 |         |          |
| 21      |  0.55 |  3.0 |               32.8 |              22.7 |     26.0 |     18.5 |         |          |
| 22      |  0.55 |  3.5 |               30.2 |              20.9 |     23.9 |     25.0 |         |          |
| 23      |  0.55 |  4.0 |               28.0 |              19.4 |     22.1 |     30.5 |         |          |
| 24      |  0.55 |  4.5 |               26.1 |              18.1 |     20.6 |     35.3 |         |          |

تنشئ «سلاسل الخلط» في Glazecalc مثلثات ومربعات من 3 إلى 66 بلاطة، لا هذه الشبكة؛ وتُفتح أي بلاطة كخلطة في [صفحة الخلطة](/recipe) وتُطبع قائمة دفعتها من هناك.

## المصادر {#sources}

- 吉田博和, 吉田彩美, 寺門秀人, [Toujiki Yuuyaku Gijutsu Kenkyuukai](https://www.itic.pref.ibaraki.jp/publication/doc/research/h27/vol44_26.pdf), Ibaraki-ken Kougyou Gijutsu Sentaa Kenkyuu Houkoku dai-44-gou (2015): الجلسات الست.
- Ibaraki-ken Kougyou Gijutsu Sentaa, [Toujiki Yuuyaku Gijutsu Kenkyuukai](https://www.itic.pref.ibaraki.jp/publication/doc/result/h27/H27_3-21.pdf), Heisei 27-nen Seikashuu: تواريخ الجلسات وموضوعاتها.
- Ibaraki-ken Sangyou Gijutsu Inobeeshon Sentaa, [Toujiki-you yuuyaku ni kansuru kenshuu](https://www.itic.pref.ibaraki.jp/publication/doc/result/r1/R1_4-05.pdf), Reiwa gannen Seikashuu: مهام الدورة اللاحقة، من 42 و 90 و 78 طلاءً زجاجياً بالأكسدة وبالاختزال.
- 岡部弘文, [Yuuyaku keisan puroguramu no kaihatsu](https://www.itic.pref.ibaraki.jp/publication/doc/research/h16/vol33-20.pdf), Ibaraki-ken Kougyou Gijutsu Sentaa Kenkyuu Houkoku vol33 (2005): برنامج الحساب الخاص بالمركز.
- Bilecik Şeyh Edebali University، [معلومات المقرر SCT305](https://ebs.bilecik.edu.tr/pdf/dersbilgigetir/333775): صيغة سيجر في الأسابيع 5 و 6 و 8.
- 李堅萍، [國立臺北教育大學學報 19(2)، 2006، ص. 51–68](https://jepr.ntue.edu.tw/var/file/63/1063/img/1141/19-2-18.pdf): حساب الطلاء الزجاجي للمعلمين في المدارس في تايوان.
- Glendale Community College، المخطط العام لمقرر ART 195: صيغة سيجر في الأسابيع من 5 إلى 7 من 15.
- Ministerium für Bildung Rheinland-Pfalz, Lehrplan Fachschule Keramikgestaltung (2003), Lernmodul 6, Glasuren.
- Saga-ken Toujiki Genryou Kabushiki-gaisha, Yuuyaku genryou no kagaku bunseki-hyou: تحليل Fukushima chouseki في مكتبة Glazecalc.
- IUPAC، الأوزان الذرية القياسية، كما تستخدمها كيمياء Glazecalc.
