Repository: AaronFilson/glazecalc

# Glazecalc

**Free glaze chemistry for potters.** Enter a glaze recipe and see its unity molecular formula
(UMF): the fluxes, alumina and silica it becomes in the kiln, and their ratio. Keep your recipes,
materials, colorants, firing logs and notes together in one private notebook.

**[glazecalcapp.com](https://glazecalcapp.com)**: try it without an account. A free, non-commercial project by
Aaron Filson, in 57 languages, and usable from AI assistants through its MCP server.
<table>
  <tr>

## At a glance

For anyone reading the code; the [highlights](#highlights) below give the details.

- **Stack:** Angular 22 (standalone components, signals, zoneless), TypeScript on Node 24 with Express

File: client/public/i18n/guides/teaching-glaze-calculation/bg.md
---
title: Преподаване на изчисляване на глазури
lead: 6 занятия за клас или учебна група, от суровините и триъгълните плочки до формулата на Зегер, пресметната в двете посоки, и дефектите на глазурите, всяко с решен пример, стъпките в Glazecalc, работен лист за печат и въпроси за проверка.
---

## За този комплект {#about}

Този комплект е за всеки, който преподава изчисляване на глазури: училище, ателие с курс, учебна група от работещи керамици или керамик, който учи сам. Съдържа шест занятия и всяко от тях има цели, какво да се подготви, решен пример с истински суровини, как се прави в Glazecalc, работен лист и въпроси за проверка.

Редът на занятията следва публикувана учебна група: 陶磁器釉薬技術研究会 (група за изучаване на керамичните глазури) на Индустриално-технологичния център на префектура Ибараки в Япония, която е провела шест занятия за 12 млади керамици през 2015 г. и ги е описала в научния си доклад. Следващият ѝ курс в колежа по керамично изкуство в Касама е поставил три задания с плочки – с 42, 90 и 78 глазури, всяка изпечена окислително и редукционно. **Glazecalc не е свързан с центъра, нито с колежа.** Следваме реда на публикувания им план и го цитираме по-долу; текстът, примерите и работните листове тук са наши. Курсове в други страни преподават същите стъпки почти в същия ред: SCT305 на Bilecik Şeyh Edebali University в Турция, ART 195 на Glendale Community College в САЩ, учебната програма на Рейнланд-Пфалц за керамичните училища в Германия и статията на 李堅萍 от 2006 г. за учители в Тайван.

Table: Шестте занятия
Label: Шестте занятия

| Занятие | Тема                                                                                 | В Glazecalc                                  |
| ------- | ------------------------------------------------------------------------------------ | -------------------------------------------- |
| 1       | Суровини, какво правят, триъгълни плочки                                             | Суровини, Смеси за пробни плочки (триъгълни) |
| 2       | Химията: елементи, формули, молове                                                   | Страницата на суровината                     |
| 3       | Четене на формулата на Зегер (UMF), диаграмата на силициев диоксид и алуминиев оксид | Страницата на рецептата, диаграмата на Stull |
| 4       | От рецепта към формула на Зегер                                                      | Как се изчислява формулата на Зегер          |
| 5       | От формула на Зегер към рецепта                                                      | Изчисляване по цел                           |
| 6       | Керамичната маса и дефектите на глазурите                                            | Гранични стойности, Сравни                   |

### Как да го използвате

- Всяко занятие отнема около 2 часа. Занятия 4 и 5 изискват калкулатори и компютър или телефон с Glazecalc за всяка двойка.
- Решените примери използват суровини, които се продават в Япония, и стойностите от стандартната библиотека на Glazecalc: 福島長石 (фелдшпат{{en: feldspar}} Fukushima), калциев карбонат{{en: whiting}} (креда, 石灰石), каолин{{en: kaolin}} и кварц{{en: silica}} (珪石). Използвайте анализа на собствения си доставчик, ако имате такъв: добавете го на [страницата за суровините](/material) и числата ще се променят, но не и методът.
- Изпичането е до SK 8, номинално {{2282 °F; 1250 °C}}. Използвайте конуса, до който изпича Вашият клас; [Изпичане по конуси SK](/guides/firing#sk-cones) обяснява номерата на SK.
- За да отпечатате работен лист или карта на плочките, отпечатайте тази страница от браузъра. За записване на рецепти, смеси и бележки е нужен безплатен профил.

> [!WARNING]
> Занятия 1, 3 и 6 са лабораторна работа: претегляне на сухи суровини и изпичане. Преди някой да претегли суровина, прочетете [Най-важните навици](/guides/safe-mixing#habits). Прахът от суха глазура е основната опасност.

## Занятие 1: Суровини и триъгълни плочки {#materials}

> [!WARNING]
> Претеглайте сухите суровини внимателно, почиствайте на мокро и носете добре прилепнал респиратор (филтрираща полумаска), докато праховете са сухи. Първо прочетете [Основната опасност: прахът](/guides/safe-mixing#the-main-hazard) и [Респиратори](/guides/safe-mixing#respirators).

### Цели

- Назовете трите задачи в една глазура: стъклообразувател{{en: glass former}}, топител{{en: flux}} и стабилизатор{{en: stabilizer}}.
- Подредете 4 обичайни суровини по оксидите, които внасят.
- Подгответе триъгълна серия проби и прочетете плочките ѝ като карта.

### Подготовка

- По един чувал 福島長石, калциев карбонат, каолин и кварц или суровините, с които разполага Вашият клас.
- [Триъгълната карта на плочките](#tile-maps) по-долу, отпечатана, и 21 пробни плочки на участник за всеки триъгълник.
- Изпечени плочки от по-ранна триъгълна серия, ако имате такива, за да ги подадете на участниците.

### Решен пример

Анализът на всяка суровина от библиотеката на Glazecalc показва оксидите, които тя оставя след изпичане. Загубата при накаляване (LOI) е това, което изгаря.

Table: Четири суровини и какво внасят (тегловни проценти, от библиотеката)
Label: Четири суровини

| Суровина                  | SiO₂ | Al₂O₃ |   K₂O | Na₂O |   CaO | Загуби | Задача                                                   |
| ------------------------- | ---: | ----: | ----: | ---: | ----: | -----: | -------------------------------------------------------- |
| 福島長石 (фелдшпат)       | 65,4 | 19,53 | 10,76 | 3,77 |  0,49 |   0,18 | Топител, със собствен алуминиев оксид и силициев диоксид |
| Калциев карбонат (石灰石) |    – |     – |     – |    – | 56,03 |  43,97 | Топител (калций)                                         |
| EPK Kaolin                | 45,7 |  37,4 |  0,33 | 0,06 |  0,18 |   13,9 | Стабилизатор: основният източник на алуминиев оксид      |
| Кварц (珪石)              |  100 |     – |     – |    – |     – |      – | Стъклообразувател                                        |

Само фелдшпатът се топи при SK 8 във вискозно (гъсто) стъкло; само калциевият карбонат не се топи; само кварцът не се топи. Смесени, те се топят много по-добре от всеки един поотделно. Триъгълната серия проби показва къде: картата на плочките по-долу променя трите със стъпки от 20%, с 10% каолин във всяка плочка.

::shops

### В Glazecalc

1. Отворете всяка суровина на [страницата за суровините](/material) или на публичната ѝ страница, например [Fukushima Feldspar](/materials/fukushima-feldspar). Запишете си кои оксиди внася.
2. Направете три рецепти: 福島長石 90 с каолин 10, калциев карбонат 90 с каолин 10 и кварц 90 с каолин 10. В [Смеси за пробни плочки](/blends) изберете **Триъгълна (3 рецепти)** и 6 реда: 21 плочки, същите като в картата по-долу.
3. Изберете размера на замеса за всяка плочка и **Печат**, за да отпечатате какво да се претегля. След изпичането запишете плочките, които харесвате, като рецепти от чертежа на плочките.

### Работен лист

Table: Работен лист 1: какво внася всяка суровина
Label: Работен лист 1

| Суровина         | Оксиди, които внася | Стъклообразувател, топител или стабилизатор? | Загуби (%) |
| ---------------- | ------------------- | -------------------------------------------- | ---------- |
| 福島長石         |                     |                                              |            |
| Калциев карбонат |                     |                                              |            |
| Каолин           |                     |                                              |            |
| Кварц            |                     |                                              |            |

### Проверка

- Коя суровина внася по-голямата част от алуминиевия оксид и защо глазурата се нуждае от него?
- Защо ъгълът на калциевия карбонат в триъгълника не се топи сам?
- Къде в триъгълника Вашите плочки се стопиха най-добре и до кой ъгъл беше това най-близо?

## Занятие 2: Химията, от която се нуждаете {#chemistry}

### Цели

- Прочетете химична формула: SiO₂, CaO, Al₂O₃, CaCO₃.
- Пресметнете моларна маса от атомните маси.
- Превърнете грамове в молове и обратно.

### Подготовка

- Периодична таблица за всеки участник и калкулатори.
- Атомните маси от таблицата по-долу (стандартните стойности на IUPAC, както ги използва Glazecalc).

### Решен пример

Table: Използвани тук атомни маси (g/mol)
Label: Атомни маси

| Елемент  | Символ | Атомна маса |
| -------- | ------ | ----------: |
| Кислород | O      |      15,999 |
| Въглерод | C      |      12,011 |
| Натрий   | Na     |       22,99 |
| Алуминий | Al     |      26,982 |
| Силиций  | Si     |      28,085 |
| Калий    | K      |      39,098 |
| Калций   | Ca     |      40,078 |

Формулата отброява атомите. SiO₂ са един силиций и два кислорода, затова един мол от него тежи 28,085 + 2 × 15,999 = 60,083 g. Al₂O₃ е 2 × 26,982 + 3 × 15,999 = 101,961 g. CaO е 56,077 g, а калциевият карбонат CaCO₃ е 100,086 g; библиотеката на Glazecalc го закръгля до 100,08.

**Молът** е брой, като дузина: един и същ брой молекули, независимо какви са. Моловете са грамове ÷ моларна маса:

- 25 g кварц са 25 ÷ 60,083 = 0,416 mol SiO₂.
- 20 g калциев карбонат са 20 ÷ 100,08 = 0,200 mol. В пещта той губи въглеродния си диоксид (CO₂, 44,009 g/mol) и оставя 0,200 mol CaO, които тежат 0,200 × 56,077 = 11,2 g. Тази загуба е неговата загуба при накаляване: 43,97%.

### В Glazecalc

1. Отворете [Whiting](/materials/whiting) и [Silica](/materials/silica): всяка страница дава формулата и масите.
2. Проверете една моларна маса на ръка спрямо страницата.

### Работен лист

Table: Работен лист 2: моларна маса и молове
Label: Работен лист 2

| Оксид или суровина | Формула | Моларна маса (g/mol) | Грамове | Молове |
| ------------------ | ------- | -------------------- | ------- | ------ |
| Силициев диоксид   | SiO₂    |                      | 30      |        |
| Алуминиев оксид    | Al₂O₃   |                      | 10      |        |
| Калциев оксид      | CaO     |                      | 5       |        |
| Калциев карбонат   | CaCO₃   |                      | 15      |        |

### Проверка

- Колко грама тежи един мол SiO₂ и как се изчислява това?
- Защо 20 g калциев карбонат оставят по-малко от 20 g в изпечената глазура?
- Защо сравняваме оксидите по молове, а не по грамове?

## Занятие 3: Четене на формулата на Зегер {#reading-the-formula}

> [!WARNING]
> Оцветяването на глазура означава претегляне на оцветители, някои от които изискват повече внимание от основните суровини. Първо прочетете [Суровини, които изискват най-голямо внимание](/guides/safe-mixing#materials).

### Цели

- Прочетете трите стълба на формулата на Зегер{{en: unity formula}} (ゼーゲル式, формулата на Зегер): топители, стабилизатор, стъклообразувател.
- Намерете глазура върху диаграма на силициев диоксид и алуминиев оксид и знайте какво диаграмата може и какво не може да Ви каже.
- Оцветете готова глазура на стъпки и запишете резултата.

### Подготовка

- Формулата на Зегер по-долу, написана едро.
- Готова прозрачна глазура и оцветител{{en: colorant}}, например червен железен оксид (弁柄).

### Решен пример

Глазурата от занятие 4, 福島長石 45, калциев карбонат 20, каолин 10 и кварц 25, има следната формула на Зегер (стойностите на Glazecalc, закръглени):

Table: Формула на Зегер в трите ѝ стълба
Label: Формула на Зегер

| Топители (RO, R₂O) | Стабилизатор (R₂O₃) | Стъклообразувател (RO₂) |
| ------------------ | ------------------- | ----------------------- |
| K₂O 0,18           | Al₂O₃ 0,43          | SiO₂ 3,45               |
| Na₂O 0,10          |                     |                         |
| CaO 0,72           |                     |                         |

- Топителите дават общо 1: това е правилото на формулата. Всяко друго число са молове на всеки мол топители.
- Съотношението на SiO₂ към Al₂O₃ е 3,45 ÷ 0,43, около 8: типична стойност за лъскава глазура.
- Калцият е по-голямата част от топителя, както в повечето японски калциеви глазури (石灰釉).

Диаграма със силициев диоксид по хоризонталата и алуминиев оксид по вертикалата поставя всяка глазура като точка. Опитите на Зегер и диаграмата на Stull от 1912 г. са от този вид, а 釉性状図 нанася на нея собствените изпечени плочки на класа. Страницата на рецептата в Glazecalc чертае диаграмата на Stull и тази глазура попада в нейната лъскава област. Областите на Stull идват от неговите собствени топители и изпичане: ориентир, а не прогноза. [Мрежата от плочки](#tile-maps) по-долу позволява на класа да начертае собствена диаграма при собственото си изпичане.

::stull-chart

За да оцветите готова глазура, чиято рецепта не знаете, Glazecalc не може да изчисли формулата ѝ. Вместо това добавете оцветителя свръх 100: 100 g суха глазура с 1, 2 и 3 g железен оксид, по една плочка за всяка, изпечени окислително и редукционно.

### В Glazecalc

1. На [страницата на рецептата](/recipe) въведете горната рецепта и прочетете **Формула на Зегер** и **Диаграма на Stull**.
2. Променете кварца от 25 на 35 и вижте как точката се мести надясно.
3. За основа, чиято рецепта имате, направете оцветителя добавка и използвайте серия проби в [Смеси за пробни плочки](/blends), за да го променяте на стъпки.

### Работен лист

Table: Работен лист 3: оцветител в готова глазура
Label: Работен лист 3

| Плочка | Оцветител (g на 100 g) | Окислително изпичане: как изглежда | Редукционно изпичане: как изглежда |
| ------ | ---------------------- | ---------------------------------- | ---------------------------------- |
| 1      | 0                      |                                    |                                    |
| 2      | 1                      |                                    |                                    |
| 3      | 2                      |                                    |                                    |
| 4      | 3                      |                                    |                                    |

### Проверка

- Кой стълб във формулата на Зегер дава общо 1?
- Какво е съотношението на SiO₂ към Al₂O₃ на тази глазура и какво подсказва то?
- Защо точка в лъскавата област на диаграмата все пак може да даде матова плочка във Вашата пещ?

## Занятие 4: От рецепта към формула на Зегер {#recipe-to-formula}

### Цели

- Изчислете формулата на Зегер от рецепта на ръка.
- Сверете я с изчислението на самия Glazecalc.

### Подготовка

- Работен лист 4, четирите анализа от занятие 1 и калкулатори.

### Решен пример

Рецептата: 福島長石 45, калциев карбонат 20, каолин EPK 10, кварц 25. Приемете всяко количество за грамове. За всяка суровина грамове × процентът на оксида ÷ 100 ÷ моларната му маса дава моловете. Таблицата дава основните оксиди; Glazecalc отчита и следите (желязото и титана в каолина, магнезия във фелдшпата).

Table: Молове на всеки оксид в замеса (100 g)
Label: Молове в замеса

| Суровина         | Грамове |    K₂O |   Na₂O |    CaO |  Al₂O₃ |   SiO₂ |
| ---------------- | ------: | -----: | -----: | -----: | -----: | -----: |
| 福島長石         |      45 | 0,0514 | 0,0274 | 0,0039 | 0,0862 | 0,4898 |
| Калциев карбонат |      20 |      – |      – | 0,1998 |      – |      – |
| Каолин           |      10 | 0,0004 | 0,0001 | 0,0003 | 0,0367 | 0,0761 |
| Кварц            |      25 |      – |      – |      – |      – | 0,4161 |
| Общо             |     100 | 0,0518 | 0,0275 | 0,2041 | 0,1229 | 0,9820 |

Топителите дават общо 0,0518 + 0,0275 + 0,2041 + 0,0014 (магнезиев оксид) = 0,2847 mol. Разделете всеки общ сбор на него:

- K₂O 0,0518 ÷ 0,2847 = 0,18; Na₂O 0,10; CaO 0,72.
- Al₂O₃ 0,1229 ÷ 0,2847 = 0,43.
- SiO₂ 0,9820 ÷ 0,2847 = 3,45.

Това е формулата от занятие 3.

### В Glazecalc

1. Въведете рецептата на [страницата на рецептата](/recipe).
2. Отворете **Как се изчислява формулата на Зегер**. Показва тези стъпки с числата на тази рецепта: грамове, молове на всеки оксид във всяка суровина, общите суми и деленето на сбора на топителите.
3. Сравнете всеки ред с работния си лист. После променете едно количество и изчислете само стълба, който то променя.

### Работен лист

Table: Работен лист 4: от рецепта към формула на Зегер
Label: Работен лист 4

| Суровина   | Грамове | K₂O | Na₂O | CaO | Al₂O₃ | SiO₂ |
| ---------- | ------- | --- | ---- | --- | ----- | ---- |
|            |         |     |      |     |       |      |
|            |         |     |      |     |       |      |
|            |         |     |      |     |       |      |
|            |         |     |      |     |       |      |
| Общо       |         |     |      |     |       |      |
| ÷ топители |         |     |      |     |       |      |

### Проверка

- Защо всеки размер на замеса дава една и съща формула на Зегер?
- Кои оксиди внася каолинът и кой от тях е най-важен тук?
- Защо загубата при накаляване на калциевия карбонат не влиза във формулата?

## Занятие 5: От формула на Зегер към рецепта {#formula-to-recipe}

### Цели

- Изберете суровини за целева формула и пресметнете колко от всяка.
- Използвайте „Изчисляване по цел“ и кажете колко близо стига.

### Подготовка

- Целта по-долу, работен лист 5 и калкулатори; Glazecalc с профил.

### Решен пример

Целта: 0,2 K₂O, 0,1 Na₂O, 0,7 CaO, 0,4 Al₂O₃ и 4,0 SiO₂. Вземайте суровините в този ред, всяка заради оксида, който само тя може да внесе:

1. **Фелдшпатът – за калия (K₂O) и натрия (Na₂O).** Една единица 福島長石 (536,8 g, масата, която съдържа един мол топители) внася 0,94 mol K₂O и Na₂O. Целта изисква 0,3, така че 0,3 ÷ 0,94 = 0,319 единици: 171,4 g. Тя внася още 0,015 CaO, 0,328 Al₂O₃ и 1,865 SiO₂.
2. **Калциевият карбонат – за останалия калций.** 0,7 − 0,015 = 0,685 mol × 100,08 = 68,6 g.
3. **Каолинът – за останалия алуминиев оксид.** 0,4 − 0,328 = 0,072 mol. Каолинът EPK съдържа един мол Al₂O₃ в 272,6 g, така че са нужни 19,6 g, които внасят още 0,149 SiO₂.
4. **Кварцът – за останалото.** 4,0 − 1,865 − 0,149 = 1,986 mol × 60,083 = 119,3 g.

Замесът е 379,0 g. В проценти: 福島長石 45,2, калциев карбонат 18,1, каолин 5,2, кварц 31,5. Фелдшпатът определя съотношението на калия към натрия, затова рецептата дава 0,195 K₂O и 0,104 Na₂O: близо до целта, но не точно върху нея.

### В Glazecalc

1. Отворете [Изчисляване по цел](/solve), изберете **Формула на Зегер (молове, топителите се събират до 1)** и въведете целта.
2. Под **Суровините** задайте 福島長石, калциев карбонат, каолин EPK и кварц и изберете **Изчисли**.
3. Получавате 福島長石 44,9, калциев карбонат 18,2, каолин 5,6 и кварц 31,3, както и таблица колко близо стига всеки оксид. Сравнете я с ръчното си изчисление: програмата отчита всяка следа и намира най-доброто приближение, което четирите суровини позволяват.
4. Изберете **Отвори като нова рецепта** и я проверете на страницата на рецептата.

### Работен лист

Table: Работен лист 5: от цел към рецепта
Label: Работен лист 5

| Стъпка | Суровина | За кой оксид | Нужни молове | Грамове | Внася още |
| ------ | -------- | ------------ | ------------ | ------- | --------- |
| 1      |          |              |              |         |           |
| 2      |          |              |              |         |           |
| 3      |          |              |              |         |           |
| 4      |          |              |              |         |           |

### Проверка

- Защо фелдшпатът се изчислява пръв?
- Защо тези четири суровини не могат да дадат точно 0,2 K₂O и 0,1 Na₂O?
- Какво бихте добавили към суровините, за да внесете магнезиев оксид?

## Занятие 6: Керамичната маса и дефектите на глазурите {#body-and-defects}

> [!WARNING]
> Изпечената глазура може да отделя метали в храната и напитките и да изглежда съвършено, докато го прави. Глазури с високо съдържание на барий или с мед и всяка глазура с олово могат да отделят метали. Само лабораторно изпитване за отделяне на метали{{en: leach test}} на изпечения съд показва какво отделя той; никое изчисление не може. Прочетете [Безопасност при контакт с храни](/guides/glazing-basics#food-safety) и [Суровини, които изискват най-голямо внимание](/guides/safe-mixing#materials).

### Цели

- Измерете свиването и водопоглъщането на керамичната маса.
- Назовете честите дефекти, обичайните им причини и първата поправка.
- Знайте кои дефекти правят изделията опасни.

### Подготовка

- Пробни пръчици от Вашата керамична маса, с марки на разстояние 100 mm, поставени, докато е била мокра: изпечени и неизпечени.
- Плочки с дефекти, ако имате такива: напукване, събиране на глазурата, иглен бод, стичане.

### Решен пример

- **Свиване**: (отбелязана дължина − дължина след изпичане) ÷ отбелязана дължина × 100. Марки на разстояние 100 mm, които след изпичане са на 88 mm: свиване 12%.
- **Водопоглъщане**: (маса след накисване − суха маса) ÷ суха маса × 100. Изпечена пръчица от 50,0 g, която след накисване тежи 50,6 g: 1,2%.

Table: Дефекти, причини и първа поправка във формулата на Зегер
Label: Дефекти

| Дефект                | Обичайна причина                                   | Първа поправка за опит                                      |
| --------------------- | -------------------------------------------------- | ----------------------------------------------------------- |
| Напукване             | Глазурата се свива повече от черепа                | По-малко K₂O и Na₂O; повече калций, магнезиев оксид или бор |
| Отлюспване            | Глазурата се свива много по-малко от черепа        | Повече K₂O и Na₂O                                           |
| Стичане               | Твърде малко алуминиев оксид или твърде дебел слой | Повече алуминиев оксид; по-тънък слой                       |
| Събиране на глазурата | Прашен бисквит или дебел слой, който се е напукал  | Почистете бисквита; по-тънък слой                           |
| Иглен бод             | Газ, оставил дупчици, които не са зараснали        | Задържане в края на изпичането; по-тънък слой               |

[Съвместимост на глазурата с черепа и дефекти](/guides/glazing-basics#fit-and-defects) обяснява всеки от тях, заедно с проверката с ледена вода за напукване. Не използвайте изделия с напукана или отлюспена глазура за храна и напитки.

::food-limits

### В Glazecalc

1. На [страницата на рецептата](/recipe) прочетете панела **Гранични стойности** за своя глазура и изчисленото ѝ термично разширение.
2. Копирайте рецептата, заменете малко фелдшпат с калциев карбонат и сравнете двете: в коя посока се измести разширението?

### Работен лист

Table: Работен лист 6: керамичната маса
Label: Работен лист 6

| Пръчица | Отбелязана дължина (mm) | Дължина след изпичане (mm) | Свиване (%) | Суха маса (g) | Маса след накисване (g) | Водопоглъщане (%) |
| ------- | ----------------------- | -------------------------- | ----------- | ------------- | ----------------------- | ----------------- |
| 1       | 100                     |                            |             |               |                         |                   |
| 2       | 100                     |                            |             |               |                         |                   |

### Проверка

- Кой дефект идва от глазура, която се свива повече от черепа си, и каква е първата поправка?
- Защо изделия с отлюспена глазура никога не трябва да се използват за храна?
- Може ли едно изчисление да Ви каже, че глазурата е подходяща за контакт с храни? Какво може?

## Карти на плочките за печат {#tile-maps}

### Триъгълна карта: 42 глазури

Два триъгълника по 21 плочки, по разположението на „Смеси за пробни плочки“ с 6 реда: плочка 1 е най-горе (фелдшпат), а долният ред върви от калциевия карбонат (вляво) до кварца (вдясно). Триъгълник II е триъгълник I с 1 g червен железен оксид свръх всеки 100 g, който при редукционно изпичане клони към селадон (青磁). Изпечени окислително и редукционно, това са 84 плочки. Количествата са грамове на 100 g.

Table: Триъгълна карта: 福島長石, калциев карбонат и кварц, с 10 каолин във всяка плочка
Label: Триъгълна карта

| Плочка (I) | Плочка (II) | 福島長石 | Калциев карбонат | Кварц | Каолин | I окисл. | I редукц. | II окисл. | II редукц. |
| ---------- | ----------- | -------: | ---------------: | ----: | -----: | -------- | --------- | --------- | ---------- |
| 1          | 22          |       90 |                0 |     0 |     10 |          |           |           |            |
| 2          | 23          |       72 |               18 |     0 |     10 |          |           |           |            |
| 3          | 24          |       72 |                0 |    18 |     10 |          |           |           |            |
| 4          | 25          |       54 |               36 |     0 |     10 |          |           |           |            |
| 5          | 26          |       54 |               18 |    18 |     10 |          |           |           |            |
| 6          | 27          |       54 |                0 |    36 |     10 |          |           |           |            |
| 7          | 28          |       36 |               54 |     0 |     10 |          |           |           |            |
| 8          | 29          |       36 |               36 |    18 |     10 |          |           |           |            |
| 9          | 30          |       36 |               18 |    36 |     10 |          |           |           |            |
| 10         | 31          |       36 |                0 |    54 |     10 |          |           |           |            |
| 11         | 32          |       18 |               72 |     0 |     10 |          |           |           |            |
| 12         | 33          |       18 |               54 |    18 |     10 |          |           |           |            |
| 13         | 34          |       18 |               36 |    36 |     10 |          |           |           |            |
| 14         | 35          |       18 |               18 |    54 |     10 |          |           |           |            |
| 15         | 36          |       18 |                0 |    72 |     10 |          |           |           |            |
| 16         | 37          |        0 |               90 |     0 |     10 |          |           |           |            |
| 17         | 38          |        0 |               72 |    18 |     10 |          |           |           |            |
| 18         | 39          |        0 |               54 |    36 |     10 |          |           |           |            |
| 19         | 40          |        0 |               36 |    54 |     10 |          |           |           |            |
| 20         | 41          |        0 |               18 |    72 |     10 |          |           |           |            |
| 21         | 42          |        0 |                0 |    90 |     10 |          |           |           |            |

### Мрежа на Зегер: 24 глазури

Всяка плочка има едни и същи топители, 0,2 KNaO и 0,8 CaO, от 福島長石 и калциев карбонат. Алуминиевият оксид се променя надолу по мрежата, а силициевият диоксид – напряко през нея. Рецептите са изчислени по метода от занятие 5; формулата на Зегер на всяка от тях в Glazecalc е в рамките на 0,01 по алуминиевия оксид и 0,06 по силициевия диоксид. Нанесете всяка плочка върху диаграма на силициевия диоксид спрямо алуминиевия оксид и начертайте собствени области: матова, лъскава, недопечена, стичаща се.

Table: Мрежа на Зегер: 0,2 KNaO, 0,8 CaO, тегловни проценти
Label: Мрежа на Зегер

| Плочка | Al₂O₃ | SiO₂ | 福島長石 | Калциев карбонат | Каолин | Кварц | Окислително изпичане | Редукционно изпичане |
| ------ | ----: | ---: | -------: | ---------------: | -----: | ----: | -------------------- | -------------------- |
| 1      |  0,25 |  2,0 |     46,9 |             32,5 |    3,5 |  17,1 |                      |                      |
| 2      |  0,25 |  2,5 |     41,8 |             28,9 |    3,1 |  26,2 |                      |                      |
| 3      |  0,25 |  3,0 |     37,6 |             26,1 |    2,8 |  33,5 |                      |                      |
| 4      |  0,25 |  3,5 |     34,3 |             23,7 |    2,5 |  39,5 |                      |                      |
| 5      |  0,25 |  4,0 |     31,4 |             21,7 |    2,3 |  44,5 |                      |                      |
| 6      |  0,25 |  4,5 |     29,0 |             20,1 |    2,2 |  48,7 |                      |                      |
| 7      |  0,35 |  2,0 |     44,3 |             30,6 |   13,9 |  11,3 |                      |                      |
| 8      |  0,35 |  2,5 |     39,6 |             27,4 |   12,4 |  20,5 |                      |                      |
| 9      |  0,35 |  3,0 |     35,9 |             24,8 |   11,2 |  28,0 |                      |                      |
| 10     |  0,35 |  3,5 |     32,8 |             22,7 |   10,3 |  34,2 |                      |                      |
| 11     |  0,35 |  4,0 |     30,2 |             20,9 |    9,5 |  39,5 |                      |                      |
| 12     |  0,35 |  4,5 |     28,0 |             19,4 |    8,8 |  43,9 |                      |                      |
| 13     |  0,45 |  2,0 |     41,9 |             29,0 |   23,1 |   6,1 |                      |                      |
| 14     |  0,45 |  2,5 |     37,7 |             26,1 |   20,8 |  15,4 |                      |                      |
| 15     |  0,45 |  3,0 |     34,3 |             23,7 |   18,9 |  23,0 |                      |                      |
| 16     |  0,45 |  3,5 |     31,5 |             21,8 |   17,4 |  29,4 |                      |                      |
| 17     |  0,45 |  4,0 |     29,1 |             20,1 |   16,0 |  34,8 |                      |                      |
| 18     |  0,45 |  4,5 |     27,0 |             18,7 |   14,9 |  39,4 |                      |                      |
| 19     |  0,55 |  2,0 |     39,7 |             27,5 |   31,4 |   1,5 |                      |                      |
| 20     |  0,55 |  2,5 |     35,9 |             24,9 |   28,4 |  10,8 |                      |                      |
| 21     |  0,55 |  3,0 |     32,8 |             22,7 |   26,0 |  18,5 |                      |                      |
| 22     |  0,55 |  3,5 |     30,2 |             20,9 |   23,9 |  25,0 |                      |                      |
| 23     |  0,55 |  4,0 |     28,0 |             19,4 |   22,1 |  30,5 |                      |                      |
| 24     |  0,55 |  4,5 |     26,1 |             18,1 |   20,6 |  35,3 |                      |                      |

„Смеси за пробни плочки“ в Glazecalc прави триъгълници и квадрати от 3 до 66 плочки, а не тази мрежа; отворете всяка плочка като рецепта на [страницата на рецептата](/recipe) и оттам отпечатайте списъка ѝ за претегляне.

## Източници {#sources}

- 吉田博和, 吉田彩美, 寺門秀人, [陶磁器釉薬技術研究会](https://www.itic.pref.ibaraki.jp/publication/doc/research/h27/vol44_26.pdf), 茨城県工業技術センター研究報告 第44号 (2015): шестте занятия.
- 茨城県工業技術センター, [陶磁器釉薬技術研究会](https://www.itic.pref.ibaraki.jp/publication/doc/result/h27/H27_3-21.pdf), 平成27年 成果集: датите и темите на занятията.
- 茨城県産業技術イノベーションセンター, [陶磁器用釉薬に関する研修](https://www.itic.pref.ibaraki.jp/publication/doc/result/r1/R1_4-05.pdf), 令和元年 成果集: заданията на следващия курс с 42, 90 и 78 глазури, изпечени окислително и редукционно.
- 岡部弘文, [釉薬計算プログラムの開発](https://www.itic.pref.ibaraki.jp/publication/doc/research/h16/vol33-20.pdf), 茨城県工業技術センター研究報告 vol33 (2005): собствената програма за изчисление на центъра.
- Bilecik Şeyh Edebali University, [информация за курса SCT305](https://ebs.bilecik.edu.tr/pdf/dersbilgigetir/333775): формулата на Зегер през седмици 5, 6 и 8.
- 李堅萍, [國立臺北教育大學學報 19(2), 2006, с. 51–68](https://jepr.ntue.edu.tw/var/file/63/1063/img/1141/19-2-18.pdf): изчисляване на глазури за училищни учители в Тайван.
- Glendale Community College, учебна програма на курса ART 195: формулата на Зегер през седмици 5 до 7 от 15.
- Ministerium für Bildung Rheinland-Pfalz, Lehrplan Fachschule Keramikgestaltung (2003), Lernmodul 6, Glasuren.
- 佐賀県陶磁器原料株式会社, 釉薬原料の化学分析表: анализът на 福島長石 в библиотеката на Glazecalc.
- IUPAC, стандартни атомни маси, както ги използва химията на Glazecalc.
