Repository: AaronFilson/glazecalc

# Glazecalc

**Free glaze chemistry for potters.** Enter a glaze recipe and see its unity molecular formula
(UMF): the fluxes, alumina and silica it becomes in the kiln, and their ratio. Keep your recipes,
materials, colorants, firing logs and notes together in one private notebook.

**[glazecalcapp.com](https://glazecalcapp.com)**: try it without an account. A free, non-commercial project by
Aaron Filson, in 57 languages, and usable from AI assistants through its MCP server.
<table>
  <tr>

## At a glance

For anyone reading the code; the [highlights](#highlights) below give the details.

- **Stack:** Angular 22 (standalone components, signals, zoneless), TypeScript on Node 24 with Express

File: client/public/i18n/guides/teaching-glaze-calculation/bn.md
---
title: গ্লেজের হিসাব শেখানো
lead: ক্লাস বা স্টাডি গ্রুপের জন্য 6টি সেশন, উপাদান ও ট্রাইঅ্যাক্সিয়াল টাইল থেকে শুরু করে দুই দিকেই করা সেগার সূত্রের হিসাব ও গ্লেজের ত্রুটি পর্যন্ত। প্রতিটিতে আছে একটি হিসাবের উদাহরণ, Glazecalc-এর ধাপ, প্রিন্ট করার একটি ওয়ার্কশিট ও যাচাইয়ের প্রশ্ন।
---

## এই প্যাক সম্পর্কে {#about}

এই প্যাক তাঁদের জন্য, যাঁরা গ্লেজের হিসাব শেখান: স্কুল, স্টুডিও ক্লাস, কর্মরত মৃৎশিল্পীদের স্টাডি গ্রুপ, অথবা একা শেখা মৃৎশিল্পী। এতে ছয়টি সেশন আছে, আর প্রতিটিতে আছে তার লক্ষ্য, কী প্রস্তুত করতে হবে, আসল উপাদান দিয়ে একটি হিসাবের উদাহরণ, Glazecalc-এ তা কীভাবে করবেন, একটি ওয়ার্কশিট ও যাচাইয়ের প্রশ্ন।

সেশনগুলোর ক্রম একটি প্রকাশিত স্টাডি গ্রুপ অনুসরণ করে: জাপানের Ibaraki Prefectural Industrial Technology Center-এর 陶磁器釉薬技術研究会 (সিরামিক গ্লেজ প্রযুক্তি স্টাডি গ্রুপ), যা 2015 সালে 12 জন তরুণ মৃৎশিল্পীর জন্য ছয়টি সেশন চালায় এবং তাদের গবেষণা প্রতিবেদনে সেগুলো জানায়। Kasama-র সিরামিক শিল্প কলেজে এর পরের কোর্সে তিনটি টাইল অ্যাসাইনমেন্ট ছিল, 42, 90 ও 78টি গ্লেজের, প্রতিটি জারণে ও বিজারণে পোড়ানো। **Glazecalc-এর সঙ্গে এই কেন্দ্র বা কলেজের কোনো সম্পর্ক নেই।** আমরা তাদের প্রকাশিত রূপরেখার ক্রম অনুসরণ করি, আর নিচে তার উৎস দিয়েছি; এখানকার লেখা, উদাহরণ ও ওয়ার্কশিট আমাদের নিজেদের। অন্য দেশের কোর্সগুলোও প্রায় একই ক্রমে একই ধাপ শেখায়: তুরস্কের Bilecik Şeyh Edebali University-র SCT305, যুক্তরাষ্ট্রের Glendale Community College-এর ART 195, জার্মানির সিরামিক স্কুলগুলোর জন্য Rhineland-Palatinate-এর পাঠ্যক্রম, আর তাইওয়ানের শিক্ষকদের জন্য 李堅萍-এর 2006 সালের গবেষণাপত্র।

Table: ছয়টি সেশন
Label: ছয়টি সেশন

| সেশন | বিষয়                                       | Glazecalc-এ                         |
| ---- | ------------------------------------------- | ----------------------------------- |
| 1    | উপাদান, তারা কী করে, ট্রাইঅ্যাক্সিয়াল টাইল | উপাদান, ব্লেন্ড (ট্রাইঅ্যাক্সিয়াল) |
| 2    | রসায়ন: মৌল, রাসায়নিক সংকেত, মোল           | একটি উপাদানের পাতা                  |
| 3    | সেগার সূত্র পড়া, সিলিকা-অ্যালুমিনা চার্ট   | রেসিপি পাতা, Stull চার্ট            |
| 4    | রেসিপি থেকে সেগার সূত্র                     | সেগার সূত্র কীভাবে হিসাব করা হয়    |
| 5    | সেগার সূত্র থেকে রেসিপি                     | লক্ষ্য অনুযায়ী সমাধান              |
| 6    | ক্লে বডি ও গ্লেজের ত্রুটি                   | সীমা, তুলনা                         |

### কীভাবে ব্যবহার করবেন

- প্রতিটি সেশনে প্রায় 2 ঘণ্টা লাগে। সেশন 4 ও 5-এ ক্যালকুলেটর লাগে, আর প্রতি জোড়ার জন্য Glazecalc চালানো একটি কম্পিউটার বা ফোন লাগে।
- হিসাবের উদাহরণে জাপানে বিক্রি হওয়া উপাদান ও Glazecalc-এর মানক লাইব্রেরির সংখ্যা ব্যবহার করা হয়েছে: Fukushima chōseki (福島長石, Fukushima ফেল্ডস্পার), হোয়াইটিং{{en: whiting}} (sekkaiseki, 石灰石, ক্যালসিয়াম কার্বনেট), একটি কেওলিন ও সিলিকা (keiseki, 珪石)। আপনার সরবরাহকারীর বিশ্লেষণ থাকলে সেটি ব্যবহার করুন: তা [উপাদানের পাতায়](/material) যোগ করুন, তাহলে সংখ্যাগুলো বদলাবে, কিন্তু পদ্ধতি বদলাবে না।
- পোড়ানো হয় SK 8-এ, নামমাত্র {{2282 °F; 1250 °C}}। আপনার ক্লাস যে শঙ্কু পর্যন্ত পোড়ায়, সেটিই ব্যবহার করুন; SK নম্বর কী, তা ব্যাখ্যা করেছে [SK শঙ্কুতে পোড়ানো](/guides/firing#sk-cones)।
- ওয়ার্কশিট বা টাইল ম্যাপ প্রিন্ট করতে ব্রাউজার থেকে এই পাতাটি প্রিন্ট করুন। রেসিপি, ব্লেন্ড ও নোট সংরক্ষণ করতে একটি বিনামূল্যের অ্যাকাউন্ট লাগে।

> [!WARNING]
> সেশন 1, 3 ও 6 ল্যাবের কাজ: শুকনো উপাদান ওজন করা ও পোড়ানো। কেউ কোনো উপাদান ওজন করার আগে [সবচেয়ে গুরুত্বপূর্ণ অভ্যাস](/guides/safe-mixing#habits) পড়ুন। শুকনো গ্লেজের ধুলাই প্রধান বিপদ।

## সেশন 1: উপাদান ও ট্রাইঅ্যাক্সিয়াল টাইল {#materials}

> [!WARNING]
> শুকনো উপাদান আস্তে ওজন করুন, ভেজা পদ্ধতিতে পরিষ্কার করুন, আর পাউডার শুকনো থাকা পর্যন্ত ঠিকমতো বসে এমন রেসপিরেটর পরুন। আগে [প্রধান বিপদ: ধুলা](/guides/safe-mixing#the-main-hazard) ও [রেসপিরেটর](/guides/safe-mixing#respirators) পড়ুন।

### লক্ষ্য

- গ্লেজের তিনটি কাজের নাম বলুন: গ্লাস ফর্মার, ফ্লাক্স{{en: flux}} ও স্টেবিলাইজার।
- 4টি সাধারণ উপাদানকে তারা যে অক্সাইড আনে, সেই অনুযায়ী সাজান।
- একটি ট্রাইঅ্যাক্সিয়াল ব্লেন্ড সাজান, আর তার টাইলগুলোকে মানচিত্র হিসেবে পড়ুন।

### প্রস্তুতি

- প্রত্যেকের জন্য এক ব্যাগ করে Fukushima chōseki, হোয়াইটিং, একটি কেওলিন ও সিলিকা, অথবা আপনার ক্লাসে যে উপাদান আছে।
- নিচের [ট্রাইঅ্যাক্সিয়াল টাইল ম্যাপ](#tile-maps) প্রিন্ট করা, আর প্রতিটি ত্রিভুজের জন্য প্রতি শিক্ষার্থীর 21টি টেস্ট টাইল।
- আগের কোনো ট্রাইঅ্যাক্সিয়ালের পোড়ানো টাইল থাকলে হাতে হাতে দেখানোর জন্য নিন।

### হিসাবের উদাহরণ

Glazecalc-এর লাইব্রেরি থেকে নেওয়া প্রতিটি উপাদানের বিশ্লেষণ বলে, পোড়ানোর পর সেটি কোন অক্সাইডগুলো রেখে যায়। পোড়ানোয় ওজন হ্রাস (LOI) হলো যা পুড়ে উবে যায়।

Table: চারটি উপাদান ও তারা যা আনে (ওজনের শতাংশ, লাইব্রেরি থেকে)
Label: চারটি উপাদান

| উপাদান                         | SiO₂ | Al₂O₃ |   K₂O | Na₂O |   CaO |   LOI | এর কাজ                               |
| ------------------------------ | ---: | ----: | ----: | ---: | ----: | ----: | ------------------------------------ |
| Fukushima chōseki (ফেল্ডস্পার) | 65.4 | 19.53 | 10.76 | 3.77 |  0.49 |  0.18 | ফ্লাক্স, নিজের অ্যালুমিনা ও সিলিকাসহ |
| হোয়াইটিং (sekkaiseki)         |    – |     – |     – |    – | 56.03 | 43.97 | ফ্লাক্স (ক্যালসিয়াম)                |
| EPK Kaolin                     | 45.7 |  37.4 |  0.33 | 0.06 |  0.18 |  13.9 | স্টেবিলাইজার: অ্যালুমিনার প্রধান উৎস |
| সিলিকা (keiseki)               |  100 |     – |     – |    – |     – |     – | গ্লাস ফর্মার                         |

SK 8-এ শুধু ফেল্ডস্পার গলে ঘন কাচ হয়; শুধু হোয়াইটিং গলে না; শুধু সিলিকাও গলে না। মেশালে তারা তাদের যেকোনো একটির চেয়ে অনেক ভালো গলে। একটি ট্রাইঅ্যাক্সিয়াল ব্লেন্ড দেখায় কোথায় গলে: নিচের টাইল ম্যাপে তিনটিকে ~20%-এর ধাপে (90টির মধ্যে 18) বদলানো হয়েছে, আর প্রতিটি টাইলে 10% কেওলিন আছে।

::shops

### Glazecalc-এ

1. [উপাদানের পাতায়](/material) প্রতিটি উপাদান খুলুন, অথবা তার পাবলিক পাতা খুলুন, যেমন [Fukushima Feldspar](/materials/fukushima-feldspar)। সেটি কোন অক্সাইডগুলো আনে, লিখে রাখুন।
2. তিনটি রেসিপি বানান: Fukushima chōseki 90 ও কেওলিন 10, হোয়াইটিং 90 ও কেওলিন 10, আর সিলিকা 90 ও কেওলিন 10। [ব্লেন্ড](/blends) পাতায় **ট্রাইঅ্যাক্সিয়াল (3টি রেসিপি)** ও 6টি সারি বেছে নিন: 21টি টাইল, নিচের ম্যাপের মতোই।
3. প্রতিটি টাইলের জন্য ব্যাচ বেছে নিন, আর কী ওজন করবেন তা **প্রিন্ট করুন**। পোড়ানোর পর, টাইলের ছবি থেকে আপনার পছন্দের টাইলগুলো রেসিপি হিসেবে সংরক্ষণ করুন।

### ওয়ার্কশিট

Table: ওয়ার্কশিট 1: প্রতিটি উপাদান কী আনে
Label: ওয়ার্কশিট 1

| উপাদান            | যে অক্সাইড আনে | গ্লাস ফর্মার, ফ্লাক্স না স্টেবিলাইজার? | LOI (%) |
| ----------------- | -------------- | -------------------------------------- | ------- |
| Fukushima chōseki |                |                                        |         |
| হোয়াইটিং         |                |                                        |         |
| কেওলিন            |                |                                        |         |
| সিলিকা            |                |                                        |         |

### যাচাই

- কোন উপাদান অ্যালুমিনার বেশির ভাগ আনে, আর গ্লেজের কেন তা দরকার?
- ত্রিভুজের হোয়াইটিং কোণটি নিজে নিজে কেন গলে না?
- আপনার টাইলগুলো ত্রিভুজের কোথায় সবচেয়ে ভালো গলেছে, আর সেটি কোন কোণের সবচেয়ে কাছে ছিল?

## সেশন 2: যে রসায়ন আপনার দরকার {#chemistry}

### লক্ষ্য

- একটি রাসায়নিক সংকেত পড়ুন: SiO₂, CaO, Al₂O₃, CaCO₃।
- পারমাণবিক ভর থেকে একটি মোলার ভর বের করুন।
- গ্রামকে মোলে বদলান, আবার উল্টোটাও করুন।

### প্রস্তুতি

- প্রত্যেক শিক্ষার্থীর জন্য একটি পর্যায় সারণি, আর ক্যালকুলেটর।
- নিচের ছকের পারমাণবিক ভর (IUPAC-এর মানক মান, যেমন Glazecalc ব্যবহার করে)।

### হিসাবের উদাহরণ

Table: এখানে ব্যবহৃত পারমাণবিক ভর (g/mol)
Label: পারমাণবিক ভর

| মৌল            | প্রতীক | পারমাণবিক ভর |
| -------------- | ------ | -----------: |
| অক্সিজেন       | O      |       15.999 |
| কার্বন         | C      |       12.011 |
| সোডিয়াম       | Na     |        22.99 |
| অ্যালুমিনিয়াম | Al     |       26.982 |
| সিলিকন         | Si     |       28.085 |
| পটাশিয়াম      | K      |       39.098 |
| ক্যালসিয়াম    | Ca     |       40.078 |

একটি রাসায়নিক সংকেত পরমাণু গোনে। SiO₂ হলো একটি সিলিকন ও দুটি অক্সিজেন, তাই এর এক মোলের ওজন 28.085 + 2 × 15.999 = 60.083 g। Al₂O₃ হলো 2 × 26.982 + 3 × 15.999 = 101.961 g। CaO হলো 56.077 g, আর হোয়াইটিং, CaCO₃, হলো 100.086 g; Glazecalc-এর লাইব্রেরি তা পূর্ণ করে 100.08 লেখে।

একটি **মোল** একটি গণনা, ডজনের মতো: অণুগুলো যা-ই হোক, সংখ্যা একই। মোল হলো গ্রাম ÷ মোলার ভর:

- 25 g সিলিকা হলো 25 ÷ 60.083 = 0.416 mol SiO₂।
- 20 g হোয়াইটিং হলো 20 ÷ 100.08 = 0.200 mol। চুল্লিতে (কিলন) এটি তার কার্বন ডাই অক্সাইড (CO₂, 44.009 g/mol) হারায় এবং 0.200 mol CaO রেখে যায়, যার ওজন 0.200 × 56.077 = 11.2 g। সেই হারানোই এর LOI: 43.97%।

### Glazecalc-এ

1. [হোয়াইটিং](/materials/whiting) ও [সিলিকা](/materials/silica) খুলুন: প্রতিটি পাতায় রাসায়নিক সংকেত ও তার ভর দেওয়া আছে।
2. একটি মোলার ভর হাতে হিসাব করে পাতার সঙ্গে মিলিয়ে দেখুন।

### ওয়ার্কশিট

Table: ওয়ার্কশিট 2: মোলার ভর ও মোল
Label: ওয়ার্কশিট 2

| অক্সাইড বা উপাদান   | রাসায়নিক সংকেত | মোলার ভর (g/mol) | গ্রাম | মোল |
| ------------------- | --------------- | ---------------- | ----- | --- |
| সিলিকা              | SiO₂            |                  | 30    |     |
| অ্যালুমিনা          | Al₂O₃           |                  | 10    |     |
| ক্যালসিয়াম অক্সাইড | CaO             |                  | 5     |     |
| হোয়াইটিং           | CaCO₃           |                  | 15    |     |

### যাচাই

- এক মোল SiO₂-এর ওজন কত গ্রাম, আর তা কীভাবে বের করা হয়?
- 20 g হোয়াইটিং পোড়ানো গ্লেজে 20 g-এর কম কেন রেখে যায়?
- আমরা অক্সাইডগুলোকে গ্রামে না তুলনা করে মোলে কেন তুলনা করি?

## সেশন 3: সেগার সূত্র পড়া {#reading-the-formula}

> [!WARNING]
> গ্লেজে রং দেওয়া মানে রঞ্জক উপাদান ওজন করা, আর সেগুলোর কিছুর জন্য মূল উপাদানের চেয়ে বেশি সাবধানতা দরকার। আগে [যেসব উপাদানে সবচেয়ে বেশি সাবধানতা দরকার](/guides/safe-mixing#materials) পড়ুন।

### লক্ষ্য

- সেগার সূত্রের (UMF){{en: unity formula}} তিনটি কলাম (zēgeru-shiki, ゼーゲル式, জাপানি ভাষায় সেগার সূত্র) পড়ুন: ফ্লাক্স, স্টেবিলাইজার, গ্লাস ফর্মার।
- একটি সিলিকা-অ্যালুমিনা চার্টে একটি গ্লেজ খুঁজে নিন, আর জানুন চার্টটি কী বলতে পারে ও কী পারে না।
- একটি তৈরি গ্লেজে ধাপে ধাপে রং দিন, আর তা লিখে রাখুন।

### প্রস্তুতি

- নিচের সেগার সূত্র বড় করে লিখে রাখা।
- একটি তৈরি স্বচ্ছ গ্লেজ, আর লাল আয়রন অক্সাইড{{en: red iron oxide}} (bengara, 弁柄)-এর মতো একটি রঞ্জক উপাদান।

### হিসাবের উদাহরণ

সেশন 4-এর গ্লেজ, Fukushima chōseki 45, হোয়াইটিং 20, কেওলিন 10 ও সিলিকা 25, এই সেগার সূত্র পায় (Glazecalc-এর সংখ্যা, পূর্ণ করা):

Table: তিনটি কলামে একটি সেগার সূত্র
Label: একটি সেগার সূত্র

| ফ্লাক্স (RO, R₂O) | স্টেবিলাইজার (R₂O₃) | গ্লাস ফর্মার (RO₂) |
| ----------------- | ------------------- | ------------------ |
| K₂O 0.18          | Al₂O₃ 0.43          | SiO₂ 3.45          |
| Na₂O 0.10         |                     |                    |
| CaO 0.72          |                     |                    |

- ফ্লাক্সগুলোর যোগফল 1: এটিই সূত্রের নিয়ম। অন্য প্রতিটি সংখ্যা হলো প্রতি মোল ফ্লাক্সে কত মোল।
- সিলিকা ও অ্যালুমিনার অনুপাত 3.45 ÷ 0.43, প্রায় 8: একটি সাধারণ চকচকে গ্লেজ।
- ক্যালসিয়ামই ফ্লাক্সের বেশির ভাগ, যেমন বেশির ভাগ জাপানি চুনের গ্লেজে (sekkaiyū, 石灰釉)।

যে চার্টে আড়াআড়ি সিলিকা আর খাড়া অ্যালুমিনা, তাতে প্রতিটি গ্লেজ একটি বিন্দু হয়। Seger-এর পরীক্ষা ও Stull-এর 1912 সালের চার্ট এই ধরনের, আর একটি yūseijō-zu (釉性状図) একটি ক্লাসের নিজের পোড়ানো টাইলকে তার ওপর এঁকে দেয়। Glazecalc-এর রেসিপি পাতা Stull চার্ট আঁকে, আর এই গ্লেজ তার উজ্জ্বল অঞ্চলে পড়ে। Stull-এর অঞ্চলগুলো তাঁর নিজের ফ্লাক্স ও পোড়ানো থেকে এসেছে: এটি একটি দিকনির্দেশ, ভবিষ্যদ্বাণী নয়। নিচের [টাইল গ্রিড](#tile-maps) একটি ক্লাসকে নিজের পোড়ানোয় নিজের চার্ট আঁকতে দেয়।

::stull-chart

যে তৈরি গ্লেজের রেসিপি আপনি জানেন না, তাতে রং দিতে চাইলে Glazecalc তার সূত্র বের করতে পারে না। বরং 100-এর ওপরে রঞ্জক উপাদান যোগ করুন: 100 g শুকনো গ্লেজের সঙ্গে 1, 2 ও 3 g আয়রন অক্সাইড, প্রতিটির জন্য একটি করে টাইল, জারণে ও বিজারণে পোড়ানো।

### Glazecalc-এ

1. [রেসিপি পাতায়](/recipe) ওপরের রেসিপিটি দিন, আর এর **সেগার সূত্র** ও **Stull চার্ট** পড়ুন।
2. সিলিকা 25 থেকে বদলে 35 করুন, আর বিন্দুটিকে ডানে সরতে দেখুন।
3. যে মূল গ্লেজের রেসিপি আপনার কাছে আছে, তার জন্য রঞ্জক উপাদানকে সংযোজন করুন এবং [ব্লেন্ড](/blends) পাতায় লাইন ব্লেন্ড দিয়ে তা ধাপে ধাপে বাড়ান।

### ওয়ার্কশিট

Table: ওয়ার্কশিট 3: একটি তৈরি গ্লেজে একটি রঞ্জক উপাদান
Label: ওয়ার্কশিট 3

| টাইল | রঞ্জক উপাদান (প্রতি 100 g-এ g) | জারণ: দেখতে কেমন | বিজারণ: দেখতে কেমন |
| ---- | ------------------------------ | ---------------- | ------------------ |
| 1    | 0                              |                  |                    |
| 2    | 1                              |                  |                    |
| 3    | 2                              |                  |                    |
| 4    | 3                              |                  |                    |

### যাচাই

- একটি সেগার সূত্রে কোন কলামের যোগফল 1?
- এই গ্লেজের সিলিকা ও অ্যালুমিনার অনুপাত কত, আর তা কী ইঙ্গিত দেয়?
- চার্টের উজ্জ্বল অঞ্চলের একটি বিন্দু আপনার চুল্লিতে তবু ম্যাট টাইল দিতে পারে কেন?

## সেশন 4: রেসিপি থেকে সেগার সূত্র {#recipe-to-formula}

### লক্ষ্য

- একটি রেসিপি থেকে হাতে সেগার সূত্র বের করুন।
- তা Glazecalc-এর নিজের হিসাবের সঙ্গে মিলিয়ে দেখুন।

### প্রস্তুতি

- ওয়ার্কশিট 4, সেশন 1-এর চারটি বিশ্লেষণ, আর ক্যালকুলেটর।

### হিসাবের উদাহরণ

রেসিপি: Fukushima chōseki 45, হোয়াইটিং 20, EPK কেওলিন 10, সিলিকা 25। প্রতিটি পরিমাণকে গ্রাম ধরুন। প্রতিটি উপাদানের জন্য, গ্রাম × অক্সাইডের শতাংশ ÷ 100 ÷ তার মোলার ভর দিলে তার মোল পাওয়া যায়। ছকে প্রধান অক্সাইডগুলো আছে; Glazecalc সামান্য অংশগুলোও গোনে (কেওলিনের লোহা ও টাইটানিয়াম, ফেল্ডস্পারের ম্যাগনেসিয়াম)।

Table: ব্যাচে (100 g) প্রতিটি অক্সাইডের মোল
Label: ব্যাচের মোল

| উপাদান            | গ্রাম |    K₂O |   Na₂O |    CaO |  Al₂O₃ |   SiO₂ |
| ----------------- | ----: | -----: | -----: | -----: | -----: | -----: |
| Fukushima chōseki |    45 | 0.0514 | 0.0274 | 0.0039 | 0.0862 | 0.4898 |
| হোয়াইটিং         |    20 |      – |      – | 0.1998 |      – |      – |
| কেওলিন            |    10 | 0.0004 | 0.0001 | 0.0003 | 0.0367 | 0.0761 |
| সিলিকা            |    25 |      – |      – |      – |      – | 0.4161 |
| মোট               |   100 | 0.0518 | 0.0275 | 0.2041 | 0.1229 | 0.9820 |

ফ্লাক্সগুলোর যোগফল 0.0518 + 0.0275 + 0.2041 + 0.0014 (ম্যাগনেসিয়া) = 0.2847 mol। প্রতিটি মোটকে এটি দিয়ে ভাগ করুন:

- K₂O 0.0518 ÷ 0.2847 = 0.18; Na₂O 0.10; CaO 0.72।
- Al₂O₃ 0.1229 ÷ 0.2847 = 0.43।
- SiO₂ 0.9820 ÷ 0.2847 = 3.45।

এটিই সেশন 3-এর সূত্র।

### Glazecalc-এ

1. [রেসিপি পাতায়](/recipe) রেসিপিটি দিন।
2. **সেগার সূত্র কীভাবে হিসাব করা হয়** খুলুন। এটি এই রেসিপির সংখ্যা দিয়ে এই ধাপগুলো দেখায়: গ্রাম, প্রতিটি উপাদানে প্রতিটি অক্সাইডের মোল, মোট, আর ফ্লাক্স দিয়ে ভাগ।
3. প্রতিটি লাইন আপনার ওয়ার্কশিটের সঙ্গে মেলান। তারপর একটি পরিমাণ বদলান, আর শুধু যে কলামটি বদলায়, সেটির হিসাব করুন।

### ওয়ার্কশিট

Table: ওয়ার্কশিট 4: রেসিপি থেকে সেগার সূত্র
Label: ওয়ার্কশিট 4

| উপাদান    | গ্রাম | K₂O | Na₂O | CaO | Al₂O₃ | SiO₂ |
| --------- | ----- | --- | ---- | --- | ----- | ---- |
|           |       |     |      |     |       |      |
|           |       |     |      |     |       |      |
|           |       |     |      |     |       |      |
|           |       |     |      |     |       |      |
| মোট       |       |     |      |     |       |      |
| ÷ ফ্লাক্স |       |     |      |     |       |      |

### যাচাই

- যেকোনো ব্যাচের আকারে একই সেগার সূত্র কেন পাওয়া যায়?
- কেওলিন কোন অক্সাইডগুলো আনে, আর এখানে সেগুলোর কোনটি সবচেয়ে গুরুত্বপূর্ণ?
- সূত্র থেকে হোয়াইটিংয়ের LOI বাদ যায় কেন?

## সেশন 5: সেগার সূত্র থেকে রেসিপি {#formula-to-recipe}

### লক্ষ্য

- একটি লক্ষ্য-সূত্রের জন্য উপাদান বেছে নিন, আর প্রতিটির কতটা লাগবে তা বের করুন।
- লক্ষ্য অনুযায়ী সমাধান ব্যবহার করুন, আর ফলাফল লক্ষ্যের কতটা কাছে এল, তা বলুন।

### প্রস্তুতি

- নিচের লক্ষ্য, ওয়ার্কশিট 5, আর ক্যালকুলেটর; একটি অ্যাকাউন্টসহ Glazecalc।

### হিসাবের উদাহরণ

লক্ষ্য: 0.2 K₂O, 0.1 Na₂O, 0.7 CaO, 0.4 Al₂O₃ ও 4.0 SiO₂। উপাদানগুলো এই ক্রমে নিন, প্রতিটি সেই অক্সাইডের জন্য, যা কেবল সেটিই আনতে পারে:

1. **ফেল্ডস্পার, পটাশ ও সোডার জন্য।** এক একক Fukushima chōseki (536.8 g, যে ওজনে এক মোল ফ্লাক্স থাকে) আনে 0.94 mol K₂O ও Na₂O। লক্ষ্যে লাগে 0.3, তাই 0.3 ÷ 0.94 = 0.319 একক: 171.4 g। এটি আরও আনে 0.015 CaO, 0.328 Al₂O₃ ও 1.865 SiO₂।
2. **হোয়াইটিং, বাকি ক্যালসিয়ামের জন্য।** 0.7 − 0.015 = 0.685 mol × 100.08 = 68.6 g।
3. **কেওলিন, বাকি অ্যালুমিনার জন্য।** 0.4 − 0.328 = 0.072 mol। EPK কেওলিনের 272.6 g-এ এক মোল Al₂O₃ থাকে, তাই 19.6 g, যা আরও আনে 0.149 SiO₂।
4. **সিলিকা, বাকিটার জন্য।** 4.0 − 1.865 − 0.149 = 1.986 mol × 60.083 = 119.3 g।

ব্যাচটি 379.0 g। শতাংশে: Fukushima chōseki 45.2, হোয়াইটিং 18.1, কেওলিন 5.2, সিলিকা 31.5। পটাশ ও সোডার অনুপাত ঠিক করে ফেল্ডস্পার, তাই রেসিপিটি দেয় 0.195 K₂O ও 0.104 Na₂O: লক্ষ্যের কাছাকাছি, ঠিক লক্ষ্যে নয়।

### Glazecalc-এ

1. [লক্ষ্য অনুযায়ী সমাধান](/solve) খুলুন, **একটি সেগার সূত্র** বেছে নিন, আর লক্ষ্যটি লিখুন।
2. **উপাদান**-এর নিচে এতে Fukushima chōseki, হোয়াইটিং, EPK কেওলিন ও সিলিকা দিন, আর **সমাধান করুন** বেছে নিন।
3. এটি দেয় Fukushima chōseki 44.9, হোয়াইটিং 18.2, কেওলিন 5.6 ও সিলিকা 31.3, আর প্রতিটি অক্সাইড কতটা কাছে এল তার একটি ছক। আপনার হাতের হিসাবের সঙ্গে তুলনা করুন: সলভার প্রতিটি সামান্য অংশও গোনে, আর চারটি উপাদান যে সেরা মিল দিতে পারে, তা খুঁজে বের করে।
4. **নতুন রেসিপি হিসেবে খুলুন**, আর রেসিপি পাতায় তা যাচাই করুন।

### ওয়ার্কশিট

Table: ওয়ার্কশিট 5: লক্ষ্য থেকে রেসিপি
Label: ওয়ার্কশিট 5

| ধাপ | উপাদান | কোন অক্সাইডের জন্য | কত মোল লাগবে | গ্রাম | আরও যা আনে |
| --- | ------ | ------------------ | ------------ | ----- | ---------- |
| 1   |        |                    |              |       |            |
| 2   |        |                    |              |       |            |
| 3   |        |                    |              |       |            |
| 4   |        |                    |              |       |            |

### যাচাই

- ফেল্ডস্পারের হিসাব কেন আগে করা হয়?
- এই চারটি উপাদান ঠিক 0.2 K₂O ও 0.1 Na₂O দিতে পারে না কেন?
- ম্যাগনেসিয়া আনতে আপনি উপাদানগুলোর সঙ্গে কী যোগ করবেন?

## সেশন 6: ক্লে বডি ও গ্লেজের ত্রুটি {#body-and-defects}

> [!WARNING]
> একটি পোড়ানো গ্লেজ থেকে খাবার ও পানীয়তে ধাতু বেরোতে পারে, আর তা ঘটার সময়ও সেটি নিখুঁত দেখাতে পারে। যে গ্লেজে বেরিয়াম বেশি বা তামা আছে, আর সীসাযুক্ত যেকোনো গ্লেজ থেকে ধাতু নির্গমন ঘটতে পারে। পোড়ানো পাত্রের পরীক্ষাগারে ধাতু নির্গমন পরীক্ষা{{en: leach test}}ই কেবল দেখায় এটি কী ছাড়ে; কোনো হিসাব তা দেখাতে পারে না। পড়ুন [খাবারের নিরাপত্তা](/guides/glazing-basics#food-safety) ও [যেসব উপাদানে সবচেয়ে বেশি সাবধানতা দরকার](/guides/safe-mixing#materials)।

### লক্ষ্য

- একটি বডির সংকোচন ও পানি শোষণ মাপুন।
- সাধারণ ত্রুটিগুলোর নাম, তাদের সচরাচর কারণ ও প্রথম প্রতিকার বলুন।
- জানুন কোন ত্রুটি পাত্রকে অনিরাপদ করে।

### প্রস্তুতি

- আপনার ক্লে বডির টেস্ট বার, ভেজা অবস্থায় 100 mm ফাঁকে চিহ্ন দেওয়া, পোড়ানো ও না-পোড়ানো।
- ত্রুটিযুক্ত টাইল, থাকলে: ক্রেজিং, ক্রলিং, পিনহোল, গ্লেজ গড়িয়ে পড়া।

### হিসাবের উদাহরণ

- **সংকোচন**: (চিহ্ন দেওয়া দৈর্ঘ্য − পোড়ানোর পর দৈর্ঘ্য) ÷ চিহ্ন দেওয়া দৈর্ঘ্য × 100। 100 mm ফাঁকের চিহ্ন পোড়ানোর পর 88 mm মাপলে: 12% সংকোচন।
- **পানি শোষণ**: (ভেজানোর পর ওজন − শুকনো ওজন) ÷ শুকনো ওজন × 100। 50.0 g-এর একটি পোড়ানো বার ভেজানোর পর 50.6 g হলে: 1.2%।

Table: সেগার সূত্রে ত্রুটি, কারণ ও প্রথম প্রতিকার
Label: ত্রুটি

| ত্রুটি             | সচরাচর কারণ                                  | প্রথমে যে প্রতিকার চেষ্টা করবেন                       |
| ------------------ | -------------------------------------------- | ----------------------------------------------------- |
| ক্রেজিং            | গ্লেজ বডির চেয়ে বেশি সংকুচিত হয়            | K₂O ও Na₂O কম; ক্যালসিয়াম, ম্যাগনেসিয়া বা বোরন বেশি |
| শিভারিং            | গ্লেজ বডির চেয়ে অনেক কম সংকুচিত হয়         | K₂O ও Na₂O বেশি                                       |
| গ্লেজ গড়িয়ে পড়া | অ্যালুমিনা খুব কম, বা খুব পুরু               | অ্যালুমিনা বেশি; পাতলা প্রলেপ                         |
| ক্রলিং             | ধুলোভরা বিস্ক, অথবা পুরু প্রলেপ যা ফেটে গেছে | বিস্ক পরিষ্কার করুন; পাতলা প্রলেপ                     |
| পিনহোল             | গ্যাস, যা ঢেকে মিলিয়ে যায়নি                | পোড়ানোর সর্বোচ্চ তাপমাত্রায় একটি হোল্ড; পাতলা প্রলেপ            |

[গ্লেজ ও বডির মিল এবং ত্রুটি](/guides/glazing-basics#fit-and-defects) প্রতিটির ব্যাখ্যা দেয়, ক্রেজিংয়ের জন্য বরফ-পানির পরীক্ষাসহ। ক্রেজিং হওয়া বা শিভারিং হওয়া পাত্র খাবার বা পানীয়ের জন্য ব্যবহার করবেন না।

::food-limits

### Glazecalc-এ

1. [রেসিপি পাতায়](/recipe) আপনার একটি গ্লেজের জন্য **সীমা** প্যানেল ও তার হিসাব করা প্রসারণ পড়ুন।
2. রেসিপিটির একটি কপি করুন, কিছু ফেল্ডস্পার বদলে হোয়াইটিং দিন, আর দুটিকে **তুলনা করুন**: প্রসারণ কোন দিকে সরল?

### ওয়ার্কশিট

Table: ওয়ার্কশিট 6: ক্লে বডি
Label: ওয়ার্কশিট 6

| বার | চিহ্ন দেওয়া দৈর্ঘ্য (mm) | পোড়ানোর পর দৈর্ঘ্য (mm) | সংকোচন (%) | শুকনো ওজন (g) | ভেজানোর পর ওজন (g) | শোষণ (%) |
| --- | ------------------------- | ------------------------ | ---------- | ------------- | ------------------ | -------- |
| 1   | 100                       |                          |            |               |                    |          |
| 2   | 100                       |                          |            |               |                    |          |

### যাচাই

- যে গ্লেজ তার বডির চেয়ে বেশি সংকুচিত হয়, তা থেকে কোন ত্রুটি হয়, আর তার প্রথম প্রতিকার কী?
- শিভারিং হওয়া পাত্র কেন কখনো খাবারের জন্য ব্যবহার করা যাবে না?
- একটি হিসাব কি বলতে পারে যে একটি গ্লেজ খাবারের জন্য নিরাপদ? কী পারে?

## প্রিন্ট করার টাইল ম্যাপ {#tile-maps}

### ট্রাইঅ্যাক্সিয়াল ম্যাপ: 42টি গ্লেজ

21টি টাইলের দুটি ত্রিভুজ, ব্লেন্ডের 6 সারির বিন্যাস থেকে: টাইল 1 একদম ওপরে (ফেল্ডস্পার), নিচের সারিটি বাঁ দিকে হোয়াইটিং থেকে ডান দিকে সিলিকা পর্যন্ত। ত্রিভুজ II হলো ত্রিভুজ I, প্রতিটি 100 g-এর ওপর 1 g লাল আয়রন অক্সাইডসহ, যা বিজারণে সেলাডনের (seiji, 青磁) দিকে ঝোঁকে। জারণে ও বিজারণে পোড়ালে তা হয় 84টি টাইল। পরিমাণগুলো প্রতি 100 g-এ গ্রাম।

Table: ট্রাইঅ্যাক্সিয়াল ম্যাপ: Fukushima chōseki, হোয়াইটিং ও সিলিকা, প্রতিটি টাইলে 10 কেওলিনসহ
Label: ট্রাইঅ্যাক্সিয়াল ম্যাপ

| টাইল (I) | টাইল (II) | Fukushima chōseki | হোয়াইটিং | সিলিকা | কেওলিন | I জারণ | I বিজারণ | II জারণ | II বিজারণ |
| -------- | --------- | ----------------: | --------: | -----: | -----: | ------ | -------- | ------- | --------- |
| 1        | 22        |                90 |         0 |      0 |     10 |        |          |         |           |
| 2        | 23        |                72 |        18 |      0 |     10 |        |          |         |           |
| 3        | 24        |                72 |         0 |     18 |     10 |        |          |         |           |
| 4        | 25        |                54 |        36 |      0 |     10 |        |          |         |           |
| 5        | 26        |                54 |        18 |     18 |     10 |        |          |         |           |
| 6        | 27        |                54 |         0 |     36 |     10 |        |          |         |           |
| 7        | 28        |                36 |        54 |      0 |     10 |        |          |         |           |
| 8        | 29        |                36 |        36 |     18 |     10 |        |          |         |           |
| 9        | 30        |                36 |        18 |     36 |     10 |        |          |         |           |
| 10       | 31        |                36 |         0 |     54 |     10 |        |          |         |           |
| 11       | 32        |                18 |        72 |      0 |     10 |        |          |         |           |
| 12       | 33        |                18 |        54 |     18 |     10 |        |          |         |           |
| 13       | 34        |                18 |        36 |     36 |     10 |        |          |         |           |
| 14       | 35        |                18 |        18 |     54 |     10 |        |          |         |           |
| 15       | 36        |                18 |         0 |     72 |     10 |        |          |         |           |
| 16       | 37        |                 0 |        90 |      0 |     10 |        |          |         |           |
| 17       | 38        |                 0 |        72 |     18 |     10 |        |          |         |           |
| 18       | 39        |                 0 |        54 |     36 |     10 |        |          |         |           |
| 19       | 40        |                 0 |        36 |     54 |     10 |        |          |         |           |
| 20       | 41        |                 0 |        18 |     72 |     10 |        |          |         |           |
| 21       | 42        |                 0 |         0 |     90 |     10 |        |          |         |           |

### সেগার গ্রিড: 24টি গ্লেজ

প্রতিটি টাইলে ফ্লাক্স একই, 0.2 KNaO ও 0.8 CaO, Fukushima chōseki ও হোয়াইটিং থেকে। অ্যালুমিনা গ্রিডের সারি ধরে নিচে নামার সঙ্গে সঙ্গে বাড়ে, আর সিলিকা কলাম ধরে ডানে যাওয়ার সঙ্গে সঙ্গে বাড়ে। রেসিপিগুলো সেশন 5-এর পদ্ধতিতে বের করা হয়েছে; প্রতিটির Glazecalc-এর সেগার সূত্র তার অ্যালুমিনার 0.01 ও সিলিকার 0.06-এর মধ্যে আসে। সিলিকা বনাম অ্যালুমিনার একটি চার্টে প্রতিটি টাইল চিহ্নিত করুন, আর নিজের অঞ্চলগুলো আঁকুন: ম্যাট, চকচকে, কম পোড়া, গড়িয়ে পড়া।

Table: সেগার গ্রিড: 0.2 KNaO, 0.8 CaO, ওজনের শতাংশ
Label: সেগার গ্রিড

| টাইল | Al₂O₃ | SiO₂ | Fukushima chōseki | হোয়াইটিং | কেওলিন | সিলিকা | জারণ | বিজারণ |
| ---- | ----: | ---: | ----------------: | --------: | -----: | -----: | ---- | ------ |
| 1    |  0.25 |  2.0 |              46.9 |      32.5 |    3.5 |   17.1 |      |        |
| 2    |  0.25 |  2.5 |              41.8 |      28.9 |    3.1 |   26.2 |      |        |
| 3    |  0.25 |  3.0 |              37.6 |      26.1 |    2.8 |   33.5 |      |        |
| 4    |  0.25 |  3.5 |              34.3 |      23.7 |    2.5 |   39.5 |      |        |
| 5    |  0.25 |  4.0 |              31.4 |      21.7 |    2.3 |   44.5 |      |        |
| 6    |  0.25 |  4.5 |              29.0 |      20.1 |    2.2 |   48.7 |      |        |
| 7    |  0.35 |  2.0 |              44.3 |      30.6 |   13.9 |   11.3 |      |        |
| 8    |  0.35 |  2.5 |              39.6 |      27.4 |   12.4 |   20.5 |      |        |
| 9    |  0.35 |  3.0 |              35.9 |      24.8 |   11.2 |   28.0 |      |        |
| 10   |  0.35 |  3.5 |              32.8 |      22.7 |   10.3 |   34.2 |      |        |
| 11   |  0.35 |  4.0 |              30.2 |      20.9 |    9.5 |   39.5 |      |        |
| 12   |  0.35 |  4.5 |              28.0 |      19.4 |    8.8 |   43.9 |      |        |
| 13   |  0.45 |  2.0 |              41.9 |      29.0 |   23.1 |    6.1 |      |        |
| 14   |  0.45 |  2.5 |              37.7 |      26.1 |   20.8 |   15.4 |      |        |
| 15   |  0.45 |  3.0 |              34.3 |      23.7 |   18.9 |   23.0 |      |        |
| 16   |  0.45 |  3.5 |              31.5 |      21.8 |   17.4 |   29.4 |      |        |
| 17   |  0.45 |  4.0 |              29.1 |      20.1 |   16.0 |   34.8 |      |        |
| 18   |  0.45 |  4.5 |              27.0 |      18.7 |   14.9 |   39.4 |      |        |
| 19   |  0.55 |  2.0 |              39.7 |      27.5 |   31.4 |    1.5 |      |        |
| 20   |  0.55 |  2.5 |              35.9 |      24.9 |   28.4 |   10.8 |      |        |
| 21   |  0.55 |  3.0 |              32.8 |      22.7 |   26.0 |   18.5 |      |        |
| 22   |  0.55 |  3.5 |              30.2 |      20.9 |   23.9 |   25.0 |      |        |
| 23   |  0.55 |  4.0 |              28.0 |      19.4 |   22.1 |   30.5 |      |        |
| 24   |  0.55 |  4.5 |              26.1 |      18.1 |   20.6 |   35.3 |      |        |

Glazecalc-এর ব্লেন্ড 3 থেকে 66টি টাইলের ত্রিভুজ ও চতুর্ভুজ বানায়, এই গ্রিড নয়; যেকোনো টাইলকে [রেসিপি পাতায়](/recipe) রেসিপি হিসেবে খুলুন, আর সেখান থেকে তার ব্যাচের তালিকা প্রিন্ট করুন।

## উৎস {#sources}

- 吉田博和, 吉田彩美, 寺門秀人, [陶磁器釉薬技術研究会](https://www.itic.pref.ibaraki.jp/publication/doc/research/h27/vol44_26.pdf), 茨城県工業技術センター研究報告 第44号 (2015): ছয়টি সেশন।
- 茨城県工業技術センター, [陶磁器釉薬技術研究会](https://www.itic.pref.ibaraki.jp/publication/doc/result/h27/H27_3-21.pdf), 平成27年 成果集: সেশনগুলোর তারিখ ও বিষয়।
- 茨城県産業技術イノベーションセンター, [陶磁器用釉薬に関する研修](https://www.itic.pref.ibaraki.jp/publication/doc/result/r1/R1_4-05.pdf), 令和元年 成果集: পরের কোর্সের অ্যাসাইনমেন্ট, জারণে ও বিজারণে 42, 90 ও 78টি গ্লেজের।
- 岡部弘文, [釉薬計算プログラムの開発](https://www.itic.pref.ibaraki.jp/publication/doc/research/h16/vol33-20.pdf), 茨城県工業技術センター研究報告 vol33 (2005): কেন্দ্রের নিজস্ব হিসাবের প্রোগ্রাম।
- Bilecik Şeyh Edebali University, [SCT305 course information](https://ebs.bilecik.edu.tr/pdf/dersbilgigetir/333775): সপ্তাহ 5, 6 ও 8-এ সেগার সূত্র।
- 李堅萍, [國立臺北教育大學學報 19(2), 2006, pp. 51–68](https://jepr.ntue.edu.tw/var/file/63/1063/img/1141/19-2-18.pdf): তাইওয়ানের স্কুলশিক্ষকদের জন্য গ্লেজের হিসাব।
- Glendale Community College, ART 195 course outline: 15 সপ্তাহের মধ্যে সপ্তাহ 5 থেকে 7-এ সেগার সূত্র।
- Ministerium für Bildung Rheinland-Pfalz, Lehrplan Fachschule Keramikgestaltung (2003), Lernmodul 6, Glasuren।
- 佐賀県陶磁器原料株式会社, 釉薬原料の化学分析表: Glazecalc-এর লাইব্রেরিতে Fukushima chōseki-র বিশ্লেষণ।
- IUPAC, standard atomic weights, যেমন Glazecalc-এর রসায়ন ব্যবহার করে।

File: client/public/i18n/guides/teaching-glaze-calculation/cs.md
---
title: Jak učit výpočet glazur
lead: 6 lekcí pro třídu nebo studijní skupinu, od surovin a trojúhelníkových střípků přes Segerův vzorec počítaný oběma směry až po vady glazur, každá s vyřešeným příkladem, postupem v aplikaci Glazecalc, pracovním listem k vytištění a kontrolními otázkami.
---

## O této sadě {#about}

Tato sada je pro každého, kdo učí výpočet glazur: školu, kurz v dílně, studijní skupinu zkušených keramiků nebo keramika, který se učí sám. Obsahuje 6 lekcí a každá z nich má cíle, přípravu, vyřešený příklad se skutečnými surovinami, postup v aplikaci Glazecalc, pracovní list a kontrolní otázky.

Pořadí lekcí vychází ze zveřejněné studijní skupiny: 陶磁器釉薬技術研究会 (studijní skupina pro keramické glazury) při Průmyslovém technologickém centru prefektury Ibaraki v Japonsku, která v roce 2015 vedla 6 lekcí pro 12 mladých keramiků a popsala je ve své výzkumné zprávě. Navazující kurz na škole keramického umění v Kasamě zadal tři sady střípků o 42, 90 a 78 glazurách, každou vypálenou v oxidaci i v redukci. **Glazecalc s tímto centrem ani s touto školou nijak nesouvisí.** Pořadí jejich zveřejněné osnovy přebíráme a níže ji uvádíme jako zdroj; text, příklady a pracovní listy jsou naše. Kurzy v jiných zemích učí stejné kroky téměř ve stejném pořadí: SCT305 na Bilecik Şeyh Edebali University v Turecku, ART 195 na Glendale Community College v USA, učební plán pro keramické školy ve spolkové zemi Porýní-Falc v Německu a článek 李堅萍 z roku 2006 pro učitele na Tchaj-wanu.

Table: 6 lekcí
Label: 6 lekcí

| Lekce | Téma                                                                 | V aplikaci Glazecalc                               |
| ----- | -------------------------------------------------------------------- | -------------------------------------------------- |
| 1     | Suroviny, jak působí, trojúhelníkové střípky                         | Suroviny, Směsi pro zkušební střípky (trojúhelník) |
| 2     | Chemie: prvky, vzorce, moly                                          | Stránka suroviny                                   |
| 3     | Jak číst Segerův vzorec (UMF), diagram oxidu křemičitého a hlinitého | Stránka receptu, Stullův diagram                   |
| 4     | Od receptu k Segerovu vzorci                                         | Jak se počítá Segerův vzorec                       |
| 5     | Od Segerova vzorce k receptu                                         | Vypočítat podle cíle                               |
| 6     | Střep a vady glazur                                                  | Limity, Porovnat                                   |

### Jak sadu používat

- Každá lekce trvá asi 2 hodiny. Lekce 4 a 5 vyžadují kalkulačky a pro každou dvojici počítač nebo telefon s aplikací Glazecalc.
- Vyřešené příklady používají suroviny prodávané v Japonsku a čísla ze standardní knihovny aplikace Glazecalc: 福島長石 (živec Fukushima), křídu{{en: whiting}} (石灰石, uhličitan vápenatý), kaolin a křemen (珪石). Máte-li rozbor od svého dodavatele, použijte ho: přidejte ho na stránce [Suroviny](/material) a čísla se změní, metoda ale ne.
- Výpal je na žároměrku SK 8, nominálně {{2282 °F; 1250 °C}}. Použijte žároměrku, na kterou vaše třída vypaluje; čísla SK vysvětluje návod [Výpal na žároměrky SK](/guides/firing#sk-cones).
- Pracovní list nebo mapu střípků vytisknete tak, že tuto stránku vytisknete z prohlížeče. Uložení receptů, směsí a poznámek vyžaduje bezplatný účet.

> [!WARNING]
> Lekce 1, 3 a 6 jsou laboratorní práce: navažování suchých surovin a výpal. Než někdo začne cokoli navažovat, přečtěte si [Nejdůležitější návyky](/guides/safe-mixing#habits). Suchý prach z glazur je hlavním nebezpečím.

## Lekce 1: Suroviny a trojúhelníkové střípky {#materials}

> [!WARNING]
> Suché suroviny navažujte opatrně, uklízejte namokro a dokud jsou prášky suché, noste dobře padnoucí respirátor. Nejdřív si přečtěte [Hlavní nebezpečí: prach](/guides/safe-mixing#the-main-hazard) a [Respirátory](/guides/safe-mixing#respirators).

### Cíle

- Pojmenujte tři úlohy v glazuře: sklotvorný oxid, tavivo{{en: flux}} a stabilizátor.
- Roztřiďte 4 běžné suroviny podle oxidů, které přinášejí.
- Sestavte trojúhelníkovou směs a čtěte její střípky jako mapu.

### Příprava

- Po jednom pytli 福島長石, křídy, kaolinu a křemene, nebo suroviny, které vaše třída má.
- [Trojúhelníková mapa střípků](#tile-maps) níže, vytištěná, a 21 zkušebních střípků na studenta pro každý trojúhelník.
- Vypálené střípky z dřívější trojúhelníkové řady, pokud je máte, aby šly z ruky do ruky.

### Vyřešený příklad

Rozbor každé suroviny z knihovny aplikace Glazecalc udává oxidy, které po výpalu zůstanou. Ztráta žíháním (ZŽ) je to, co při výpalu uniká.

Table: Čtyři suroviny a co přinášejí (hmotnostní procenta, z knihovny)
Label: Čtyři suroviny

| Surovina         | SiO₂ | Al₂O₃ |   K₂O | Na₂O |   CaO |    ZŽ | Její úloha                                      |
| ---------------- | ---: | ----: | ----: | ---: | ----: | ----: | ----------------------------------------------- |
| 福島長石 (živec) | 65,4 | 19,53 | 10,76 | 3,77 |  0,49 |  0,18 | Tavivo, s vlastním oxidem hlinitým a křemičitým |
| Křída (石灰石)   |    – |     – |     – |    – | 56,03 | 43,97 | Tavivo (vápník)                                 |
| EPK Kaolin       | 45,7 |  37,4 |  0,33 | 0,06 |  0,18 |  13,9 | Stabilizátor: hlavní zdroj oxidu hlinitého      |
| Křemen (珪石)    |  100 |     – |     – |    – |     – |     – | Sklotvorný oxid                                 |

Samotný živec se při žároměrce SK 8 roztaví na viskózní sklo; samotná křída se neroztaví; samotný křemen se neroztaví. Smíchané se taví mnohem lépe než kterákoli z nich samotná. Kde přesně, ukáže trojúhelníková směs: mapa střípků níže mění podíly těch tří po 20 %, s 10 % kaolinu v každém střípku.

::shops

### V aplikaci Glazecalc

1. Otevřete každou surovinu na stránce [Suroviny](/material) nebo její veřejnou stránku, například [Fukushima Feldspar](/materials/fukushima-feldspar). Poznamenejte si, které oxidy přináší.
2. Vytvořte tři recepty: 福島長石 90 s kaolinem 10, křída 90 s kaolinem 10 a křemen 90 s kaolinem 10. Na stránce [Směsi pro zkušební střípky](/blends) zvolte **Trojúhelník (3 recepty)** a 6 řad: vyjde 21 střípků, stejně jako na mapě níže.
3. Zvolte dávku pro každý střípek a tlačítkem **Tisk** vytiskněte, co navážit. Po výpalu uložte střípky, které se vám líbí, jako recepty z obrázku střípků.

### Pracovní list

Table: Pracovní list 1: co která surovina přináší
Label: Pracovní list 1

| Surovina | Oxidy, které přináší | Sklotvorný oxid, tavivo, nebo stabilizátor? | ZŽ (%) |
| -------- | -------------------- | ------------------------------------------- | ------ |
| 福島長石 |                      |                                             |        |
| Křída    |                      |                                             |        |
| Kaolin   |                      |                                             |        |
| Křemen   |                      |                                             |        |

### Kontrolní otázky

- Která surovina přináší většinu oxidu hlinitého a proč ho glazura potřebuje?
- Proč se roh trojúhelníku s křídou sám o sobě neroztaví?
- Kde v trojúhelníku se vaše střípky nejlépe protavily a ke kterému rohu to bylo nejblíž?

## Lekce 2: Chemie, kterou potřebujete {#chemistry}

### Cíle

- Přečtěte chemický vzorec: SiO₂, CaO, Al₂O₃, CaCO₃.
- Vypočítejte molární hmotnost z atomových hmotností.
- Převeďte gramy na moly a zpět.

### Příprava

- Periodická tabulka pro každého studenta a kalkulačky.
- Atomové hmotnosti z tabulky níže (standardní hodnoty IUPAC, jak je používá Glazecalc).

### Vyřešený příklad

Table: Zde použité atomové hmotnosti (g/mol)
Label: Atomové hmotnosti

| Prvek   | Značka | Atomová hmotnost |
| ------- | ------ | ---------------: |
| Kyslík  | O      |           15,999 |
| Uhlík   | C      |           12,011 |
| Sodík   | Na     |            22,99 |
| Hliník  | Al     |           26,982 |
| Křemík  | Si     |           28,085 |
| Draslík | K      |           39,098 |
| Vápník  | Ca     |           40,078 |

Vzorec počítá atomy. SiO₂ je jeden atom křemíku a dva atomy kyslíku, takže jeden mol váží 28,085 + 2 × 15,999 = 60,083 g. Al₂O₃ je 2 × 26,982 + 3 × 15,999 = 101,961 g. CaO je 56,077 g a křída, CaCO₃, je 100,086 g; knihovna aplikace Glazecalc ji zaokrouhluje na 100,08.

**Mol** je počet, jako tucet: stejný počet molekul, ať jde o jakékoli. Moly jsou gramy ÷ molární hmotnost:

- 25 g oxidu křemičitého je 25 ÷ 60,083 = 0,416 mol SiO₂.
- 20 g křídy je 20 ÷ 100,08 = 0,200 mol. V peci ztratí oxid uhličitý (CO₂, 44,009 g/mol) a zůstane 0,200 mol CaO, který váží 0,200 × 56,077 = 11,2 g. Tato ztráta je její ZŽ: 43,97 %.

### V aplikaci Glazecalc

1. Otevřete [Whiting](/materials/whiting) a [Silica](/materials/silica): každá stránka uvádí vzorec a jeho hmotnosti.
2. Jednu molární hmotnost vypočítejte ručně a porovnejte ji se stránkou.

### Pracovní list

Table: Pracovní list 2: molární hmotnost a moly
Label: Pracovní list 2

| Oxid nebo surovina | Vzorec | Molární hmotnost (g/mol) | Gramy | Moly |
| ------------------ | ------ | ------------------------ | ----- | ---- |
| Oxid křemičitý     | SiO₂   |                          | 30    |      |
| Oxid hlinitý       | Al₂O₃  |                          | 10    |      |
| Oxid vápenatý      | CaO    |                          | 5     |      |
| Křída              | CaCO₃  |                          | 15    |      |

### Kontrolní otázky

- Kolik gramů váží jeden mol SiO₂ a jak se to vypočítá?
- Proč z 20 g křídy ve vypálené glazuře zbude méně než 20 g?
- Proč oxidy porovnáváme podle molů, a ne podle gramů?

## Lekce 3: Čtení Segerova vzorce {#reading-the-formula}

> [!WARNING]
> Obarvení glazury znamená navažovat barviva, z nichž některá vyžadují větší opatrnost než suroviny základu. Nejdřív si přečtěte [Suroviny, které vyžadují největší opatrnost](/guides/safe-mixing#materials).

### Cíle

- Přečtěte tři sloupce Segerova vzorce{{en: unity formula}} (japonsky ゼーゲル式): taviva, stabilizátor, sklotvorný oxid.
- Najděte glazuru v diagramu oxidu křemičitého a hlinitého a vězte, co diagram říct může a co ne.
- Obarvěte hotovou glazuru po krocích a zapište výsledek.

### Příprava

- Segerův vzorec uvedený níže, napsaný velkými písmeny na tabuli.
- Hotová transparentní glazura a barvivo, například červený oxid železitý{{en: red iron oxide}} (弁柄).

### Vyřešený příklad

Glazura z lekce 4, 福島長石 45, křída 20, kaolin 10 a křemen 25, má tento Segerův vzorec (čísla z aplikace Glazecalc, zaokrouhlená):

Table: Segerův vzorec ve třech sloupcích
Label: Segerův vzorec

| Taviva (RO, R₂O) | Stabilizátor (R₂O₃) | Sklotvorný oxid (RO₂) |
| ---------------- | ------------------- | --------------------- |
| K₂O 0,18         | Al₂O₃ 0,43          | SiO₂ 3,45             |
| Na₂O 0,10        |                     |                       |
| CaO 0,72         |                     |                       |

- Taviva dávají dohromady 1: to je pravidlo vzorce. Každé další číslo udává moly na každý mol taviv.
- Poměr oxidu křemičitého k oxidu hlinitému je 3,45 ÷ 0,43, tedy asi 8: typická lesklá glazura.
- Většinu taviv tvoří vápník, jako u většiny japonských vápenatých glazur (石灰釉).

Diagram s oxidem křemičitým na vodorovné ose a oxidem hlinitým na svislé zakreslí každou glazuru jako bod. Tohoto druhu jsou Segerovy zkoušky i Stullův diagram z roku 1912 a 釉性状図 do něj zakresluje střípky, které si vypálila vlastní třída. Stránka receptu v aplikaci Glazecalc kreslí Stullův diagram a tato glazura leží v jeho lesklé oblasti. Stullovy oblasti vycházejí z jeho vlastních taviv a výpalu: jsou vodítkem, ne předpovědí. [Mřížka střípků](#tile-maps) níže umožňuje třídě nakreslit si vlastní diagram při vlastním výpalu.

::stull-chart

Když chcete obarvit hotovou glazuru, jejíž recept neznáte, Glazecalc její vzorec spočítat nemůže. Barvivo proto přidejte navíc ke 100: 100 g suché glazury s 1, 2 a 3 g oxidu železa, každá po jednom střípku, vypálené oxidačním i redukčním výpalem.

### V aplikaci Glazecalc

1. Na [stránce receptu](/recipe) zadejte výše uvedený recept a přečtěte si jeho **Segerův vzorec** a **Stullův diagram**.
2. Změňte množství křemene z 25 na 35 a sledujte, jak se bod posune doprava.
3. U základu, jehož recept máte, zadejte barvivo jako přísadu navíc a na stránce [Směsi pro zkušební střípky](/blends) použijte zkušební řadu, která ho mění po krocích.

### Pracovní list

Table: Pracovní list 3: barvivo v hotové glazuře
Label: Pracovní list 3

| Střípek | Barvivo (g na 100 g) | Oxidační výpal: jak vypadá | Redukční výpal: jak vypadá |
| ------- | -------------------- | -------------------------- | -------------------------- |
| 1       | 0                    |                            |                            |
| 2       | 1                    |                            |                            |
| 3       | 2                    |                            |                            |
| 4       | 3                    |                            |                            |

### Kontrolní otázky

- Který sloupec v Segerově vzorci dává dohromady 1?
- Jaký je u této glazury poměr oxidu křemičitého k oxidu hlinitému a co naznačuje?
- Proč může bod v lesklé oblasti diagramu ve vaší peci přesto dát matný střípek?

## Lekce 4: Od receptu k Segerovu vzorci {#recipe-to-formula}

### Cíle

- Vypočítejte ručně Segerův vzorec z receptu.
- Porovnejte ho s postupem výpočtu v aplikaci Glazecalc.

### Příprava

- Pracovní list 4, čtyři rozbory z lekce 1 a kalkulačky.

### Vyřešený příklad

Recept: 福島長石 45, křída 20, kaolin EPK 10, křemen 25. Každé množství berte jako gramy. U každé suroviny dostanete moly takto: gramy × procento oxidu ÷ 100 ÷ jeho molární hmotnost. Tabulka uvádí hlavní oxidy; Glazecalc počítá i stopové (železo a titan v kaolinu, hořčík v živci).

Table: Moly jednotlivých oxidů v dávce (100 g)
Label: Moly v dávce

| Surovina | Gramy |    K₂O |   Na₂O |    CaO |  Al₂O₃ |   SiO₂ |
| -------- | ----: | -----: | -----: | -----: | -----: | -----: |
| 福島長石 |    45 | 0,0514 | 0,0274 | 0,0039 | 0,0862 | 0,4898 |
| Křída    |    20 |      – |      – | 0,1998 |      – |      – |
| Kaolin   |    10 | 0,0004 | 0,0001 | 0,0003 | 0,0367 | 0,0761 |
| Křemen   |    25 |      – |      – |      – |      – | 0,4161 |
| Celkem   |   100 | 0,0518 | 0,0275 | 0,2041 | 0,1229 | 0,9820 |

Taviva dávají dohromady 0,0518 + 0,0275 + 0,2041 + 0,0014 (oxid hořečnatý) = 0,2847 mol. Každý součet tímto číslem vydělte:

- K₂O 0,0518 ÷ 0,2847 = 0,18; Na₂O 0,10; CaO 0,72.
- Al₂O₃ 0,1229 ÷ 0,2847 = 0,43.
- SiO₂ 0,9820 ÷ 0,2847 = 3,45.

To je vzorec z lekce 3.

### V aplikaci Glazecalc

1. Zadejte recept na [stránce receptu](/recipe).
2. Otevřete **Jak se počítá Segerův vzorec**. Ukáže tyto kroky s čísly tohoto receptu: gramy, moly jednotlivých oxidů v každé surovině, součty a dělení součtem taviv.
3. Porovnejte každý řádek se svým pracovním listem. Pak změňte jedno množství a vypočítejte jen sloupec, který se změní.

### Pracovní list

Table: Pracovní list 4: od receptu k Segerovu vzorci
Label: Pracovní list 4

| Surovina | Gramy | K₂O | Na₂O | CaO | Al₂O₃ | SiO₂ |
| -------- | ----- | --- | ---- | --- | ----- | ---- |
|          |       |     |      |     |       |      |
|          |       |     |      |     |       |      |
|          |       |     |      |     |       |      |
|          |       |     |      |     |       |      |
| Celkem   |       |     |      |     |       |      |
| ÷ taviva |       |     |      |     |       |      |

### Kontrolní otázky

- Proč každá velikost dávky dává stejný Segerův vzorec?
- Které oxidy přináší kaolin a který z nich je tu nejdůležitější?
- Proč se ZŽ křídy do vzorce nezahrnuje?

## Lekce 5: Od Segerova vzorce k receptu {#formula-to-recipe}

### Cíle

- Vyberte suroviny pro cílový vzorec a vypočítejte, kolik z každé.
- Použijte stránku Vypočítat podle cíle a řekněte, jak blízko cíli se dostane.

### Příprava

- Cíl uvedený níže, pracovní list 5 a kalkulačky; aplikace Glazecalc s účtem.

### Vyřešený příklad

Cíl: 0,2 K₂O, 0,1 Na₂O, 0,7 CaO, 0,4 Al₂O₃ a 4,0 SiO₂. Suroviny berte v tomto pořadí, každou kvůli oxidu, který může přinést jen ona:

1. **Živec pro draslík a sodík.** Jedna jednotka 福島長石 (536,8 g, hmotnost, která obsahuje jeden mol taviv) přináší 0,94 mol K₂O a Na₂O. Cíl vyžaduje 0,3, takže 0,3 ÷ 0,94 = 0,319 jednotky: 171,4 g. Přináší také 0,015 CaO, 0,328 Al₂O₃ a 1,865 SiO₂.
2. **Křída pro zbytek vápníku.** 0,7 − 0,015 = 0,685 mol × 100,08 = 68,6 g.
3. **Kaolin pro zbytek oxidu hlinitého.** 0,4 − 0,328 = 0,072 mol. Kaolin EPK obsahuje jeden mol Al₂O₃ v 272,6 g, takže 19,6 g, které přinesou také 0,149 SiO₂.
4. **Křemen pro zbytek.** 4,0 − 1,865 − 0,149 = 1,986 mol × 60,083 = 119,3 g.

Dávka má 379,0 g. V procentech: 福島長石 45,2, křída 18,1, kaolin 5,2, křemen 31,5. Poměr draslíku a sodíku určuje živec, takže recept dává 0,195 K₂O a 0,104 Na₂O: blízko cíle, ale ne přesně na něm.

### V aplikaci Glazecalc

1. Otevřete stránku [Vypočítat podle cíle](/solve), zvolte **Segerův vzorec (moly, taviva dávají dohromady 1)** a zadejte cíl.
2. V části **Suroviny** zadejte 福島長石, křídu, kaolin EPK a křemen a zvolte **Vypočítat**.
3. Výsledek: 福島長石 44,9, křída 18,2, kaolin 5,6 a křemen 31,3 a tabulka, jak blízko cíli se každý oxid dostane. Porovnejte ho se svým ručním výpočtem: nástroj počítá každou stopovou složku a najde nejlepší shodu, jakou čtyři suroviny dovolí.
4. Zvolte **Otevřít jako nový recept** a zkontrolujte ho na stránce receptu.

### Pracovní list

Table: Pracovní list 5: od cíle k receptu
Label: Pracovní list 5

| Krok | Surovina | Pro který oxid | Potřebné moly | Gramy | Přináší také |
| ---- | -------- | -------------- | ------------- | ----- | ------------ |
| 1    |          |                |               |       |              |
| 2    |          |                |               |       |              |
| 3    |          |                |               |       |              |
| 4    |          |                |               |       |              |

### Kontrolní otázky

- Proč se živec počítá jako první?
- Proč tyto čtyři suroviny nemohou dát přesně 0,2 K₂O a 0,1 Na₂O?
- Co byste do surovin přidali, aby se do glazury dostal oxid hořečnatý?

## Lekce 6: Střep a vady glazur {#body-and-defects}

> [!WARNING]
> Vypálená glazura může uvolňovat kovy do jídla a pití, a přitom může vypadat dokonale. Uvolňovat mohou glazury bohaté na baryum nebo s mědí a každá glazura s olovem. Co kus uvolňuje, ukáže jen laboratorní zkouška uvolňování kovů{{en: leach test}} z vypáleného kusu; žádný výpočet to neukáže. Přečtěte si [Bezpečnost potravin](/guides/glazing-basics#food-safety) a [Suroviny, které vyžadují největší opatrnost](/guides/safe-mixing#materials).

### Cíle

- Změřte smrštění a nasákavost střepu.
- Pojmenujte běžné vady, jejich obvyklé příčiny a první opravu.
- Poznejte, které vady činí výrobky nebezpečnými.

### Příprava

- Zkušební proužky z vaší hlíny, označené za mokra ve vzdálenosti 100 mm, vypálené i nevypálené.
- Střípky s vadami, pokud je máte: trhlinkování, stahování, vpichy, stékání.

### Vyřešený příklad

- **Smrštění**: (označená délka − délka po výpalu) ÷ označená délka × 100. Značky vzdálené 100 mm, které po výpalu měří 88 mm: smrštění 12 %.
- **Nasákavost**: (hmotnost po nasáknutí − hmotnost za sucha) ÷ hmotnost za sucha × 100. Vypálený proužek o hmotnosti 50,0 g, který po nasáknutí váží 50,6 g: nasákavost 1,2 %.

Table: Vady, příčiny a první oprava v Segerově vzorci
Label: Vady

| Vada         | Obvyklá příčina                                        | První oprava k vyzkoušení                                  |
| ------------ | ------------------------------------------------------ | ---------------------------------------------------------- |
| Trhlinkování | Glazura se smršťuje víc než střep                      | Méně K₂O a Na₂O; více vápníku, oxidu hořečnatého nebo boru |
| Odprýskávání | Glazura se smršťuje mnohem méně než střep              | Více K₂O a Na₂O                                            |
| Stékání      | Příliš málo oxidu hlinitého, nebo příliš tlustá vrstva | Více oxidu hlinitého; tenčí vrstva                         |
| Stahování    | Zaprášený přežah, nebo tlustá vrstva, která popraskala | Očistěte přežah; tenčí vrstva                              |
| Vpichy       | Plyn, po kterém se glazura nezacelila                  | Výdrž na konečné teplotě; tenčí vrstva                     |

Návod [Sladění glazury se střepem a vady](/guides/glazing-basics#fit-and-defects) každou z nich vysvětluje, včetně zkoušky ledovou vodou na trhlinkování. Výrobky s trhlinkováním nebo odprýskáváním glazury nepoužívejte pro jídlo ani pití.

::food-limits

### V aplikaci Glazecalc

1. Na [stránce receptu](/recipe) si přečtěte panel **Limity** u některé své glazury a její vypočtenou roztažnost.
2. Zkopírujte recept, část živce nahraďte křídou a oba recepty porovnejte: kterým směrem se roztažnost posunula?

### Pracovní list

Table: Pracovní list 6: střep
Label: Pracovní list 6

| Proužek | Označená délka (mm) | Délka po výpalu (mm) | Smrštění (%) | Hmotnost za sucha (g) | Hmotnost po nasáknutí (g) | Nasákavost (%) |
| ------- | ------------------- | -------------------- | ------------ | --------------------- | ------------------------- | -------------- |
| 1       | 100                 |                      |              |                       |                           |                |
| 2       | 100                 |                      |              |                       |                           |                |

### Kontrolní otázky

- Která vada vzniká, když se glazura smršťuje víc než její střep, a jaká je první oprava?
- Proč se výrobky s odprýskáváním glazury nikdy nesmějí používat na jídlo?
- Může vám výpočet říct, že je glazura vhodná pro styk s potravinami? A co to říct může?

## Mapy střípků k vytištění {#tile-maps}

### Trojúhelníková mapa: 42 glazur

Dva trojúhelníky po 21 střípcích, podle rozložení ze stránky Směsi pro zkušební střípky se 6 řadami: střípek 1 nahoře (živec), spodní řada od křídy (vlevo) ke křemeni (vpravo). Trojúhelník II je trojúhelník I s 1 g červeného oxidu železitého navíc na každých 100 g, který se v redukci obrací k seladonu (青磁). Při oxidačním i redukčním výpalu to je 84 střípků. Množství jsou gramy na 100 g.

Table: Trojúhelníková mapa: 福島長石, křída a křemen, s 10 kaolinu v každém střípku
Label: Trojúhelníková mapa

| Střípek (I) | Střípek (II) | 福島長石 | Křída | Křemen | Kaolin | I oxid. | I redukč. | II oxid. | II redukč. |
| ----------- | ------------ | -------: | ----: | -----: | -----: | ------- | --------- | -------- | ---------- |
| 1           | 22           |       90 |     0 |      0 |     10 |         |           |          |            |
| 2           | 23           |       72 |    18 |      0 |     10 |         |           |          |            |
| 3           | 24           |       72 |     0 |     18 |     10 |         |           |          |            |
| 4           | 25           |       54 |    36 |      0 |     10 |         |           |          |            |
| 5           | 26           |       54 |    18 |     18 |     10 |         |           |          |            |
| 6           | 27           |       54 |     0 |     36 |     10 |         |           |          |            |
| 7           | 28           |       36 |    54 |      0 |     10 |         |           |          |            |
| 8           | 29           |       36 |    36 |     18 |     10 |         |           |          |            |
| 9           | 30           |       36 |    18 |     36 |     10 |         |           |          |            |
| 10          | 31           |       36 |     0 |     54 |     10 |         |           |          |            |
| 11          | 32           |       18 |    72 |      0 |     10 |         |           |          |            |
| 12          | 33           |       18 |    54 |     18 |     10 |         |           |          |            |
| 13          | 34           |       18 |    36 |     36 |     10 |         |           |          |            |
| 14          | 35           |       18 |    18 |     54 |     10 |         |           |          |            |
| 15          | 36           |       18 |     0 |     72 |     10 |         |           |          |            |
| 16          | 37           |        0 |    90 |      0 |     10 |         |           |          |            |
| 17          | 38           |        0 |    72 |     18 |     10 |         |           |          |            |
| 18          | 39           |        0 |    54 |     36 |     10 |         |           |          |            |
| 19          | 40           |        0 |    36 |     54 |     10 |         |           |          |            |
| 20          | 41           |        0 |    18 |     72 |     10 |         |           |          |            |
| 21          | 42           |        0 |     0 |     90 |     10 |         |           |          |            |

### Segerova mřížka: 24 glazur

Každý střípek má stejná taviva, 0,2 KNaO a 0,8 CaO, z 福島長石 a křídy. Oxid hlinitý se mění po mřížce shora dolů a oxid křemičitý zleva doprava. Recepty byly spočítány metodou z lekce 5; Segerův vzorec každého z nich vypočtený aplikací Glazecalc se liší nejvýše o 0,01 v oxidu hlinitém a o 0,06 v oxidu křemičitém. Označte každý střípek v diagramu oxidu křemičitého proti oxidu hlinitému a nakreslete si vlastní oblasti: matná, lesklá, nedopálená, stékavá.

Table: Segerova mřížka: 0,2 KNaO, 0,8 CaO, hmotnostní procenta
Label: Segerova mřížka

| Střípek | Al₂O₃ | SiO₂ | 福島長石 | Křída | Kaolin | Křemen | Oxidační výpal | Redukční výpal |
| ------- | ----: | ---: | -------: | ----: | -----: | -----: | -------------- | -------------- |
| 1       |  0,25 |  2,0 |     46,9 |  32,5 |    3,5 |   17,1 |                |                |
| 2       |  0,25 |  2,5 |     41,8 |  28,9 |    3,1 |   26,2 |                |                |
| 3       |  0,25 |  3,0 |     37,6 |  26,1 |    2,8 |   33,5 |                |                |
| 4       |  0,25 |  3,5 |     34,3 |  23,7 |    2,5 |   39,5 |                |                |
| 5       |  0,25 |  4,0 |     31,4 |  21,7 |    2,3 |   44,5 |                |                |
| 6       |  0,25 |  4,5 |     29,0 |  20,1 |    2,2 |   48,7 |                |                |
| 7       |  0,35 |  2,0 |     44,3 |  30,6 |   13,9 |   11,3 |                |                |
| 8       |  0,35 |  2,5 |     39,6 |  27,4 |   12,4 |   20,5 |                |                |
| 9       |  0,35 |  3,0 |     35,9 |  24,8 |   11,2 |   28,0 |                |                |
| 10      |  0,35 |  3,5 |     32,8 |  22,7 |   10,3 |   34,2 |                |                |
| 11      |  0,35 |  4,0 |     30,2 |  20,9 |    9,5 |   39,5 |                |                |
| 12      |  0,35 |  4,5 |     28,0 |  19,4 |    8,8 |   43,9 |                |                |
| 13      |  0,45 |  2,0 |     41,9 |  29,0 |   23,1 |    6,1 |                |                |
| 14      |  0,45 |  2,5 |     37,7 |  26,1 |   20,8 |   15,4 |                |                |
| 15      |  0,45 |  3,0 |     34,3 |  23,7 |   18,9 |   23,0 |                |                |
| 16      |  0,45 |  3,5 |     31,5 |  21,8 |   17,4 |   29,4 |                |                |
| 17      |  0,45 |  4,0 |     29,1 |  20,1 |   16,0 |   34,8 |                |                |
| 18      |  0,45 |  4,5 |     27,0 |  18,7 |   14,9 |   39,4 |                |                |
| 19      |  0,55 |  2,0 |     39,7 |  27,5 |   31,4 |    1,5 |                |                |
| 20      |  0,55 |  2,5 |     35,9 |  24,9 |   28,4 |   10,8 |                |                |
| 21      |  0,55 |  3,0 |     32,8 |  22,7 |   26,0 |   18,5 |                |                |
| 22      |  0,55 |  3,5 |     30,2 |  20,9 |   23,9 |   25,0 |                |                |
| 23      |  0,55 |  4,0 |     28,0 |  19,4 |   22,1 |   30,5 |                |                |
| 24      |  0,55 |  4,5 |     26,1 |  18,1 |   20,6 |   35,3 |                |                |

Stránka Směsi pro zkušební střípky v aplikaci Glazecalc vytváří trojúhelníky a čtverce o 3 až 66 střípcích, ne tuto mřížku; otevřete libovolný střípek jako recept na [stránce receptu](/recipe) a vytiskněte odtud jeho navažovací list.

## Zdroje {#sources}

- 吉田博和, 吉田彩美, 寺門秀人, [陶磁器釉薬技術研究会](https://www.itic.pref.ibaraki.jp/publication/doc/research/h27/vol44_26.pdf), 茨城県工業技術センター研究報告 第44号 (2015): 6 lekcí.
- 茨城県工業技術センター, [陶磁器釉薬技術研究会](https://www.itic.pref.ibaraki.jp/publication/doc/result/h27/H27_3-21.pdf), 平成27年 成果集: data a témata lekcí.
- 茨城県産業技術イノベーションセンター, [陶磁器用釉薬に関する研修](https://www.itic.pref.ibaraki.jp/publication/doc/result/r1/R1_4-05.pdf), 令和元年 成果集: zadání navazujícího kurzu, 42, 90 a 78 glazur v oxidačním a redukčním výpalu.
- 岡部弘文, [釉薬計算プログラムの開発](https://www.itic.pref.ibaraki.jp/publication/doc/research/h16/vol33-20.pdf), 茨城県工業技術センター研究報告 vol33 (2005): vlastní výpočetní program centra.
- Bilecik Şeyh Edebali University, [informace o kurzu SCT305](https://ebs.bilecik.edu.tr/pdf/dersbilgigetir/333775): Segerův vzorec v týdnech 5, 6 a 8.
- 李堅萍, [國立臺北教育大學學報 19(2), 2006, s. 51–68](https://jepr.ntue.edu.tw/var/file/63/1063/img/1141/19-2-18.pdf): výpočet glazur pro učitele škol na Tchaj-wanu.
- Glendale Community College, osnova kurzu ART 195: Segerův vzorec v týdnech 5 až 7 z 15.
- Ministerium für Bildung Rheinland-Pfalz, Lehrplan Fachschule Keramikgestaltung (2003), Lernmodul 6, Glasuren.
- 佐賀県陶磁器原料株式会社, 釉薬原料の化学分析表: rozbor živce 福島長石 v knihovně aplikace Glazecalc.
- IUPAC, standardní atomové hmotnosti, tak jak je používá chemie v aplikaci Glazecalc.
