Repository: AaronFilson/glazecalc

# Glazecalc

**Free glaze chemistry for potters.** Enter a glaze recipe and see its unity molecular formula
(UMF): the fluxes, alumina and silica it becomes in the kiln, and their ratio. Keep your recipes,
materials, colorants, firing logs and notes together in one private notebook.

**[glazecalcapp.com](https://glazecalcapp.com)**: try it without an account. A free, non-commercial project by
Aaron Filson, in 57 languages, and usable from AI assistants through its MCP server.
<table>
  <tr>

## At a glance

For anyone reading the code; the [highlights](#highlights) below give the details.

- **Stack:** Angular 22 (standalone components, signals, zoneless), TypeScript on Node 24 with Express

File: client/public/i18n/guides/teaching-glaze-calculation/de.md
---
title: Glasurberechnung unterrichten
lead: 6 Einheiten für eine Klasse oder Lerngruppe, von Rohstoffen und Dreistoffmischungen bis zur Segerformel in beide Richtungen und zu Glasurfehlern, jeweils mit einem Rechenbeispiel, den Schritten in Glazecalc, einem Arbeitsblatt zum Ausdrucken und Fragen zur Kontrolle.
---

## Über dieses Paket {#about}

Dieses Paket richtet sich an alle, die Glasurberechnung unterrichten: eine Schule, einen Kurs im Atelier, eine Lerngruppe von Töpferinnen und Töpfern mit Berufserfahrung oder wer allein lernt. Es enthält sechs Einheiten, und jede hat ihre Lernziele, eine Vorbereitung, ein Rechenbeispiel mit echten Rohstoffen, die Schritte in Glazecalc, ein Arbeitsblatt und Fragen zur Kontrolle.

Die Reihenfolge der Einheiten folgt einer veröffentlichten Lerngruppe: der 陶磁器釉薬技術研究会 (Studiengruppe für keramische Glasuren) des Industrietechnologiezentrums der Präfektur Ibaraki in Japan. Sie hielt 2015 sechs Einheiten für 12 junge Töpferinnen und Töpfer ab und fasste sie in ihrem Forschungsbericht zusammen. Der anschließende Kurs an der Kasama-Hochschule für Keramikkunst stellte drei Plättchenaufgaben mit 42, 90 und 78 Glasuren, jeweils in Oxidation und in Reduktion gebrannt. **Glazecalc steht weder mit dem Zentrum noch mit der Hochschule in Verbindung.** Wir folgen der Reihenfolge ihrer veröffentlichten Gliederung und nennen sie unten als Quelle; die Texte, Beispiele und Arbeitsblätter hier sind unsere eigenen. Kurse in anderen Ländern vermitteln dieselben Schritte in fast derselben Reihenfolge: SCT305 der Bilecik Şeyh Edebali University in der Türkei, ART 195 des Glendale Community College in den USA, der Lehrplan von Rheinland-Pfalz für Keramikschulen in Deutschland und der Aufsatz von 李堅萍 aus dem Jahr 2006 für Lehrkräfte in Taiwan.

Table: Die sechs Einheiten
Label: Die sechs Einheiten

| Einheit | Thema                                                    | In Glazecalc                        |
| ------- | -------------------------------------------------------- | ----------------------------------- |
| 1       | Rohstoffe, ihre Aufgaben, Dreistoff-Plättchen            | Rohstoffe, Mischreihen (Dreistoff)  |
| 2       | Die Chemie: Elemente, Formeln, Mol                       | Die Seite eines Rohstoffs           |
| 3       | Eine Segerformel lesen, das Kieselsäure-Tonerde-Diagramm | Die Rezeptseite, das Stull-Diagramm |
| 4       | Vom Rezept zur Segerformel                               | Wie die Segerformel berechnet wird  |
| 5       | Von der Segerformel zum Rezept                           | Auf ein Ziel hin berechnen          |
| 6       | Die Tonmasse und Glasurfehler                            | Grenzwerte, Vergleichen             |

### So verwenden Sie es

- Jede Einheit dauert etwa 2 Stunden. Die Einheiten 4 und 5 brauchen Taschenrechner und für jedes Paar einen Computer oder ein Smartphone mit Glazecalc.
- Die Rechenbeispiele verwenden Rohstoffe, die in Japan verkauft werden, und die Zahlen aus der Standardbibliothek von Glazecalc: 福島長石 (Fukushima-Feldspat), Kreide{{en: whiting}} (石灰石, Calciumcarbonat), einen Kaolin und Quarzmehl (珪石). Verwenden Sie die Analyse Ihres eigenen Lieferanten, wenn Sie eine haben: Fügen Sie sie auf der [Seite „Rohstoffe“](/material) hinzu, dann ändern sich die Zahlen, aber nicht die Methode.
- Gebrannt wird auf SK 8, nominell {{2282 °F; 1250 °C}}. Verwenden Sie den Kegel, auf den Ihre Klasse brennt; [Brennen nach SK-Kegeln](/guides/firing#sk-cones) erklärt die SK-Nummern.
- Um ein Arbeitsblatt oder einen Plättchenplan auszudrucken, drucken Sie diese Seite aus dem Browser. Zum Speichern von Rezepten, Mischreihen und Notizen brauchen Sie ein kostenloses Konto.

> [!WARNING]
> Die Einheiten 1, 3 und 6 sind Laborarbeit: Sie wiegen trockene Rohstoffe ab und brennen. Bevor jemand einen Rohstoff abwiegt, lesen Sie [Die wichtigsten Gewohnheiten](/guides/safe-mixing#habits). Trockener Glasurstaub ist die größte Gefahr.

## Einheit 1: Rohstoffe und Dreistoff-Plättchen {#materials}

> [!WARNING]
> Wiegen Sie trockene Rohstoffe vorsichtig ab, reinigen Sie nass und tragen Sie eine dicht sitzende Atemschutzmaske, solange die Pulver trocken sind. Lesen Sie zuerst [Die größte Gefahr: Staub](/guides/safe-mixing#the-main-hazard) und [Atemschutzmasken](/guides/safe-mixing#respirators).

### Lernziele

- Die drei Aufgaben in einer Glasur benennen: Glasbildner{{en: glass former}}, Flussmittel{{en: flux}} und Stabilisator{{en: stabilizer}}.
- 4 gängige Rohstoffe nach den Oxiden sortieren, die sie einbringen.
- Eine Dreistoffmischung ansetzen und ihre Plättchen als Landkarte lesen.

### Vorbereitung

- Je einen Sack 福島長石, Kreide, einen Kaolin und Quarzmehl, oder die Rohstoffe, die Ihre Klasse hat.
- Den [Plättchenplan für die Dreistoffmischung](#tile-maps) weiter unten, ausgedruckt, und pro Person 21 Probeplättchen für jedes Dreieck.
- Gebrannte Plättchen aus einer früheren Dreistoffmischung, falls vorhanden, zum Herumgeben.

### Rechenbeispiel

Die Analyse jedes Rohstoffs aus der Bibliothek von Glazecalc gibt die Oxide an, die nach dem Brand übrig bleiben. Der Glühverlust (GV) ist das, was verbrennt.

Table: Vier Rohstoffe und was sie einbringen (Gewichtsprozent, aus der Bibliothek)
Label: Vier Rohstoffe

| Rohstoff            | SiO₂ | Al₂O₃ |   K₂O | Na₂O |   CaO |    GV | Seine Aufgabe                                    |
| ------------------- | ---: | ----: | ----: | ---: | ----: | ----: | ------------------------------------------------ |
| 福島長石 (Feldspat) | 65,4 | 19,53 | 10,76 | 3,77 |  0,49 |  0,18 | Flussmittel, mit eigener Tonerde und Kieselsäure |
| Kreide (石灰石)     |    – |     – |     – |    – | 56,03 | 43,97 | Flussmittel (Calcium)                            |
| EPK Kaolin          | 45,7 |  37,4 |  0,33 | 0,06 |  0,18 |  13,9 | Stabilisator: die wichtigste Tonerdequelle       |
| Quarzmehl (珪石)    |  100 |     – |     – |    – |     – |     – | Glasbildner                                      |

Feldspat allein schmilzt bei SK 8 zu einem zähen Glas; Kreide allein schmilzt nicht; Quarzmehl allein schmilzt nicht. Gemischt schmelzen sie weit besser als jeder einzelne von ihnen. Eine Dreistoffmischung zeigt, wo: Der Plättchenplan unten stuft die drei in Schritten von ~20 % (18 von 90) ab, mit 10 % Kaolin in jedem Plättchen.

::shops

### In Glazecalc

1. Öffnen Sie jeden Rohstoff auf der [Seite „Rohstoffe“](/material) oder seine öffentliche Seite, etwa [Fukushima Feldspar](/materials/fukushima-feldspar). Notieren Sie, welche Oxide er einbringt.
2. Legen Sie drei Rezepte an: 福島長石 90 mit Kaolin 10, Kreide 90 mit Kaolin 10 und Quarzmehl 90 mit Kaolin 10. Wählen Sie bei den [Mischreihen](/blends) **Dreistoffmischung (3 Rezepte)** und 6 Reihen: 21 Plättchen, so viele wie im Plan unten.
3. Wählen Sie den Ansatz für jedes Plättchen und **Drucken** Sie, was abzuwiegen ist. Speichern Sie nach dem Brand die Plättchen, die Ihnen gefallen, aus der Zeichnung der Plättchen als Rezepte.

### Arbeitsblatt

Table: Arbeitsblatt 1: Was jeder Rohstoff einbringt
Label: Arbeitsblatt 1

| Rohstoff  | Oxide, die er einbringt | Glasbildner, Flussmittel oder Stabilisator? | GV (%) |
| --------- | ----------------------- | ------------------------------------------- | ------ |
| 福島長石  |                         |                                             |        |
| Kreide    |                         |                                             |        |
| Kaolin    |                         |                                             |        |
| Quarzmehl |                         |                                             |        |

### Kontrolle

- Welcher Rohstoff bringt den größten Teil der Tonerde ein, und warum braucht eine Glasur sie?
- Warum schmilzt die Kreide-Ecke des Dreiecks nicht von allein?
- Wo im Dreieck schmolzen Ihre Plättchen am besten, und welcher Ecke lag das am nächsten?

## Einheit 2: Die Chemie, die Sie brauchen {#chemistry}

### Lernziele

- Eine chemische Formel lesen: SiO₂, CaO, Al₂O₃, CaCO₃.
- Eine molare Masse aus Atomgewichten berechnen.
- Gramm in Mol umrechnen und zurück.

### Vorbereitung

- Ein Periodensystem für jede Person und Taschenrechner.
- Die Atomgewichte aus der Tabelle unten (die Standardwerte der IUPAC, wie Glazecalc sie verwendet).

### Rechenbeispiel

Table: Hier verwendete Atomgewichte (g/mol)
Label: Atomgewichte

| Element     | Symbol | Atomgewicht |
| ----------- | ------ | ----------: |
| Sauerstoff  | O      |      15,999 |
| Kohlenstoff | C      |      12,011 |
| Natrium     | Na     |       22,99 |
| Aluminium   | Al     |      26,982 |
| Silizium    | Si     |      28,085 |
| Kalium      | K      |      39,098 |
| Calcium     | Ca     |      40,078 |

Eine Formel zählt Atome. SiO₂ besteht aus einem Silizium- und zwei Sauerstoffatomen, ein Mol davon wiegt also 28,085 + 2 × 15,999 = 60,083 g. Al₂O₃ ist 2 × 26,982 + 3 × 15,999 = 101,961 g. CaO ist 56,077 g, und Kreide, CaCO₃, ist 100,086 g; die Bibliothek von Glazecalc rundet sie auf 100,08.

Ein **Mol** ist eine Anzahl, wie ein Dutzend: dieselbe Zahl von Molekülen, egal welche es sind. Mol sind Gramm ÷ molare Masse:

- 25 g Quarzmehl sind 25 ÷ 60,083 = 0,416 mol SiO₂.
- 20 g Kreide sind 20 ÷ 100,08 = 0,200 mol. Im Ofen verliert sie ihr Kohlendioxid (CO₂, 44,009 g/mol) und hinterlässt 0,200 mol CaO, die 0,200 × 56,077 = 11,2 g wiegen. Dieser Verlust ist ihr GV: 43,97 %.

### In Glazecalc

1. Öffnen Sie [Kreide](/materials/whiting) und [Quarzmehl](/materials/silica): Jede Seite nennt die Formel und ihre Gewichte.
2. Prüfen Sie eine molare Masse von Hand anhand der Seite.

### Arbeitsblatt

Table: Arbeitsblatt 2: molare Masse und Mol
Label: Arbeitsblatt 2

| Oxid oder Rohstoff | Formel | Molare Masse (g/mol) | Gramm | Mol |
| ------------------ | ------ | -------------------- | ----- | --- |
| Kieselsäure        | SiO₂   |                      | 30    |     |
| Tonerde            | Al₂O₃  |                      | 10    |     |
| Calciumoxid        | CaO    |                      | 5     |     |
| Kreide             | CaCO₃  |                      | 15    |     |

### Kontrolle

- Wie viel Gramm wiegt ein Mol SiO₂, und wie wird das berechnet?
- Warum hinterlassen 20 g Kreide in der gebrannten Glasur weniger als 20 g?
- Warum vergleichen wir Oxide nach Mol und nicht nach Gramm?

## Einheit 3: Eine Segerformel lesen {#reading-the-formula}

> [!WARNING]
> Eine Glasur zu färben bedeutet, Färbemittel abzuwiegen, von denen manche mehr Sorgfalt verlangen als die Grundrohstoffe. Lesen Sie zuerst [Rohstoffe, die am meisten Vorsicht verlangen](/guides/safe-mixing#materials).

### Lernziele

- Die drei Spalten einer Segerformel (UMF{{en: unity formula}}; auf Japanisch ゼーゲル式) lesen: Flussmittel, Stabilisator, Glasbildner.
- Eine Glasur in einem Kieselsäure-Tonerde-Diagramm finden und wissen, was das Diagramm aussagen kann und was nicht.
- Eine fertige Glasur in Stufen färben und das festhalten.

### Vorbereitung

- Die Segerformel unten, groß aufgeschrieben.
- Eine fertige transparente Glasur und ein Färbemittel wie Eisenoxid rot{{en: red iron oxide}} (弁柄).

### Rechenbeispiel

Die Glasur aus Einheit 4, 福島長石 45, Kreide 20, Kaolin 10 und Quarzmehl 25, hat diese Segerformel (die Zahlen von Glazecalc, gerundet):

Table: Eine Segerformel in ihren drei Spalten
Label: Eine Segerformel

| Flussmittel (RO, R₂O) | Stabilisator (R₂O₃) | Glasbildner (RO₂) |
| --------------------- | ------------------- | ----------------- |
| K₂O 0,18              | Al₂O₃ 0,43          | SiO₂ 3,45         |
| Na₂O 0,10             |                     |                   |
| CaO 0,72              |                     |                   |

- Die Flussmittel ergeben zusammen 1: Das ist die Regel der Formel. Jede andere Zahl gibt Mol je Mol Flussmittel an.
- Kieselsäure zu Tonerde ist 3,45 ÷ 0,43, etwa 8: eine typische glänzende Glasur.
- Calcium macht den größten Teil des Flussmittels aus, wie in den meisten japanischen Kalkglasuren (石灰釉).

Ein Diagramm mit der Kieselsäure waagerecht und der Tonerde senkrecht stellt jede Glasur als Punkt dar. Segers Versuche und Stulls Diagramm von 1912 sind von dieser Art, und ein 釉性状図 trägt die gebrannten Plättchen einer Klasse darin ein. Die Rezeptseite von Glazecalc zeichnet das Stull-Diagramm, und diese Glasur liegt in seinem glänzenden Bereich. Stulls Bereiche stammen aus seinen eigenen Flussmitteln und seinem Brand: ein Anhaltspunkt, keine Vorhersage. Mit dem [Plättchenraster](#tile-maps) unten kann eine Klasse bei ihrem eigenen Brand ihr eigenes Diagramm zeichnen.

::stull-chart

Wenn Sie eine fertige Glasur färben wollen, deren Rezept Sie nicht kennen, kann Glazecalc ihre Formel nicht berechnen. Geben Sie stattdessen das Färbemittel zusätzlich zu den 100 zu: 100 g der trockenen Glasur mit 1, 2 und 3 g Eisenoxid, je ein Plättchen, in Oxidation und in Reduktion gebrannt.

### In Glazecalc

1. Geben Sie auf der [Rezeptseite](/recipe) das obige Rezept ein und lesen Sie seine **Segerformel** und das **Stull-Diagramm** ab.
2. Ändern Sie die Kieselsäure von 25 auf 35 und beobachten Sie, wie der Punkt nach rechts wandert.
3. Machen Sie bei einer Grundglasur, deren Rezept Sie haben, das Färbemittel zu einer Zugabe und stufen Sie es mit einer Testreihe bei den [Mischreihen](/blends) ab.

### Arbeitsblatt

Table: Arbeitsblatt 3: ein Färbemittel in einer fertigen Glasur
Label: Arbeitsblatt 3

| Plättchen | Färbemittel (g pro 100 g) | Oxidation: Aussehen | Reduktion: Aussehen |
| --------- | ------------------------- | ------------------- | ------------------- |
| 1         | 0                         |                     |                     |
| 2         | 1                         |                     |                     |
| 3         | 2                         |                     |                     |
| 4         | 3                         |                     |                     |

### Kontrolle

- Welche Spalte einer Segerformel ergibt zusammen 1?
- Wie groß ist das Verhältnis von Kieselsäure zu Tonerde bei dieser Glasur, und was deutet es an?
- Warum kann ein Punkt im glänzenden Bereich des Diagramms in Ihrem Ofen trotzdem ein mattes Plättchen ergeben?

## Einheit 4: Vom Rezept zur Segerformel {#recipe-to-formula}

### Lernziele

- Aus einem Rezept von Hand eine Segerformel berechnen.
- Sie mit der eigenen Berechnung von Glazecalc vergleichen.

### Vorbereitung

- Arbeitsblatt 4, die vier Analysen aus Einheit 1 und Taschenrechner.

### Rechenbeispiel

Das Rezept: 福島長石 45, Kreide 20, EPK Kaolin 10, Quarzmehl 25. Nehmen Sie jede Menge als Gramm. Für jeden Rohstoff ergibt Gramm × Prozent des Oxids ÷ 100 ÷ seine molare Masse seine Mol. Die Tabelle nennt die wichtigsten Oxide; Glazecalc zählt auch die Spuren mit (Eisen und Titan im Kaolin, Magnesium im Feldspat).

Table: Mol jedes Oxids im Ansatz (100 g)
Label: Mol im Ansatz

| Rohstoff  | Gramm |    K₂O |   Na₂O |    CaO |  Al₂O₃ |   SiO₂ |
| --------- | ----: | -----: | -----: | -----: | -----: | -----: |
| 福島長石  |    45 | 0,0514 | 0,0274 | 0,0039 | 0,0862 | 0,4898 |
| Kreide    |    20 |      – |      – | 0,1998 |      – |      – |
| Kaolin    |    10 | 0,0004 | 0,0001 | 0,0003 | 0,0367 | 0,0761 |
| Quarzmehl |    25 |      – |      – |      – |      – | 0,4161 |
| Summe     |   100 | 0,0518 | 0,0275 | 0,2041 | 0,1229 | 0,9820 |

Die Flussmittel ergeben zusammen 0,0518 + 0,0275 + 0,2041 + 0,0014 (Magnesia) = 0,2847 mol. Teilen Sie jede Summe dadurch:

- K₂O 0,0518 ÷ 0,2847 = 0,18; Na₂O 0,10; CaO 0,72.
- Al₂O₃ 0,1229 ÷ 0,2847 = 0,43.
- SiO₂ 0,9820 ÷ 0,2847 = 3,45.

Das ist die Formel aus Einheit 3.

### In Glazecalc

1. Geben Sie das Rezept auf der [Rezeptseite](/recipe) ein.
2. Öffnen Sie **Wie die Segerformel berechnet wird**. Es zeigt diese Schritte mit den Zahlen dieses Rezepts: Gramm, die Mol jedes Oxids in jedem Rohstoff, die Summen und die Division durch die Flussmittel.
3. Vergleichen Sie jede Zeile mit Ihrem Arbeitsblatt. Ändern Sie dann eine Menge und berechnen Sie nur die Spalte, die sich dadurch ändert.

### Arbeitsblatt

Table: Arbeitsblatt 4: vom Rezept zur Segerformel
Label: Arbeitsblatt 4

| Rohstoff      | Gramm | K₂O | Na₂O | CaO | Al₂O₃ | SiO₂ |
| ------------- | ----- | --- | ---- | --- | ----- | ---- |
|               |       |     |      |     |       |      |
|               |       |     |      |     |       |      |
|               |       |     |      |     |       |      |
|               |       |     |      |     |       |      |
| Summe         |       |     |      |     |       |      |
| ÷ Flussmittel |       |     |      |     |       |      |

### Kontrolle

- Warum ergibt jede Ansatzgröße dieselbe Segerformel?
- Welche Oxide bringt der Kaolin ein, und welches davon ist hier am wichtigsten?
- Warum bleibt der GV der Kreide in der Formel außer Acht?

## Einheit 5: Von der Segerformel zum Rezept {#formula-to-recipe}

### Lernziele

- Rohstoffe für eine Zielformel auswählen und berechnen, wie viel von jedem nötig ist.
- „Auf ein Ziel hin berechnen“ verwenden und sagen, wie nah es herankommt.

### Vorbereitung

- Das Ziel unten, Arbeitsblatt 5 und Taschenrechner; Glazecalc mit einem Konto.

### Rechenbeispiel

Das Ziel: 0,2 K₂O, 0,1 Na₂O, 0,7 CaO, 0,4 Al₂O₃ und 4,0 SiO₂. Nehmen Sie die Rohstoffe in dieser Reihenfolge, jeden für das Oxid, das nur er einbringen kann:

1. **Der Feldspat, für Kali und Natrium.** Eine Einheit 福島長石 (536,8 g, das Gewicht, das ein Mol Flussmittel enthält) bringt 0,94 mol K₂O und Na₂O ein. Das Ziel braucht 0,3, also 0,3 ÷ 0,94 = 0,319 Einheiten: 171,4 g. Er bringt außerdem 0,015 CaO, 0,328 Al₂O₃ und 1,865 SiO₂ ein.
2. **Kreide, für das übrige Calcium.** 0,7 − 0,015 = 0,685 mol × 100,08 = 68,6 g.
3. **Kaolin, für die übrige Tonerde.** 0,4 − 0,328 = 0,072 mol. EPK Kaolin enthält ein Mol Al₂O₃ in 272,6 g, also 19,6 g, die außerdem 0,149 SiO₂ einbringen.
4. **Quarzmehl, für den Rest.** 4,0 − 1,865 − 0,149 = 1,986 mol × 60,083 = 119,3 g.

Der Ansatz wiegt 379,0 g. In Prozent: 福島長石 45,2, Kreide 18,1, Kaolin 5,2, Quarzmehl 31,5. Der Feldspat legt das Verhältnis von Kali zu Natrium fest, das Rezept ergibt also 0,195 K₂O und 0,104 Na₂O: nah am Ziel, aber nicht darauf.

### In Glazecalc

1. Öffnen Sie [Auf ein Ziel hin berechnen](/solve), wählen Sie **Eine Segerformel (Mol, die Flussmittel ergeben zusammen 1)** und geben Sie das Ziel ein.
2. Geben Sie unter **Die Rohstoffe** 福島長石, Kreide, EPK Kaolin und Quarzmehl an und wählen Sie **Berechnen**.
3. Es liefert 福島長石 44,9, Kreide 18,2, Kaolin 5,6 und Quarzmehl 31,3 und eine Tabelle, wie nah jedes Oxid herankommt. Vergleichen Sie es mit Ihrer Handrechnung: Der Rechner zählt jede Spur mit und findet die beste Annäherung, die die vier Rohstoffe zulassen.
4. Wählen Sie **Als neues Rezept öffnen** und prüfen Sie es auf der Rezeptseite.

### Arbeitsblatt

Table: Arbeitsblatt 5: vom Ziel zum Rezept
Label: Arbeitsblatt 5

| Schritt | Rohstoff | Für welches Oxid | Benötigte Mol | Gramm | Bringt außerdem ein |
| ------- | -------- | ---------------- | ------------- | ----- | ------------------- |
| 1       |          |                  |               |       |                     |
| 2       |          |                  |               |       |                     |
| 3       |          |                  |               |       |                     |
| 4       |          |                  |               |       |                     |

### Kontrolle

- Warum wird der Feldspat zuerst berechnet?
- Warum können diese vier Rohstoffe nicht genau 0,2 K₂O und 0,1 Na₂O ergeben?
- Was würden Sie zu den Rohstoffen hinzufügen, um Magnesia einzubringen?

## Einheit 6: Die Tonmasse und Glasurfehler {#body-and-defects}

> [!WARNING]
> Eine gebrannte Glasur kann Metalle an Speisen und Getränke abgeben, und sie kann dabei tadellos aussehen. Glasuren mit viel Barium oder mit Kupfer und jede Glasur mit Blei können Metalle abgeben. Nur ein Labortest der Metallabgabe am gebrannten Gefäß zeigt, was es abgibt; keine Berechnung kann das. Lesen Sie [Lebensmitteleignung](/guides/glazing-basics#food-safety) und [Rohstoffe, die am meisten Vorsicht verlangen](/guides/safe-mixing#materials).

### Lernziele

- Die Schwindung und die Wasseraufnahme einer Tonmasse messen.
- Die häufigen Fehler, ihre üblichen Ursachen und eine erste Abhilfe nennen.
- Wissen, welche Fehler Ware unsicher machen.

### Vorbereitung

- Prüfstäbe aus Ihrer Tonmasse, im nassen Zustand im Abstand von 100 mm markiert, gebrannt und ungebrannt.
- Plättchen mit Fehlern, falls vorhanden: Haarrisse, Abrollen, Nadelstiche, Ablaufen.

### Rechenbeispiel

- **Schwindung**: (markierte Länge − Länge nach dem Brand) ÷ markierte Länge × 100. Markierungen im Abstand von 100 mm, die nach dem Brand 88 mm messen: 12 % Schwindung.
- **Wasseraufnahme**: (Gewicht nach dem Einweichen − Trockengewicht) ÷ Trockengewicht × 100. Ein gebrannter Stab von 50,0 g, der nach dem Einweichen 50,6 g wiegt: 1,2 %.

Table: Fehler, Ursachen und eine erste Abhilfe in der Segerformel
Label: Fehler

| Fehler      | Übliche Ursache                                            | Eine erste Abhilfe zum Ausprobieren                   |
| ----------- | ---------------------------------------------------------- | ----------------------------------------------------- |
| Haarrisse   | Die Glasur schwindet stärker als die Tonmasse              | Weniger K₂O und Na₂O; mehr Calcium, Magnesia oder Bor |
| Abplatzen   | Die Glasur schwindet weit weniger als die Tonmasse         | Mehr K₂O und Na₂O                                     |
| Ablaufen    | Zu wenig Tonerde oder zu dick                              | Mehr Tonerde; dünner auftragen                        |
| Abrollen    | Staubige Schrühware oder eine dicke, gerissene Schicht     | Schrühware säubern; dünner auftragen                  |
| Nadelstiche | Gas, dessen Austrittsstellen nicht wieder zugeflossen sind | Eine Haltezeit bei Höchsttemperatur; dünner auftragen |

[Glasursitz und Glasurfehler](/guides/glazing-basics#fit-and-defects) erklärt jeden einzelnen, mit dem Eiswassertest für Haarrisse. Verwenden Sie Ware mit Haarrissen oder abgeplatzter Glasur nicht für Speisen oder Getränke.

::food-limits

### In Glazecalc

1. Lesen Sie auf der [Rezeptseite](/recipe) bei einer Glasur von Ihnen den Bereich **Grenzwerte** und ihre berechnete Ausdehnung.
2. Kopieren Sie das Rezept, tauschen Sie einen Teil des Feldspats gegen Kreide und vergleichen Sie die beiden: In welche Richtung hat sich die Ausdehnung bewegt?

### Arbeitsblatt

Table: Arbeitsblatt 6: die Tonmasse
Label: Arbeitsblatt 6

| Stab | Markierte Länge (mm) | Länge nach dem Brand (mm) | Schwindung (%) | Trockengewicht (g) | Gewicht eingeweicht (g) | Aufnahme (%) |
| ---- | -------------------- | ------------------------- | -------------- | ------------------ | ----------------------- | ------------ |
| 1    | 100                  |                           |                |                    |                         |              |
| 2    | 100                  |                           |                |                    |                         |              |

### Kontrolle

- Welcher Fehler entsteht bei einer Glasur, die stärker schwindet als ihre Tonmasse, und was ist eine erste Abhilfe?
- Warum darf Ware mit abgeplatzter Glasur nie für Speisen verwendet werden?
- Kann eine Berechnung sagen, dass eine Glasur für Lebensmittel sicher ist? Womit lässt sich das feststellen?

## Plättchenpläne zum Ausdrucken {#tile-maps}

### Plan für die Dreistoffmischung: 42 Glasuren

Zwei Dreiecke mit je 21 Plättchen, nach dem Layout der Mischreihen mit 6 Reihen: Plättchen 1 oben (Feldspat), die untere Reihe von Kreide (links) bis Quarzmehl (rechts). Dreieck II ist Dreieck I mit 1 g Eisenoxid rot zusätzlich zu je 100 g, das in Reduktion zu Seladon (青磁) hin färbt. In Oxidation und Reduktion gebrannt sind das 84 Plättchen. Die Mengen sind Gramm pro 100 g.

Table: Plan für die Dreistoffmischung: 福島長石, Kreide und Quarzmehl, mit 10 Kaolin in jedem Plättchen
Label: Plan für die Dreistoffmischung

| Plättchen (I) | Plättchen (II) | 福島長石 | Kreide | Quarzmehl | Kaolin | I Ox | I Red | II Ox | II Red |
| ------------- | -------------- | -------: | -----: | --------: | -----: | ---- | ----- | ----- | ------ |
| 1             | 22             |       90 |      0 |         0 |     10 |      |       |       |        |
| 2             | 23             |       72 |     18 |         0 |     10 |      |       |       |        |
| 3             | 24             |       72 |      0 |        18 |     10 |      |       |       |        |
| 4             | 25             |       54 |     36 |         0 |     10 |      |       |       |        |
| 5             | 26             |       54 |     18 |        18 |     10 |      |       |       |        |
| 6             | 27             |       54 |      0 |        36 |     10 |      |       |       |        |
| 7             | 28             |       36 |     54 |         0 |     10 |      |       |       |        |
| 8             | 29             |       36 |     36 |        18 |     10 |      |       |       |        |
| 9             | 30             |       36 |     18 |        36 |     10 |      |       |       |        |
| 10            | 31             |       36 |      0 |        54 |     10 |      |       |       |        |
| 11            | 32             |       18 |     72 |         0 |     10 |      |       |       |        |
| 12            | 33             |       18 |     54 |        18 |     10 |      |       |       |        |
| 13            | 34             |       18 |     36 |        36 |     10 |      |       |       |        |
| 14            | 35             |       18 |     18 |        54 |     10 |      |       |       |        |
| 15            | 36             |       18 |      0 |        72 |     10 |      |       |       |        |
| 16            | 37             |        0 |     90 |         0 |     10 |      |       |       |        |
| 17            | 38             |        0 |     72 |        18 |     10 |      |       |       |        |
| 18            | 39             |        0 |     54 |        36 |     10 |      |       |       |        |
| 19            | 40             |        0 |     36 |        54 |     10 |      |       |       |        |
| 20            | 41             |        0 |     18 |        72 |     10 |      |       |       |        |
| 21            | 42             |        0 |      0 |        90 |     10 |      |       |       |        |

### Seger-Raster: 24 Glasuren

Jedes Plättchen hat dieselben Flussmittel, 0,2 KNaO und 0,8 CaO, aus 福島長石 und Kreide. Die Tonerde nimmt im Raster von Zeile zu Zeile nach unten zu, die Kieselsäure von Spalte zu Spalte nach rechts. Die Rezepte wurden nach der Methode aus Einheit 5 berechnet; die Segerformel jedes Rezepts liegt nach Glazecalc innerhalb von 0,01 bei der Tonerde und 0,06 bei der Kieselsäure. Tragen Sie jedes Plättchen in ein Diagramm Kieselsäure gegen Tonerde ein und zeichnen Sie Ihre eigenen Bereiche: matt, glänzend, zu schwach gebrannt, ablaufend.

Table: Seger-Raster: 0,2 KNaO, 0,8 CaO, Gewichtsprozent
Label: Seger-Raster

| Plättchen | Al₂O₃ | SiO₂ | 福島長石 | Kreide | Kaolin | Quarzmehl | Oxidation | Reduktion |
| --------- | ----: | ---: | -------: | -----: | -----: | --------: | --------- | --------- |
| 1         |  0,25 |  2,0 |     46,9 |   32,5 |    3,5 |      17,1 |           |           |
| 2         |  0,25 |  2,5 |     41,8 |   28,9 |    3,1 |      26,2 |           |           |
| 3         |  0,25 |  3,0 |     37,6 |   26,1 |    2,8 |      33,5 |           |           |
| 4         |  0,25 |  3,5 |     34,3 |   23,7 |    2,5 |      39,5 |           |           |
| 5         |  0,25 |  4,0 |     31,4 |   21,7 |    2,3 |      44,5 |           |           |
| 6         |  0,25 |  4,5 |     29,0 |   20,1 |    2,2 |      48,7 |           |           |
| 7         |  0,35 |  2,0 |     44,3 |   30,6 |   13,9 |      11,3 |           |           |
| 8         |  0,35 |  2,5 |     39,6 |   27,4 |   12,4 |      20,5 |           |           |
| 9         |  0,35 |  3,0 |     35,9 |   24,8 |   11,2 |      28,0 |           |           |
| 10        |  0,35 |  3,5 |     32,8 |   22,7 |   10,3 |      34,2 |           |           |
| 11        |  0,35 |  4,0 |     30,2 |   20,9 |    9,5 |      39,5 |           |           |
| 12        |  0,35 |  4,5 |     28,0 |   19,4 |    8,8 |      43,9 |           |           |
| 13        |  0,45 |  2,0 |     41,9 |   29,0 |   23,1 |       6,1 |           |           |
| 14        |  0,45 |  2,5 |     37,7 |   26,1 |   20,8 |      15,4 |           |           |
| 15        |  0,45 |  3,0 |     34,3 |   23,7 |   18,9 |      23,0 |           |           |
| 16        |  0,45 |  3,5 |     31,5 |   21,8 |   17,4 |      29,4 |           |           |
| 17        |  0,45 |  4,0 |     29,1 |   20,1 |   16,0 |      34,8 |           |           |
| 18        |  0,45 |  4,5 |     27,0 |   18,7 |   14,9 |      39,4 |           |           |
| 19        |  0,55 |  2,0 |     39,7 |   27,5 |   31,4 |       1,5 |           |           |
| 20        |  0,55 |  2,5 |     35,9 |   24,9 |   28,4 |      10,8 |           |           |
| 21        |  0,55 |  3,0 |     32,8 |   22,7 |   26,0 |      18,5 |           |           |
| 22        |  0,55 |  3,5 |     30,2 |   20,9 |   23,9 |      25,0 |           |           |
| 23        |  0,55 |  4,0 |     28,0 |   19,4 |   22,1 |      30,5 |           |           |
| 24        |  0,55 |  4,5 |     26,1 |   18,1 |   20,6 |      35,3 |           |           |

Die Mischreihen von Glazecalc erzeugen Dreiecke und Quadrate mit 3 bis 66 Plättchen, nicht dieses Raster; öffnen Sie jedes Plättchen als Rezept auf der [Rezeptseite](/recipe) und drucken Sie die Liste der Einwaagen von dort.

## Quellen {#sources}

- 吉田博和, 吉田彩美, 寺門秀人, [陶磁器釉薬技術研究会](https://www.itic.pref.ibaraki.jp/publication/doc/research/h27/vol44_26.pdf), 茨城県工業技術センター研究報告 第44号 (2015): die sechs Einheiten.
- 茨城県工業技術センター, [陶磁器釉薬技術研究会](https://www.itic.pref.ibaraki.jp/publication/doc/result/h27/H27_3-21.pdf), 平成27年 成果集: die Termine und Themen der Einheiten.
- 茨城県産業技術イノベーションセンター, [陶磁器用釉薬に関する研修](https://www.itic.pref.ibaraki.jp/publication/doc/result/r1/R1_4-05.pdf), 令和元年 成果集: die Aufgaben des Folgekurses mit 42, 90 und 78 Glasuren in Oxidation und Reduktion.
- 岡部弘文, [釉薬計算プログラムの開発](https://www.itic.pref.ibaraki.jp/publication/doc/research/h16/vol33-20.pdf), 茨城県工業技術センター研究報告 vol33 (2005): das eigene Berechnungsprogramm des Zentrums.
- Bilecik Şeyh Edebali University, [SCT305: Kursinformationen](https://ebs.bilecik.edu.tr/pdf/dersbilgigetir/333775): die Segerformel in den Wochen 5, 6 und 8.
- 李堅萍, [國立臺北教育大學學報 19(2), 2006, pp. 51–68](https://jepr.ntue.edu.tw/var/file/63/1063/img/1141/19-2-18.pdf): Glasurberechnung für Lehrkräfte an Schulen in Taiwan.
- Glendale Community College, ART 195, Kursübersicht: die Segerformel in den Wochen 5 bis 7 von 15.
- Ministerium für Bildung Rheinland-Pfalz, Lehrplan Fachschule Keramikgestaltung (2003), Lernmodul 6, Glasuren.
- 佐賀県陶磁器原料株式会社, 釉薬原料の化学分析表: die Analyse von 福島長石 in der Bibliothek von Glazecalc.
- IUPAC, Standardatomgewichte, wie die Chemie von Glazecalc sie verwendet.
