Repository: AaronFilson/glazecalc

# Glazecalc

**Free glaze chemistry for potters.** Enter a glaze recipe and see its unity molecular formula
(UMF): the fluxes, alumina and silica it becomes in the kiln, and their ratio. Keep your recipes,
materials, colorants, firing logs and notes together in one private notebook.

**[glazecalcapp.com](https://glazecalcapp.com)**: try it without an account. A free, non-commercial project by
Aaron Filson, in 57 languages, and usable from AI assistants through its MCP server.
<table>
  <tr>

## At a glance

For anyone reading the code; the [highlights](#highlights) below give the details.

- **Stack:** Angular 22 (standalone components, signals, zoneless), TypeScript on Node 24 with Express

File: client/public/i18n/guides/teaching-glaze-calculation/el.md
---
title: Πώς να διδάξετε τον υπολογισμό υαλωμάτων
lead: 6 μαθήματα για μια τάξη ή μια ομάδα μελέτης, από τα υλικά και τα τριαξονικά πλακίδια έως τον μοριακό τύπο Seger (UMF) που υπολογίζεται προς τις δύο κατευθύνσεις και τα ελαττώματα των υαλωμάτων, με ένα λυμένο παράδειγμα, τα βήματα στο Glazecalc, ένα φύλλο εργασίας για εκτύπωση και ερωτήσεις ελέγχου σε καθένα.
---

## Σχετικά με αυτό το πακέτο {#about}

Αυτό το πακέτο είναι για όποιον διδάσκει υπολογισμό υαλωμάτων: ένα σχολείο, ένα μάθημα σε εργαστήριο, μια ομάδα μελέτης κεραμιστών που εργάζονται ή ένα άτομο που μαθαίνει μόνο του. Έχει έξι μαθήματα, και το καθένα έχει τους στόχους του, όσα πρέπει να ετοιμάσετε, ένα λυμένο παράδειγμα με πραγματικά υλικά, πώς γίνεται στο Glazecalc, ένα φύλλο εργασίας και ερωτήσεις ελέγχου.

Η σειρά των μαθημάτων ακολουθεί μια δημοσιευμένη ομάδα μελέτης: τη 陶磁器釉薬技術研究会 (ομάδα μελέτης για τα κεραμικά υαλώματα) του Τεχνολογικού Κέντρου Βιομηχανίας του νομού Ιμπαράκι στην Ιαπωνία, που διοργάνωσε έξι μαθήματα για 12 νέους κεραμιστές το 2015 και τα κατέγραψε στην ερευνητική του έκθεση. Η σειρά μαθημάτων που ακολούθησε στο κολέγιο κεραμικής τέχνης της Κασάμα έθεσε τρεις εργασίες με πλακίδια, με 42, 90 και 78 υαλώματα, ψημένα το καθένα σε οξείδωση και σε αναγωγή. **Το Glazecalc δεν συνδέεται με το κέντρο ούτε με το κολέγιο.** Ακολουθούμε τη σειρά του δημοσιευμένου περιγράμματός τους και το παραθέτουμε παρακάτω. Το κείμενο, τα παραδείγματα και τα φύλλα εργασίας εδώ είναι δικά μας. Μαθήματα σε άλλες χώρες διδάσκουν τα ίδια βήματα σχεδόν με την ίδια σειρά: το SCT305 του Bilecik Şeyh Edebali University στην Τουρκία, το ART 195 του Glendale Community College στις ΗΠΑ, το πρόγραμμα σπουδών της Ρηνανίας-Παλατινάτου για σχολές κεραμικής στη Γερμανία και η εργασία του 2006 της 李堅萍 για εκπαιδευτικούς στην Ταϊβάν.

Table: Τα έξι μαθήματα
Label: Τα έξι μαθήματα

| Μάθημα | Θέμα                                                                 | Στο Glazecalc                           |
| ------ | -------------------------------------------------------------------- | --------------------------------------- |
| 1      | Υλικά, τι κάνουν, τριαξονικά πλακίδια                                | Υλικά, Μείγματα (τριαξονικό)            |
| 2      | Η χημεία: στοιχεία, τύποι, γραμμομόρια                               | Η σελίδα ενός υλικού                    |
| 3      | Ανάγνωση ενός μοριακού τύπου Seger, το διάγραμμα πυριτικού–αλουμίνας | Η σελίδα Συνταγές, το διάγραμμα Stull   |
| 4      | Από τη συνταγή στον μοριακό τύπο Seger                               | Πώς υπολογίζεται ο μοριακός τύπος Seger |
| 5      | Από τον μοριακό τύπο Seger στη συνταγή                               | Επίλυση για στόχο                       |
| 6      | Η κεραμική μάζα και τα ελαττώματα των υαλωμάτων                      | Όρια, Σύγκριση                          |

### Πώς να το χρησιμοποιήσετε

- Κάθε μάθημα διαρκεί περίπου 2 ώρες. Τα μαθήματα 4 και 5 χρειάζονται αριθμομηχανές και έναν υπολογιστή ή ένα κινητό με το Glazecalc για κάθε ζευγάρι.
- Τα λυμένα παραδείγματα χρησιμοποιούν υλικά που πωλούνται στην Ιαπωνία και τους αριθμούς της τυπικής βιβλιοθήκης του Glazecalc: 福島長石 (άστριος Φουκουσίμα), ανθρακικό ασβέστιο{{en: whiting}} (石灰石), έναν καολίνη και πυριτικό (珪石). Χρησιμοποιήστε την ανάλυση του προμηθευτή σας, όπου την έχετε: προσθέστε την στη [σελίδα Υλικά](/material), και οι αριθμοί αλλάζουν, αλλά η μέθοδος όχι.
- Το ψήσιμο γίνεται στον SK 8, ονομαστικά {{2282 °F; 1250 °C}}. Χρησιμοποιήστε τον κώνο στον οποίο ψήνει η τάξη σας. Το [Ψήσιμο σε κώνους SK](/guides/firing#sk-cones) εξηγεί τους αριθμούς SK.
- Για να εκτυπώσετε ένα φύλλο εργασίας ή έναν χάρτη πλακιδίων, εκτυπώστε αυτή τη σελίδα από το πρόγραμμα περιήγησης. Η αποθήκευση συνταγών, μειγμάτων και σημειώσεων χρειάζεται δωρεάν λογαριασμό.

> [!WARNING]
> Τα μαθήματα 1, 3 και 6 είναι εργαστηριακά: ζύγισμα ξηρών υλικών και ψήσιμο. Πριν από οποιοδήποτε ζύγισμα υλικού, διαβάστε το [Οι συνήθειες που μετράνε περισσότερο](/guides/safe-mixing#habits). Η σκόνη του ξηρού υαλώματος είναι ο κύριος κίνδυνος.

## Μάθημα 1: Υλικά και τριαξονικά πλακίδια {#materials}

> [!WARNING]
> Ζυγίστε τα ξηρά υλικά απαλά, καθαρίστε με υγρό τρόπο και φορέστε μάσκα προστασίας της αναπνοής που εφαρμόζει καλά όσο οι σκόνες είναι ξηρές. Διαβάστε πρώτα το [Ο κύριος κίνδυνος: η σκόνη](/guides/safe-mixing#the-main-hazard) και το [Μάσκες προστασίας της αναπνοής](/guides/safe-mixing#respirators).

### Στόχοι

- Ονομάστε τις τρεις δουλειές σε ένα υάλωμα: δημιουργός πλέγματος, εύτηκτο{{en: flux}} και σταθεροποιητής.
- Ταξινομήστε 4 συνηθισμένα υλικά με βάση τα οξείδια που φέρνουν.
- Στήστε ένα τριαξονικό μείγμα και διαβάστε τα πλακίδιά του ως χάρτη.

### Προετοιμασία

- Από μία σακούλα 福島長石, ανθρακικό ασβέστιο, καολίνη και πυριτικό, ή τα υλικά που έχει η τάξη σας.
- Ο [τριαξονικός χάρτης πλακιδίων](#tile-maps) παρακάτω, εκτυπωμένος, και 21 δοκιμαστικά πλακίδια ανά μαθητή για κάθε τρίγωνο.
- Ψημένα πλακίδια από ένα προηγούμενο τριαξονικό, αν έχετε, για να περάσουν από χέρι σε χέρι.

### Λυμένο παράδειγμα

Η ανάλυση κάθε υλικού, από τη βιβλιοθήκη του Glazecalc, δίνει τα οξείδια που αφήνει μετά το ψήσιμο. Η απώλεια πύρωσης (LOI) είναι ό,τι καίγεται και φεύγει.

Table: Τέσσερα υλικά και τι φέρνουν (ποσοστό κατά βάρος, από τη βιβλιοθήκη)
Label: Τέσσερα υλικά

| Υλικό                       | SiO₂ | Al₂O₃ |   K₂O | Na₂O |   CaO |   LOI | Η δουλειά του                              |
| --------------------------- | ---: | ----: | ----: | ---: | ----: | ----: | ------------------------------------------ |
| 福島長石 (άστριος)          | 65,4 | 19,53 | 10,76 | 3,77 |  0,49 |  0,18 | Εύτηκτο, με δική του αλουμίνα και πυριτικό |
| Ανθρακικό ασβέστιο (石灰石) |    – |     – |     – |    – | 56,03 | 43,97 | Εύτηκτο (ασβέστιο)                         |
| Καολίνης EPK                | 45,7 |  37,4 |  0,33 | 0,06 |  0,18 |  13,9 | Σταθεροποιητής: η κύρια αλουμίνα           |
| Πυριτικό (珪石)             |  100 |     – |     – |    – |     – |     – | Δημιουργός πλέγματος                       |

Ο άστριος μόνος του λιώνει στον SK 8 σε παχύρρευστο γυαλί. Το ανθρακικό ασβέστιο μόνο του δεν λιώνει. Το πυριτικό μόνο του δεν λιώνει. Αναμειγμένα, λιώνουν πολύ καλύτερα από οποιοδήποτε από αυτά μόνο του. Ένα τριαξονικό μείγμα δείχνει πού: ο χάρτης πλακιδίων παρακάτω αλλάζει τα τρία κατά βήματα του ~20% (18 στα 90), με 10% καολίνη σε κάθε πλακίδιο.

::shops

### Στο Glazecalc

1. Ανοίξτε κάθε υλικό στη [σελίδα Υλικά](/material), ή τη δημόσια σελίδα του, όπως το [Fukushima Feldspar](/materials/fukushima-feldspar). Σημειώστε ποια οξείδια φέρνει.
2. Φτιάξτε τρεις συνταγές: 福島長石 90 με καολίνη 10, ανθρακικό ασβέστιο 90 με καολίνη 10 και πυριτικό 90 με καολίνη 10. Στα [Μείγματα](/blends) επιλέξτε **Τριαξονικό (3 συνταγές)** και 6 σειρές: 21 πλακίδια, όπως στον χάρτη παρακάτω.
3. Επιλέξτε την παρτίδα για κάθε πλακίδιο και **Εκτύπωση** για όσα πρέπει να ζυγίσετε. Μετά το ψήσιμο, αποθηκεύστε ως συνταγές τα πλακίδια που σας αρέσουν, από το σχέδιο των πλακιδίων.

### Φύλλο εργασίας

Table: Φύλλο εργασίας 1: τι φέρνει κάθε υλικό
Label: Φύλλο εργασίας 1

| Υλικό              | Οξείδια που φέρνει | Δημιουργός πλέγματος, εύτηκτο ή σταθεροποιητής; | LOI (%) |
| ------------------ | ------------------ | ----------------------------------------------- | ------- |
| 福島長石           |                    |                                                 |         |
| Ανθρακικό ασβέστιο |                    |                                                 |         |
| Καολίνης           |                    |                                                 |         |
| Πυριτικό           |                    |                                                 |         |

### Έλεγχος

- Ποιο υλικό φέρνει το μεγαλύτερο μέρος της αλουμίνας και γιατί τη χρειάζεται ένα υάλωμα;
- Γιατί η γωνία του τριγώνου με το ανθρακικό ασβέστιο δεν λιώνει μόνη της;
- Πού στο τρίγωνο έλιωσαν καλύτερα τα πλακίδιά σας και σε ποια γωνία ήταν πιο κοντά;

## Μάθημα 2: Η χημεία που χρειάζεστε {#chemistry}

### Στόχοι

- Διαβάστε έναν χημικό τύπο: SiO₂, CaO, Al₂O₃, CaCO₃.
- Υπολογίστε ένα μοριακό βάρος από τα ατομικά βάρη.
- Μετατρέψτε τα γραμμάρια σε γραμμομόρια και αντίστροφα.

### Προετοιμασία

- Ένας περιοδικός πίνακας για κάθε μαθητή και αριθμομηχανές.
- Τα ατομικά βάρη στον παρακάτω πίνακα (οι πρότυπες τιμές της IUPAC, όπως τις χρησιμοποιεί το Glazecalc).

### Λυμένο παράδειγμα

Table: Ατομικά βάρη που χρησιμοποιούνται εδώ (g/mol)
Label: Ατομικά βάρη

| Στοιχείο | Σύμβολο | Ατομικό βάρος |
| -------- | ------- | ------------: |
| Οξυγόνο  | O       |        15,999 |
| Άνθρακας | C       |        12,011 |
| Νάτριο   | Na      |         22,99 |
| Αργίλιο  | Al      |        26,982 |
| Πυρίτιο  | Si      |        28,085 |
| Κάλιο    | K       |        39,098 |
| Ασβέστιο | Ca      |        40,078 |

Ένας χημικός τύπος μετρά άτομα. Το SiO₂ είναι ένα πυρίτιο και δύο οξυγόνα, οπότε ένα γραμμομόριο του ζυγίζει 28,085 + 2 × 15,999 = 60,083 g. Το Al₂O₃ είναι 2 × 26,982 + 3 × 15,999 = 101,961 g. Το CaO είναι 56,077 g, και το ανθρακικό ασβέστιο, CaCO₃, είναι 100,086 g. Η βιβλιοθήκη του Glazecalc το στρογγυλεύει σε 100,08.

Το **γραμμομόριο** είναι ένας αριθμός, όπως η ντουζίνα: ο ίδιος αριθμός μορίων, όποια κι αν είναι αυτά. Τα γραμμομόρια είναι γραμμάρια ÷ μοριακό βάρος:

- 25 g πυριτικού είναι 25 ÷ 60,083 = 0,416 mol SiO₂.
- 20 g ανθρακικού ασβεστίου είναι 20 ÷ 100,08 = 0,200 mol. Στο καμίνι χάνει το διοξείδιο του άνθρακα (CO₂, 44,009 g/mol) και αφήνει 0,200 mol CaO, που ζυγίζει 0,200 × 56,077 = 11,2 g. Αυτή η απώλεια είναι η απώλεια πύρωσής του: 43,97%.

### Στο Glazecalc

1. Ανοίξτε το [Whiting](/materials/whiting) και το [Silica](/materials/silica): κάθε σελίδα δίνει τον χημικό τύπο και τα βάρη του.
2. Ελέγξτε ένα μοριακό βάρος με το χέρι, συγκρίνοντάς το με τη σελίδα.

### Φύλλο εργασίας

Table: Φύλλο εργασίας 2: μοριακό βάρος και γραμμομόρια
Label: Φύλλο εργασίας 2

| Οξείδιο ή υλικό       | Χημικός τύπος | Μοριακό βάρος (g/mol) | Γραμμάρια | Γραμμομόρια |
| --------------------- | ------------- | --------------------- | --------- | ----------- |
| Πυριτικό              | SiO₂          |                       | 30        |             |
| Αλουμίνα              | Al₂O₃         |                       | 10        |             |
| Οξείδιο του ασβεστίου | CaO           |                       | 5         |             |
| Ανθρακικό ασβέστιο    | CaCO₃         |                       | 15        |             |

### Έλεγχος

- Πόσα γραμμάρια ζυγίζει ένα γραμμομόριο SiO₂ και πώς υπολογίζεται;
- Γιατί 20 g ανθρακικού ασβεστίου αφήνουν λιγότερα από 20 g στο ψημένο υάλωμα;
- Γιατί συγκρίνουμε τα οξείδια με γραμμομόρια και όχι με γραμμάρια;

## Μάθημα 3: Ανάγνωση ενός μοριακού τύπου Seger {#reading-the-formula}

> [!WARNING]
> Για να χρωματίσετε ένα υάλωμα ζυγίζετε χρωστικές, και μερικές από αυτές θέλουν μεγαλύτερη προσοχή από τα υλικά της βάσης. Διαβάστε πρώτα το [Υλικά που θέλουν τη μεγαλύτερη προσοχή](/guides/safe-mixing#materials).

### Στόχοι

- Διαβάστε τις τρεις στήλες ενός μοριακού τύπου Seger (UMF){{en: unity formula}}, που στα ιαπωνικά λέγεται ゼーゲル式: εύτηκτα, σταθεροποιητής, δημιουργός πλέγματος.
- Βρείτε ένα υάλωμα σε ένα διάγραμμα πυριτικού–αλουμίνας και μάθετε τι μπορεί και τι δεν μπορεί να σας πει το διάγραμμα.
- Χρωματίστε ένα έτοιμο υάλωμα σε βήματα και καταγράψτε το.

### Προετοιμασία

- Ο παρακάτω μοριακός τύπος Seger, γραμμένος σε μεγάλο μέγεθος.
- Ένα έτοιμο διάφανο υάλωμα και μια χρωστική, όπως το κόκκινο οξείδιο του σιδήρου{{en: red iron oxide}} (弁柄).

### Λυμένο παράδειγμα

Το υάλωμα του μαθήματος 4, με 福島長石 45, ανθρακικό ασβέστιο 20, καολίνη 10 και πυριτικό 25, έχει αυτόν τον μοριακό τύπο Seger (οι αριθμοί του Glazecalc, στρογγυλεμένοι):

Table: Ένας μοριακός τύπος Seger σε τρεις στήλες
Label: Ένας μοριακός τύπος Seger

| Εύτηκτα (RO, R₂O) | Σταθεροποιητής (R₂O₃) | Δημιουργός πλέγματος (RO₂) |
| ----------------- | --------------------- | -------------------------- |
| K₂O 0,18          | Al₂O₃ 0,43            | SiO₂ 3,45                  |
| Na₂O 0,10         |                       |                            |
| CaO 0,72          |                       |                            |

- Τα εύτηκτα αθροίζουν στο 1: αυτός είναι ο κανόνας του τύπου. Κάθε άλλος αριθμός είναι γραμμομόρια για κάθε γραμμομόριο ευτήκτων.
- Η αναλογία πυριτικού προς αλουμίνα είναι 3,45 ÷ 0,43, περίπου 8: ένα τυπικό γυαλιστερό υάλωμα.
- Το ασβέστιο είναι το μεγαλύτερο μέρος των ευτήκτων, όπως στα περισσότερα ιαπωνικά υαλώματα με βάση το ασβέστιο (石灰釉).

Ένα διάγραμμα με το πυριτικό στον οριζόντιο άξονα και την αλουμίνα στον κάθετο τοποθετεί κάθε υάλωμα ως ένα σημείο. Οι δοκιμές του Seger και το διάγραμμα του Stull του 1912 είναι αυτού του είδους, και ένα 釉性状図 αποτυπώνει πάνω του τα ψημένα πλακίδια μιας τάξης. Η σελίδα Συνταγές του Glazecalc σχεδιάζει το διάγραμμα Stull και αυτό το υάλωμα βρίσκεται στη γυαλιστερή περιοχή του. Οι περιοχές του Stull προέρχονται από τα δικά του εύτηκτα και το δικό του ψήσιμο: μια ένδειξη, όχι πρόβλεψη. Το [πλέγμα πλακιδίων](#tile-maps) παρακάτω επιτρέπει σε μια τάξη να σχεδιάσει το δικό της διάγραμμα στο δικό της ψήσιμο.

::stull-chart

Αν θέλετε να χρωματίσετε ένα έτοιμο υάλωμα που δεν ξέρετε τη συνταγή του, το Glazecalc δεν μπορεί να υπολογίσει τον τύπο του. Στην περίπτωση αυτή, προσθέστε τη χρωστική επιπλέον των 100: 100 g ξηρού υαλώματος με 1, 2 και 3 g οξειδίου του σιδήρου, ένα πλακίδιο για καθένα, ψημένα στο οξειδωτικό και στο αναγωγικό ψήσιμο.

### Στο Glazecalc

1. Στη [σελίδα Συνταγές](/recipe) εισαγάγετε την παραπάνω συνταγή και διαβάστε τον **Μοριακό τύπο Seger** και το **Διάγραμμα Stull**.
2. Αλλάξτε το πυριτικό από 25 σε 35 και δείτε το σημείο να κινείται προς τα δεξιά.
3. Για μια βάση της οποίας έχετε τη συνταγή, ορίστε τη χρωστική ως προσθήκη και χρησιμοποιήστε μια σειρά δοκιμών στα [Μείγματα](/blends) για να την αυξάνετε σε βήματα.

### Φύλλο εργασίας

Table: Φύλλο εργασίας 3: μια χρωστική σε ένα έτοιμο υάλωμα
Label: Φύλλο εργασίας 3

| Πλακίδιο | Χρωστική (g ανά 100 g) | Οξείδωση: πώς φαίνεται | Αναγωγή: πώς φαίνεται |
| -------- | ---------------------- | ---------------------- | --------------------- |
| 1        | 0                      |                        |                       |
| 2        | 1                      |                        |                       |
| 3        | 2                      |                        |                       |
| 4        | 3                      |                        |                       |

### Έλεγχος

- Σε έναν μοριακό τύπο Seger, ποια στήλη αθροίζει στο 1;
- Ποια είναι η αναλογία πυριτικού προς αλουμίνα αυτού του υαλώματος και τι υποδηλώνει;
- Γιατί ένα σημείο στη γυαλιστερή περιοχή του διαγράμματος μπορεί και πάλι να δώσει ματ πλακίδιο στο καμίνι σας;

## Μάθημα 4: Από τη συνταγή στον μοριακό τύπο Seger {#recipe-to-formula}

### Στόχοι

- Υπολογίστε με το χέρι έναν μοριακό τύπο Seger από μια συνταγή.
- Ελέγξτε τον με τον δικό του υπολογισμό του Glazecalc.

### Προετοιμασία

- Το φύλλο εργασίας 4, οι τέσσερις αναλύσεις του μαθήματος 1 και αριθμομηχανές.

### Λυμένο παράδειγμα

Η συνταγή: 福島長石 45, ανθρακικό ασβέστιο 20, καολίνης EPK 10, πυριτικό 25. Θεωρήστε κάθε ποσότητα σε γραμμάρια. Για κάθε υλικό, τα γραμμάρια × το ποσοστό του οξειδίου ÷ 100 ÷ το μοριακό του βάρος δίνουν τα γραμμομόριά του. Ο πίνακας δίνει τα κύρια οξείδια. Το Glazecalc μετρά και τα ίχνη (τον σίδηρο και το τιτάνιο του καολίνη, το μαγνήσιο του αστρίου).

Table: Γραμμομόρια κάθε οξειδίου στην παρτίδα (100 g)
Label: Γραμμομόρια στην παρτίδα

| Υλικό              | Γραμμάρια |    K₂O |   Na₂O |    CaO |  Al₂O₃ |   SiO₂ |
| ------------------ | --------: | -----: | -----: | -----: | -----: | -----: |
| 福島長石           |        45 | 0,0514 | 0,0274 | 0,0039 | 0,0862 | 0,4898 |
| Ανθρακικό ασβέστιο |        20 |      – |      – | 0,1998 |      – |      – |
| Καολίνης           |        10 | 0,0004 | 0,0001 | 0,0003 | 0,0367 | 0,0761 |
| Πυριτικό           |        25 |      – |      – |      – |      – | 0,4161 |
| Σύνολο             |       100 | 0,0518 | 0,0275 | 0,2041 | 0,1229 | 0,9820 |

Τα εύτηκτα αθροίζουν 0,0518 + 0,0275 + 0,2041 + 0,0014 (μαγνησία) = 0,2847 mol. Διαιρέστε κάθε σύνολο με αυτό:

- K₂O 0,0518 ÷ 0,2847 = 0,18. Na₂O 0,10. CaO 0,72.
- Al₂O₃ 0,1229 ÷ 0,2847 = 0,43.
- SiO₂ 0,9820 ÷ 0,2847 = 3,45.

Αυτός είναι ο τύπος του μαθήματος 3.

### Στο Glazecalc

1. Εισαγάγετε τη συνταγή στη [σελίδα Συνταγές](/recipe).
2. Ανοίξτε το **Πώς υπολογίζεται ο μοριακός τύπος Seger**. Δείχνει αυτά τα βήματα με τους αριθμούς αυτής της συνταγής: τα γραμμάρια, τα γραμμομόρια κάθε οξειδίου σε κάθε υλικό, τα σύνολα και τη διαίρεση με τα εύτηκτα.
3. Συγκρίνετε κάθε γραμμή με το φύλλο εργασίας σας. Μετά αλλάξτε μία ποσότητα και υπολογίστε μόνο τη στήλη που αλλάζει.

### Φύλλο εργασίας

Table: Φύλλο εργασίας 4: από τη συνταγή στον μοριακό τύπο Seger
Label: Φύλλο εργασίας 4

| Υλικό     | Γραμμάρια | K₂O | Na₂O | CaO | Al₂O₃ | SiO₂ |
| --------- | --------- | --- | ---- | --- | ----- | ---- |
|           |           |     |      |     |       |      |
|           |           |     |      |     |       |      |
|           |           |     |      |     |       |      |
|           |           |     |      |     |       |      |
| Σύνολο    |           |     |      |     |       |      |
| ÷ εύτηκτα |           |     |      |     |       |      |

### Έλεγχος

- Γιατί κάθε μέγεθος παρτίδας δίνει τον ίδιο μοριακό τύπο Seger;
- Ποια οξείδια φέρνει ο καολίνης και ποιο από αυτά μετράει περισσότερο εδώ;
- Γιατί η απώλεια πύρωσης του ανθρακικού ασβεστίου δεν μπαίνει στον τύπο;

## Μάθημα 5: Από τον μοριακό τύπο Seger στη συνταγή {#formula-to-recipe}

### Στόχοι

- Επιλέξτε υλικά για έναν τύπο-στόχο και υπολογίστε πόσο από το καθένα χρειάζεται.
- Χρησιμοποιήστε την Επίλυση για στόχο και πείτε πόσο κοντά φτάνει.

### Προετοιμασία

- Ο παρακάτω στόχος, το φύλλο εργασίας 5 και αριθμομηχανές. Το Glazecalc με λογαριασμό.

### Λυμένο παράδειγμα

Ο στόχος: 0,2 K₂O, 0,1 Na₂O, 0,7 CaO, 0,4 Al₂O₃ και 4,0 SiO₂. Πάρτε τα υλικά με αυτή τη σειρά, το καθένα για το οξείδιο που μόνο αυτό μπορεί να φέρει:

1. **Ο άστριος, για το κάλιο και το νάτριο.** Μία μονάδα 福島長石 (536,8 g, το βάρος που περιέχει ένα γραμμομόριο ευτήκτων) φέρνει 0,94 mol K₂O και Na₂O. Ο στόχος χρειάζεται 0,3, άρα 0,3 ÷ 0,94 = 0,319 μονάδες: 171,4 g. Φέρνει επίσης 0,015 CaO, 0,328 Al₂O₃ και 1,865 SiO₂.
2. **Το ανθρακικό ασβέστιο, για το υπόλοιπο ασβέστιο.** 0,7 − 0,015 = 0,685 mol × 100,08 = 68,6 g.
3. **Ο καολίνης, για την υπόλοιπη αλουμίνα.** 0,4 − 0,328 = 0,072 mol. Ο καολίνης EPK περιέχει ένα γραμμομόριο Al₂O₃ σε 272,6 g, άρα 19,6 g, που φέρνουν επίσης 0,149 SiO₂.
4. **Το πυριτικό, για το υπόλοιπο.** 4,0 − 1,865 − 0,149 = 1,986 mol × 60,083 = 119,3 g.

Η παρτίδα είναι 379,0 g. Σε ποσοστά: 福島長石 45,2, ανθρακικό ασβέστιο 18,1, καολίνης 5,2, πυριτικό 31,5. Ο άστριος καθορίζει την αναλογία καλίου προς νάτριο, οπότε η συνταγή δίνει 0,195 K₂O και 0,104 Na₂O: κοντά στον στόχο, όχι ακριβώς πάνω του.

### Στο Glazecalc

1. Ανοίξτε την [Επίλυση για στόχο](/solve), επιλέξτε **Τύπος Seger (γραμμομόρια, με τα εύτηκτα να αθροίζουν στο 1)** και πληκτρολογήστε τον στόχο.
2. Στην ενότητα **Τα υλικά** δώστε του 福島長石, ανθρακικό ασβέστιο, καολίνη EPK και πυριτικό και επιλέξτε **Επίλυση**.
3. Δίνει 福島長石 44,9, ανθρακικό ασβέστιο 18,2, καολίνη 5,6 και πυριτικό 31,3, και έναν πίνακα με το πόσο κοντά φτάνει κάθε οξείδιο. Συγκρίνετέ το με τον υπολογισμό σας στο χέρι: ο επιλύτης μετρά κάθε ίχνος και βρίσκει την καλύτερη προσαρμογή που επιτρέπουν τα τέσσερα υλικά.
4. Επιλέξτε **Άνοιγμα ως νέα συνταγή** και ελέγξτε τη στη σελίδα Συνταγές.

### Φύλλο εργασίας

Table: Φύλλο εργασίας 5: από τον στόχο στη συνταγή
Label: Φύλλο εργασίας 5

| Βήμα | Υλικό | Για ποιο οξείδιο | Γραμμομόρια που χρειάζονται | Γραμμάρια | Φέρνει επίσης |
| ---- | ----- | ---------------- | --------------------------- | --------- | ------------- |
| 1    |       |                  |                             |           |               |
| 2    |       |                  |                             |           |               |
| 3    |       |                  |                             |           |               |
| 4    |       |                  |                             |           |               |

### Έλεγχος

- Γιατί υπολογίζεται πρώτος ο άστριος;
- Γιατί αυτά τα τέσσερα υλικά δεν μπορούν να δώσουν ακριβώς 0,2 K₂O και 0,1 Na₂O;
- Τι θα προσθέτατε στα υλικά για να φέρετε μαγνησία;

## Μάθημα 6: Η κεραμική μάζα και τα ελαττώματα των υαλωμάτων {#body-and-defects}

> [!WARNING]
> Ένα ψημένο υάλωμα μπορεί να απελευθερώσει μέταλλα στο φαγητό και στο ποτό, και μπορεί να δείχνει τέλειο ενώ το κάνει. Τα υαλώματα πλούσια σε βάριο ή με χαλκό, και κάθε υάλωμα με μόλυβδο, μπορούν να απελευθερώσουν μέταλλα. Μόνο μια εργαστηριακή δοκιμή απελευθέρωσης μετάλλων{{en: leach test}} στο ψημένο κομμάτι δείχνει τι απελευθερώνει. Κανένας υπολογισμός δεν μπορεί να το δείξει. Διαβάστε το [Ασφάλεια στην επαφή με τρόφιμα](/guides/glazing-basics#food-safety) και το [Υλικά που θέλουν τη μεγαλύτερη προσοχή](/guides/safe-mixing#materials).

### Στόχοι

- Μετρήστε το μάζεμα και την απορρόφηση νερού μιας κεραμικής μάζας.
- Ονομάστε τα συνηθισμένα ελαττώματα, τις συνηθισμένες αιτίες τους και μια πρώτη διόρθωση.
- Μάθετε ποια ελαττώματα κάνουν τα κεραμικά μη ασφαλή.

### Προετοιμασία

- Δοκιμαστικές ράβδοι από την κεραμική μάζα σας, με σημάδια σε απόσταση 100 mm όσο είναι υγρές, ψημένες και άψητες.
- Πλακίδια με ελαττώματα, αν έχετε: κρακελάρισμα, τράβηγμα, τρυπίτσες, τρέξιμο.

### Λυμένο παράδειγμα

- **Μάζεμα**: (σημαδεμένο μήκος − μήκος μετά το ψήσιμο) ÷ σημαδεμένο μήκος × 100. Σημάδια σε απόσταση 100 mm που μετρούν 88 mm μετά το ψήσιμο: μάζεμα 12%.
- **Απορρόφηση νερού**: (βάρος μετά το μούλιασμα − ξηρό βάρος) ÷ ξηρό βάρος × 100. Μια ψημένη ράβδος 50,0 g που ζυγίζει 50,6 g μετά το μούλιασμα: 1,2%.

Table: Ελαττώματα, αιτίες και μια πρώτη διόρθωση στον μοριακό τύπο Seger
Label: Ελαττώματα

| Ελάττωμα     | Συνήθης αιτία                                   | Μια πρώτη διόρθωση για δοκιμή                                 |
| ------------ | ----------------------------------------------- | ------------------------------------------------------------- |
| Κρακελάρισμα | Το υάλωμα συστέλλεται περισσότερο από τη μάζα   | Λιγότερο K₂O και Na₂O. Περισσότερο ασβέστιο, μαγνησία ή βόριο |
| Ξεφλούδισμα  | Το υάλωμα συστέλλεται πολύ λιγότερο από τη μάζα | Περισσότερο K₂O και Na₂O                                      |
| Τρέξιμο      | Πολύ λίγη αλουμίνα ή πολύ χοντρή στρώση         | Περισσότερη αλουμίνα. Λεπτότερη στρώση                        |
| Τράβηγμα     | Σκονισμένο μπισκουί ή χοντρή στρώση που ράγισε  | Καθαρίστε το μπισκουί. Λεπτότερη στρώση                       |
| Τρυπίτσες    | Αέριο που δεν επουλώθηκε                        | Παραμονή στη μέγιστη θερμοκρασία του ψησίματος. Λεπτότερη στρώση            |

Το [Συμβατότητα υαλώματος και μάζας, και ελαττώματα](/guides/glazing-basics#fit-and-defects) εξηγεί το καθένα, με τη δοκιμή του παγωμένου νερού για το κρακελάρισμα. Μη χρησιμοποιείτε για φαγητό ή ποτό κεραμικά με κρακελάρισμα ή ξεφλούδισμα.

::food-limits

### Στο Glazecalc

1. Στη [σελίδα Συνταγές](/recipe) διαβάστε το πλαίσιο **Όρια** για ένα δικό σας υάλωμα και την υπολογισμένη διαστολή του.
2. Αντιγράψτε τη συνταγή, αντικαταστήστε λίγο άστριο με ανθρακικό ασβέστιο και συγκρίνετε τις δύο: προς ποια κατεύθυνση μετακινήθηκε η διαστολή;

### Φύλλο εργασίας

Table: Φύλλο εργασίας 6: η κεραμική μάζα
Label: Φύλλο εργασίας 6

| Ράβδος | Σημαδεμένο μήκος (mm) | Μήκος μετά το ψήσιμο (mm) | Μάζεμα (%) | Ξηρό βάρος (g) | Βάρος μετά το μούλιασμα (g) | Απορρόφηση (%) |
| ------ | --------------------- | ------------------------- | ---------- | -------------- | --------------------------- | -------------- |
| 1      | 100                   |                           |            |                |                             |                |
| 2      | 100                   |                           |            |                |                             |                |

### Έλεγχος

- Ποιο ελάττωμα προκύπτει από ένα υάλωμα που συστέλλεται περισσότερο από τη μάζα του και ποια είναι μια πρώτη διόρθωση;
- Γιατί τα κεραμικά με ξεφλούδισμα δεν πρέπει ποτέ να χρησιμοποιούνται για φαγητό;
- Μπορεί ένας υπολογισμός να σας πει ότι ένα υάλωμα είναι κατάλληλο για επαφή με τρόφιμα; Τι μπορεί;

## Χάρτες πλακιδίων για εκτύπωση {#tile-maps}

### Τριαξονικός χάρτης: 42 υαλώματα

Δύο τρίγωνα των 21 πλακιδίων, από τη διάταξη των Μειγμάτων με 6 σειρές: το πλακίδιο 1 στην κορυφή (άστριος), η κάτω σειρά από το ανθρακικό ασβέστιο (αριστερά) έως το πυριτικό (δεξιά). Το τρίγωνο II είναι το τρίγωνο I με 1 g κόκκινου οξειδίου του σιδήρου επιπλέον σε κάθε 100 g, που στο αναγωγικό ψήσιμο γέρνει προς το celadon (青磁). Ψημένα σε οξείδωση και σε αναγωγή, αυτά είναι 84 πλακίδια. Οι ποσότητες είναι γραμμάρια ανά 100 g.

Table: Τριαξονικός χάρτης: 福島長石, ανθρακικό ασβέστιο και πυριτικό, με 10 καολίνη σε κάθε πλακίδιο
Label: Τριαξονικός χάρτης

| Πλακίδιο (I) | Πλακίδιο (II) | 福島長石 | Ανθρακικό ασβέστιο | Πυριτικό | Καολίνης | I οξείδωση | I αναγωγή | II οξείδωση | II αναγωγή |
| ------------ | ------------- | -------: | -----------------: | -------: | -------: | ---------- | --------- | ----------- | ---------- |
| 1            | 22            |       90 |                  0 |        0 |       10 |            |           |             |            |
| 2            | 23            |       72 |                 18 |        0 |       10 |            |           |             |            |
| 3            | 24            |       72 |                  0 |       18 |       10 |            |           |             |            |
| 4            | 25            |       54 |                 36 |        0 |       10 |            |           |             |            |
| 5            | 26            |       54 |                 18 |       18 |       10 |            |           |             |            |
| 6            | 27            |       54 |                  0 |       36 |       10 |            |           |             |            |
| 7            | 28            |       36 |                 54 |        0 |       10 |            |           |             |            |
| 8            | 29            |       36 |                 36 |       18 |       10 |            |           |             |            |
| 9            | 30            |       36 |                 18 |       36 |       10 |            |           |             |            |
| 10           | 31            |       36 |                  0 |       54 |       10 |            |           |             |            |
| 11           | 32            |       18 |                 72 |        0 |       10 |            |           |             |            |
| 12           | 33            |       18 |                 54 |       18 |       10 |            |           |             |            |
| 13           | 34            |       18 |                 36 |       36 |       10 |            |           |             |            |
| 14           | 35            |       18 |                 18 |       54 |       10 |            |           |             |            |
| 15           | 36            |       18 |                  0 |       72 |       10 |            |           |             |            |
| 16           | 37            |        0 |                 90 |        0 |       10 |            |           |             |            |
| 17           | 38            |        0 |                 72 |       18 |       10 |            |           |             |            |
| 18           | 39            |        0 |                 54 |       36 |       10 |            |           |             |            |
| 19           | 40            |        0 |                 36 |       54 |       10 |            |           |             |            |
| 20           | 41            |        0 |                 18 |       72 |       10 |            |           |             |            |
| 21           | 42            |        0 |                  0 |       90 |       10 |            |           |             |            |

### Πλέγμα Seger: 24 υαλώματα

Όλα τα πλακίδια έχουν τα ίδια εύτηκτα, 0,2 KNaO και 0,8 CaO, από 福島長石 και ανθρακικό ασβέστιο. Η αλουμίνα αλλάζει κατά βήματα προς τα κάτω στο πλέγμα και το πυριτικό κατά μήκος του. Οι συνταγές υπολογίστηκαν με τη μέθοδο του μαθήματος 5. Ο μοριακός τύπος Seger του Glazecalc για καθεμία απέχει το πολύ 0,01 από την αλουμίνα της και 0,06 από το πυριτικό της. Σημειώστε κάθε πλακίδιο σε ένα διάγραμμα πυριτικού ως προς αλουμίνα και σχεδιάστε τις δικές σας περιοχές: ματ, γυαλιστερό, υποψημένο, τρέξιμο.

Table: Πλέγμα Seger: 0,2 KNaO, 0,8 CaO, ποσοστό κατά βάρος
Label: Πλέγμα Seger

| Πλακίδιο | Al₂O₃ | SiO₂ | 福島長石 | Ανθρακικό ασβέστιο | Καολίνης | Πυριτικό | Οξείδωση | Αναγωγή |
| -------- | ----: | ---: | -------: | -----------------: | -------: | -------: | -------- | ------- |
| 1        |  0,25 |  2,0 |     46,9 |               32,5 |      3,5 |     17,1 |          |         |
| 2        |  0,25 |  2,5 |     41,8 |               28,9 |      3,1 |     26,2 |          |         |
| 3        |  0,25 |  3,0 |     37,6 |               26,1 |      2,8 |     33,5 |          |         |
| 4        |  0,25 |  3,5 |     34,3 |               23,7 |      2,5 |     39,5 |          |         |
| 5        |  0,25 |  4,0 |     31,4 |               21,7 |      2,3 |     44,5 |          |         |
| 6        |  0,25 |  4,5 |     29,0 |               20,1 |      2,2 |     48,7 |          |         |
| 7        |  0,35 |  2,0 |     44,3 |               30,6 |     13,9 |     11,3 |          |         |
| 8        |  0,35 |  2,5 |     39,6 |               27,4 |     12,4 |     20,5 |          |         |
| 9        |  0,35 |  3,0 |     35,9 |               24,8 |     11,2 |     28,0 |          |         |
| 10       |  0,35 |  3,5 |     32,8 |               22,7 |     10,3 |     34,2 |          |         |
| 11       |  0,35 |  4,0 |     30,2 |               20,9 |      9,5 |     39,5 |          |         |
| 12       |  0,35 |  4,5 |     28,0 |               19,4 |      8,8 |     43,9 |          |         |
| 13       |  0,45 |  2,0 |     41,9 |               29,0 |     23,1 |      6,1 |          |         |
| 14       |  0,45 |  2,5 |     37,7 |               26,1 |     20,8 |     15,4 |          |         |
| 15       |  0,45 |  3,0 |     34,3 |               23,7 |     18,9 |     23,0 |          |         |
| 16       |  0,45 |  3,5 |     31,5 |               21,8 |     17,4 |     29,4 |          |         |
| 17       |  0,45 |  4,0 |     29,1 |               20,1 |     16,0 |     34,8 |          |         |
| 18       |  0,45 |  4,5 |     27,0 |               18,7 |     14,9 |     39,4 |          |         |
| 19       |  0,55 |  2,0 |     39,7 |               27,5 |     31,4 |      1,5 |          |         |
| 20       |  0,55 |  2,5 |     35,9 |               24,9 |     28,4 |     10,8 |          |         |
| 21       |  0,55 |  3,0 |     32,8 |               22,7 |     26,0 |     18,5 |          |         |
| 22       |  0,55 |  3,5 |     30,2 |               20,9 |     23,9 |     25,0 |          |         |
| 23       |  0,55 |  4,0 |     28,0 |               19,4 |     22,1 |     30,5 |          |         |
| 24       |  0,55 |  4,5 |     26,1 |               18,1 |     20,6 |     35,3 |          |         |

Τα Μείγματα του Glazecalc φτιάχνουν τρίγωνα και τετράγωνα με 3 έως 66 πλακίδια, όχι αυτό το πλέγμα. Ανοίξτε οποιοδήποτε πλακίδιο ως συνταγή στη [σελίδα Συνταγές](/recipe) και εκτυπώστε από εκεί τη λίστα ζύγισης.

## Πηγές {#sources}

- 吉田博和, 吉田彩美, 寺門秀人, [陶磁器釉薬技術研究会](https://www.itic.pref.ibaraki.jp/publication/doc/research/h27/vol44_26.pdf), 茨城県工業技術センター研究報告 第44号 (2015): τα έξι μαθήματα.
- 茨城県工業技術センター, [陶磁器釉薬技術研究会](https://www.itic.pref.ibaraki.jp/publication/doc/result/h27/H27_3-21.pdf), 平成27年 成果集: οι ημερομηνίες και τα θέματα των μαθημάτων.
- 茨城県産業技術イノベーションセンター, [陶磁器用釉薬に関する研修](https://www.itic.pref.ibaraki.jp/publication/doc/result/r1/R1_4-05.pdf), 令和元年 成果集: οι εργασίες της σειράς μαθημάτων που ακολούθησε, με 42, 90 και 78 υαλώματα σε οξείδωση και σε αναγωγή.
- 岡部弘文, [釉薬計算プログラムの開発](https://www.itic.pref.ibaraki.jp/publication/doc/research/h16/vol33-20.pdf), 茨城県工業技術センター研究報告 vol33 (2005): το δικό του πρόγραμμα υπολογισμού του κέντρου.
- Bilecik Şeyh Edebali University, [πληροφορίες του μαθήματος SCT305](https://ebs.bilecik.edu.tr/pdf/dersbilgigetir/333775): ο μοριακός τύπος Seger στις εβδομάδες 5, 6 και 8.
- 李堅萍, [國立臺北教育大學學報 19(2), 2006, pp. 51–68](https://jepr.ntue.edu.tw/var/file/63/1063/img/1141/19-2-18.pdf): υπολογισμός υαλωμάτων για εκπαιδευτικούς σχολείων στην Ταϊβάν.
- Glendale Community College, περίγραμμα του μαθήματος ART 195: ο μοριακός τύπος Seger στις εβδομάδες 5 έως 7 από τις 15.
- Ministerium für Bildung Rheinland-Pfalz, Lehrplan Fachschule Keramikgestaltung (2003), Lernmodul 6, Glasuren.
- 佐賀県陶磁器原料株式会社, 釉薬原料の化学分析表: η ανάλυση του 福島長石 στη βιβλιοθήκη του Glazecalc.
- IUPAC, πρότυπα ατομικά βάρη, όπως τα χρησιμοποιεί η χημεία του Glazecalc.
