Repository: AaronFilson/glazecalc

# Glazecalc

**Free glaze chemistry for potters.** Enter a glaze recipe and see its unity molecular formula
(UMF): the fluxes, alumina and silica it becomes in the kiln, and their ratio. Keep your recipes,
materials, colorants, firing logs and notes together in one private notebook.

**[glazecalcapp.com](https://glazecalcapp.com)**: try it without an account. A free, non-commercial project by
Aaron Filson, in 57 languages, and usable from AI assistants through its MCP server.
<table>
  <tr>

## At a glance

For anyone reading the code; the [highlights](#highlights) below give the details.

- **Stack:** Angular 22 (standalone components, signals, zoneless), TypeScript on Node 24 with Express

File: client/public/i18n/guides/teaching-glaze-calculation/hi.md
---
title: ग्लेज़ की गणना सिखाना
lead: किसी कक्षा या अध्ययन समूह के लिए 6 सत्र, सामग्री और ट्राइएक्सियल टाइलों से लेकर दोनों दिशाओं में हल किए गए सेगर सूत्र और ग्लेज़ के दोषों तक, हर सत्र में एक हल किया हुआ उदाहरण, Glazecalc में अपनाए जाने वाले चरण, प्रिंट करने के लिए एक वर्कशीट और जाँच के सवाल.
---

## इस पैक के बारे में {#about}

यह पैक उन सबके लिए है जो ग्लेज़ की गणना सिखाते हैं: कोई स्कूल, स्टूडियो की कक्षा, काम करते पॉटरों का अध्ययन समूह, या अकेले सीखता कोई पॉटर. इसमें छह सत्र हैं, और हर सत्र में उसके उद्देश्य, क्या तैयार करना है, असली सामग्री के साथ एक हल किया हुआ उदाहरण, Glazecalc में उसे कैसे करें, एक वर्कशीट और जाँच के सवाल हैं.

सत्रों का क्रम एक प्रकाशित अध्ययन समूह का अनुसरण करता है: जापान के इबाराकी प्रीफ़ेक्चरल इंडस्ट्रियल टेक्नोलॉजी सेंटर का Tōjiki yūyaku gijutsu kenkyūkai (陶磁器釉薬技術研究会, सिरेमिक ग्लेज़ अध्ययन समूह), जिसने 2015 में 12 युवा पॉटरों के लिए छह सत्र चलाए और उन्हें अपनी शोध रिपोर्ट में दर्ज किया. इसके बाद कासामा के सिरेमिक कला कॉलेज में हुए पाठ्यक्रम में टाइलों के तीन असाइनमेंट थे, 42, 90 और 78 ग्लेज़ के, हर एक ऑक्सीडेशन (ऑक्सीकरण){{en: oxidation}} और रिडक्शन (अपचयन){{en: reduction}} दोनों में पकाया गया. **Glazecalc का इस केंद्र या कॉलेज से कोई संबंध नहीं है.** हम उनकी प्रकाशित रूपरेखा का क्रम अपनाते हैं और उसका हवाला नीचे देते हैं; यहाँ का पाठ, उदाहरण और वर्कशीट हमारे अपने हैं. दूसरे देशों के पाठ्यक्रम भी लगभग इसी क्रम में यही चरण सिखाते हैं: तुर्की में Bilecik Şeyh Edebali University का SCT305, अमेरिका में Glendale Community College का ART 195, जर्मनी में सिरेमिक स्कूलों के लिए राइनलैंड-पैलेटिनेट का पाठ्यक्रम, और ताइवान में शिक्षकों के लिए 李堅萍 का 2006 का शोधपत्र.

Table: छह सत्र
Label: छह सत्र

| सत्र | विषय                                           | Glazecalc में                  |
| ---- | ---------------------------------------------- | ------------------------------ |
| 1    | सामग्री, वे क्या करती हैं, ट्राइएक्सियल टाइलें | सामग्री, ब्लेंड (ट्राइएक्सियल) |
| 2    | रसायन: तत्व, सूत्र, मोल                        | किसी सामग्री का पेज            |
| 3    | सेगर सूत्र पढ़ना, सिलिका–एल्युमिना चार्ट       | रेसिपी पेज, Stull चार्ट        |
| 4    | रेसिपी से सेगर सूत्र तक                        | सेगर सूत्र कैसे निकलता है      |
| 5    | सेगर सूत्र से रेसिपी तक                        | लक्ष्य के लिए हल करें          |
| 6    | क्ले बॉडी और ग्लेज़ के दोष                     | सीमाएँ, तुलना करें             |

### इस्तेमाल कैसे करें

- हर सत्र में लगभग 2 घंटे लगते हैं. सत्र 4 और 5 में कैलकुलेटर चाहिए, और हर जोड़ी के लिए Glazecalc वाला कंप्यूटर या फ़ोन.
- हल किए गए उदाहरणों में जापान में बिकने वाली सामग्री और Glazecalc की मानक लाइब्रेरी के आँकड़े इस्तेमाल हुए हैं: फ़ुकुशिमा फ़ेल्डस्पार (Fukushima chōseki, 福島長石), व्हाइटिंग{{en: whiting}} (कैल्शियम कार्बोनेट; sekkaiseki, 石灰石), एक काओलिन (चाइना क्ले) और सिलिका (keiseki, 珪石). अगर आपके पास अपने सप्लायर का विश्लेषण है तो उसे [सामग्री पेज](/material) पर जोड़ें: संख्याएँ बदल जाएँगी, पर तरीका नहीं.
- फ़ायरिंग SK 8 की है, नाममात्र {{2282 °F; 1250 °C}}. उस कोन (शंकु){{en: cone}} तक पकाएँ जिस तक आपकी कक्षा पकाती है; [SK कोन तक फ़ायरिंग](/guides/firing#sk-cones) SK नंबर समझाती है.
- वर्कशीट या टाइल का नक्शा प्रिंट करने के लिए इस पेज को ब्राउज़र से प्रिंट करें. रेसिपी, ब्लेंड और नोट सहेजने के लिए मुफ़्त खाता चाहिए.

> [!WARNING]
> सत्र 1, 3 और 6 प्रयोगशाला के काम हैं: सूखी सामग्री तौलना और फ़ायरिंग. किसी के भी सामग्री तौलने से पहले [सबसे अहम आदतें](/guides/safe-mixing#habits) पढ़ें. ग्लेज़ की सूखी धूल मुख्य खतरा है.

## सत्र 1: सामग्री और ट्राइएक्सियल टाइलें {#materials}

> [!WARNING]
> सूखी सामग्री धीरे से तौलें, सफ़ाई गीली करें, और जब तक पाउडर सूखे हैं, ठीक से फ़िट होने वाला रेस्पिरेटर मास्क पहनें. पहले [मुख्य खतरा: धूल](/guides/safe-mixing#the-main-hazard) और [रेस्पिरेटर](/guides/safe-mixing#respirators) पढ़ें.

### उद्देश्य

- ग्लेज़ के तीन काम बताएँ: ग्लास फ़ॉर्मर (काँच बनाने वाले ऑक्साइड){{en: glass former}}, फ़्लक्स (गालक){{en: flux}} और ग्लेज़ का स्टेबलाइज़र (स्थिरक){{en: stabilizer}}.
- 4 आम सामग्री को इस आधार पर छाँटें कि वे कौन-से ऑक्साइड देती हैं.
- ट्राइएक्सियल ब्लेंड तैयार करें, और उसकी टाइलों को नक्शे की तरह पढ़ें.

### तैयारी

- फ़ुकुशिमा फ़ेल्डस्पार, व्हाइटिंग, एक काओलिन (चाइना क्ले) और सिलिका का एक-एक बैग, या जो सामग्री आपकी कक्षा में है.
- नीचे का [ट्राइएक्सियल टाइल नक्शा](#tile-maps), प्रिंट किया हुआ, और हर त्रिकोण के लिए हर विद्यार्थी के 21 टेस्ट टाइल.
- पहले के किसी ट्राइएक्सियल की पकी हुई टाइलें, अगर आपके पास हों, घुमाकर दिखाने के लिए.

### हल किया हुआ उदाहरण

Glazecalc की लाइब्रेरी से हर सामग्री का विश्लेषण बताता है कि पकने के बाद वह कौन-से ऑक्साइड छोड़ती है. ज्वलन-हानि (LOI){{en: loss on ignition}} वह हिस्सा है जो जलकर उड़ जाता है.

Table: चार सामग्रियाँ और वे क्या देती हैं (भार प्रतिशत, लाइब्रेरी से)
Label: चार सामग्रियाँ

| सामग्री                          | SiO₂ | Al₂O₃ |   K₂O | Na₂O |   CaO |   LOI | इसका काम                                 |
| -------------------------------- | ---: | ----: | ----: | ---: | ----: | ----: | ---------------------------------------- |
| फ़ुकुशिमा फ़ेल्डस्पार (福島長石) | 65.4 | 19.53 | 10.76 | 3.77 |  0.49 |  0.18 | फ़्लक्स, अपने एल्युमिना और सिलिका के साथ |
| व्हाइटिंग (石灰石)               |    – |     – |     – |    – | 56.03 | 43.97 | फ़्लक्स (कैल्शियम)                       |
| EPK Kaolin                       | 45.7 |  37.4 |  0.33 | 0.06 |  0.18 |  13.9 | स्टेबलाइज़र: मुख्य एल्युमिना             |
| सिलिका (珪石)                    |  100 |     – |     – |    – |     – |     – | ग्लास फ़ॉर्मर                            |

SK 8 पर अकेला फ़ेल्डस्पार पिघलकर एक गाढ़ा, कम बहने वाला काँच बनता है; अकेली व्हाइटिंग नहीं पिघलती; अकेली सिलिका नहीं पिघलती. मिलाने पर वे इनमें से किसी भी एक से कहीं बेहतर पिघलती हैं. ट्राइएक्सियल ब्लेंड दिखाता है कि कहाँ: नीचे का टाइल नक्शा तीनों को ~20% के चरणों (90 में से 18) में बदलता है, हर टाइल में 10% काओलिन के साथ.

::shops

### Glazecalc में

1. [सामग्री पेज](/material) पर हर सामग्री खोलें, या उसका सार्वजनिक पेज, जैसे [Fukushima Feldspar](/materials/fukushima-feldspar). ध्यान दें कि वह कौन-से ऑक्साइड देती है.
2. तीन रेसिपियाँ बनाएँ: फ़ुकुशिमा फ़ेल्डस्पार 90 और काओलिन 10, व्हाइटिंग 90 और काओलिन 10, और सिलिका 90 और काओलिन 10. [टेस्ट टाइल के लिए ब्लेंड](/blends) पर **ट्राइएक्सियल (3 रेसिपी)** और 6 पंक्तियाँ चुनें: 21 टाइलें, जो नीचे के नक्शे जितनी हैं.
3. हर टाइल के लिए बैच चुनें और तौलने की सूची **प्रिंट करें**. फ़ायरिंग के बाद, जो टाइलें आपको पसंद आएँ, उन्हें टाइलों की ड्रॉइंग से रेसिपी के रूप में सहेजें.

### वर्कशीट

Table: वर्कशीट 1: हर सामग्री क्या देती है
Label: वर्कशीट 1

| सामग्री               | वह कौन-से ऑक्साइड देती है | ग्लास फ़ॉर्मर, फ़्लक्स या स्टेबलाइज़र? | LOI (%) |
| --------------------- | ------------------------- | -------------------------------------- | ------- |
| फ़ुकुशिमा फ़ेल्डस्पार |                           |                                        |         |
| व्हाइटिंग             |                           |                                        |         |
| काओलिन                |                           |                                        |         |
| सिलिका                |                           |                                        |         |

### जाँच के सवाल

- कौन-सी सामग्री ज़्यादातर एल्युमिना देती है, और ग्लेज़ को उसकी ज़रूरत क्यों है?
- त्रिकोण का व्हाइटिंग वाला कोना अपने आप क्यों नहीं पिघलता?
- त्रिकोण में आपकी टाइलें कहाँ सबसे अच्छी पिघलीं, और वह कौन-से कोने के सबसे पास था?

## सत्र 2: ज़रूरी रसायन {#chemistry}

### उद्देश्य

- रासायनिक सूत्र पढ़ें: SiO₂, CaO, Al₂O₃, CaCO₃.
- परमाणु भार से मोलर द्रव्यमान निकालें.
- ग्राम को मोल में बदलें, और मोल को वापस ग्राम में.

### तैयारी

- हर विद्यार्थी के लिए एक आवर्त सारणी, और कैलकुलेटर.
- नीचे की तालिका के परमाणु भार (IUPAC के मानक मान, जैसे Glazecalc इस्तेमाल करता है).

### हल किया हुआ उदाहरण

Table: यहाँ इस्तेमाल हुए परमाणु भार (g/mol)
Label: परमाणु भार

| तत्व        | प्रतीक | परमाणु भार |
| ----------- | ------ | ---------: |
| ऑक्सीजन     | O      |     15.999 |
| कार्बन      | C      |     12.011 |
| सोडियम      | Na     |      22.99 |
| एल्युमिनियम | Al     |     26.982 |
| सिलिकॉन     | Si     |     28.085 |
| पोटैशियम    | K      |     39.098 |
| कैल्शियम    | Ca     |     40.078 |

सूत्र परमाणुओं को गिनता है. SiO₂ का मतलब एक सिलिकॉन और दो ऑक्सीजन, इसलिए उसका एक मोल 28.085 + 2 × 15.999 = 60.083 g का होता है. Al₂O₃ है 2 × 26.982 + 3 × 15.999 = 101.961 g. CaO 56.077 g का है, और व्हाइटिंग, CaCO₃, 100.086 g की है; Glazecalc की लाइब्रेरी इसे 100.08 पर पूर्णांकित करती है.

एक **मोल** एक गिनती है, जैसे दर्जन: अणुओं की उतनी ही संख्या, चाहे वे कुछ भी हों. मोल = ग्राम ÷ मोलर द्रव्यमान:

- 25 g सिलिका 25 ÷ 60.083 = 0.416 mol SiO₂ है.
- 20 g व्हाइटिंग 20 ÷ 100.08 = 0.200 mol है. किल्न (भट्ठी) में वह अपनी कार्बन डाइऑक्साइड (CO₂, 44.009 g/mol) खो देती है और 0.200 mol CaO छोड़ती है, जिसका वज़न 0.200 × 56.077 = 11.2 g होता है. वही हानि उसकी LOI है: 43.97%.

### Glazecalc में

1. [व्हाइटिंग](/materials/whiting) और [सिलिका](/materials/silica) खोलें: हर पेज सूत्र और उसके भार बताता है.
2. किसी एक मोलर द्रव्यमान को हाथ से निकालकर पेज से मिलाएँ.

### वर्कशीट

Table: वर्कशीट 2: मोलर द्रव्यमान और मोल
Label: वर्कशीट 2

| ऑक्साइड या सामग्री | सूत्र | मोलर द्रव्यमान (g/mol) | ग्राम | मोल |
| ------------------ | ----- | ---------------------- | ----- | --- |
| सिलिका             | SiO₂  |                        | 30    |     |
| एल्युमिना          | Al₂O₃ |                        | 10    |     |
| कैल्शियम ऑक्साइड   | CaO   |                        | 5     |     |
| व्हाइटिंग          | CaCO₃ |                        | 15    |     |

### जाँच के सवाल

- SiO₂ के एक मोल का वज़न कितने ग्राम होता है, और यह कैसे निकाला जाता है?
- 20 g व्हाइटिंग पके हुए ग्लेज़ में 20 g से कम क्यों बचती है?
- हम ऑक्साइडों की तुलना ग्राम से नहीं, मोल से क्यों करते हैं?

## सत्र 3: सेगर सूत्र पढ़ना {#reading-the-formula}

> [!WARNING]
> ग्लेज़ में रंग लाने का मतलब कलरेंट तौलना है, जिनमें से कुछ को बेस सामग्री से ज़्यादा सावधानी चाहिए. पहले [जिन सामग्रियों में सबसे ज़्यादा सावधानी चाहिए](/guides/safe-mixing#materials) पढ़ें.

### उद्देश्य

- सेगर सूत्र (UMF){{en: unity formula}} के तीन कॉलम पढ़ें (जापानी में zēgeru-shiki, ゼーゲル式): फ़्लक्स (गालक), स्टेबलाइज़र (स्थिरक), ग्लास फ़ॉर्मर.
- सिलिका–एल्युमिना चार्ट पर कोई ग्लेज़ ढूँढ़ें, और जानें कि चार्ट क्या बता सकता है और क्या नहीं.
- एक बने-बनाए ग्लेज़ में चरणों में रंग लाएँ, और उसे दर्ज करें.

### तैयारी

- नीचे का सेगर सूत्र, बड़ा करके लिखा हुआ.
- एक बना-बनाया पारदर्शी ग्लेज़, और रेड आयरन ऑक्साइड जैसा कोई कलरेंट (रंजक){{en: colorant}} (bengara, 弁柄).

### हल किया हुआ उदाहरण

सत्र 4 के ग्लेज़, फ़ुकुशिमा फ़ेल्डस्पार 45, व्हाइटिंग 20, काओलिन 10 और सिलिका 25, का सेगर सूत्र यह है (Glazecalc के आँकड़े, पूर्णांकित):

Table: तीन कॉलमों में एक सेगर सूत्र
Label: एक सेगर सूत्र

| फ़्लक्स (RO, R₂O) | स्टेबलाइज़र (R₂O₃) | ग्लास फ़ॉर्मर (RO₂) |
| ----------------- | ------------------ | ------------------- |
| K₂O 0.18          | Al₂O₃ 0.43         | SiO₂ 3.45           |
| Na₂O 0.10         |                    |                     |
| CaO 0.72          |                    |                     |

- फ़्लक्स का योग 1 है: यह सूत्र का नियम है. फ़्लक्स के हर मोल पर, बाकी हर संख्या मोल में है.
- सिलिका और एल्युमिना का अनुपात 3.45 ÷ 0.43 है, लगभग 8: एक आम चमकदार ग्लेज़.
- कैल्शियम फ़्लक्स का ज़्यादातर हिस्सा है, जैसे जापान के ज़्यादातर चूने वाले ग्लेज़ (sekkai-yū, 石灰釉) में.

सिलिका को आड़ी दिशा में और एल्युमिना को ऊपर की ओर रखने वाला चार्ट हर ग्लेज़ को एक बिंदु के रूप में दिखाता है. सेगर के परीक्षण और 1912 का Stull का चार्ट इसी तरह के हैं, और 釉性状図 किसी कक्षा की अपनी पकी टाइलों को उस पर उतारता है. Glazecalc का रेसिपी पेज Stull चार्ट खींचता है, और यह ग्लेज़ उसके चमकदार क्षेत्र में बैठता है. Stull के क्षेत्र उनके अपने फ़्लक्स और फ़ायरिंग से आए हैं: एक मार्गदर्शक संकेत, भविष्यवाणी नहीं. नीचे का [टाइल ग्रिड](#tile-maps) किसी कक्षा को अपनी फ़ायरिंग पर अपना चार्ट खींचने देता है.

::stull-chart

किसी बने-बनाए ग्लेज़ को रंगने के लिए, जिसकी रेसिपी आपको नहीं पता, Glazecalc उसका सूत्र नहीं निकाल सकता. इसके बजाय कलरेंट को 100 के ऊपर जोड़ें: सूखे ग्लेज़ के 100 g में 1, 2 और 3 g आयरन ऑक्साइड, एक-एक टाइल, ऑक्सीडेशन और रिडक्शन दोनों में पकाई हुई.

### Glazecalc में

1. [रेसिपी पेज](/recipe) पर ऊपर की रेसिपी दर्ज करें और उसका **सेगर सूत्र** और **Stull चार्ट** पढ़ें.
2. सिलिका को 25 से 35 करें, और बिंदु को दाईं ओर जाते देखें.
3. जिस बेस की रेसिपी आपके पास है, उसमें कलरेंट को अतिरिक्त सामग्री बनाएँ और उसे चरणों में बढ़ाने के लिए [टेस्ट टाइल के लिए ब्लेंड](/blends) पर लाइन ब्लेंड{{en: line blend}} इस्तेमाल करें.

### वर्कशीट

Table: वर्कशीट 3: बने-बनाए ग्लेज़ में एक कलरेंट
Label: वर्कशीट 3

| टाइल | कलरेंट (g प्रति 100 g) | ऑक्सीडेशन: कैसी दिखती है | रिडक्शन: कैसी दिखती है |
| ---- | ---------------------- | ------------------------ | ---------------------- |
| 1    | 0                      |                          |                        |
| 2    | 1                      |                          |                        |
| 3    | 2                      |                          |                        |
| 4    | 3                      |                          |                        |

### जाँच के सवाल

- सेगर सूत्र में कौन-सा कॉलम जुड़कर 1 होता है?
- इस ग्लेज़ का सिलिका और एल्युमिना का अनुपात क्या है, और वह क्या सुझाता है?
- चार्ट के चमकदार क्षेत्र का कोई बिंदु आपके किल्न में फिर भी मैट टाइल क्यों दे सकता है?

## सत्र 4: रेसिपी से सेगर सूत्र तक {#recipe-to-formula}

### उद्देश्य

- हाथ से किसी रेसिपी से सेगर सूत्र (UMF) निकालें.
- उसे Glazecalc के अपने हिसाब से मिलाएँ.

### तैयारी

- वर्कशीट 4, सत्र 1 के चार विश्लेषण, और कैलकुलेटर.

### हल किया हुआ उदाहरण

रेसिपी: फ़ुकुशिमा फ़ेल्डस्पार 45, व्हाइटिंग 20, EPK काओलिन (चाइना क्ले) 10, सिलिका 25. हर मात्रा को ग्राम मानें. हर सामग्री के लिए, ग्राम × ऑक्साइड का प्रतिशत ÷ 100 ÷ उसका मोलर द्रव्यमान उसके मोल देता है. तालिका में मुख्य ऑक्साइड हैं; Glazecalc अल्प मात्रा वाले ऑक्साइड भी गिनता है (काओलिन का आयरन और टाइटेनियम, फ़ेल्डस्पार का मैग्नीशियम).

Table: बैच (100 g) में हर ऑक्साइड के मोल
Label: बैच में मोल

| सामग्री               | ग्राम |    K₂O |   Na₂O |    CaO |  Al₂O₃ |   SiO₂ |
| --------------------- | ----: | -----: | -----: | -----: | -----: | -----: |
| फ़ुकुशिमा फ़ेल्डस्पार |    45 | 0.0514 | 0.0274 | 0.0039 | 0.0862 | 0.4898 |
| व्हाइटिंग             |    20 |      – |      – | 0.1998 |      – |      – |
| काओलिन                |    10 | 0.0004 | 0.0001 | 0.0003 | 0.0367 | 0.0761 |
| सिलिका                |    25 |      – |      – |      – |      – | 0.4161 |
| कुल                   |   100 | 0.0518 | 0.0275 | 0.2041 | 0.1229 | 0.9820 |

फ़्लक्स का योग 0.0518 + 0.0275 + 0.2041 + 0.0014 (मैग्नीशिया) = 0.2847 mol है. हर कुल को इससे भाग दें:

- K₂O 0.0518 ÷ 0.2847 = 0.18; Na₂O 0.10; CaO 0.72.
- Al₂O₃ 0.1229 ÷ 0.2847 = 0.43.
- SiO₂ 0.9820 ÷ 0.2847 = 3.45.

यही सत्र 3 का सूत्र है.

### Glazecalc में

1. [रेसिपी पेज](/recipe) पर रेसिपी दर्ज करें.
2. **सेगर सूत्र कैसे निकलता है** खोलें. वह यही चरण इस रेसिपी की संख्याओं के साथ दिखाता है: ग्राम, हर सामग्री में हर ऑक्साइड के मोल, कुल, और फ़्लक्स से भाग.
3. हर पंक्ति को अपनी वर्कशीट से मिलाएँ. फिर कोई एक मात्रा बदलें और सिर्फ़ वही कॉलम निकालें जो उससे बदलता है.

### वर्कशीट

Table: वर्कशीट 4: रेसिपी से सेगर सूत्र
Label: वर्कशीट 4

| सामग्री   | ग्राम | K₂O | Na₂O | CaO | Al₂O₃ | SiO₂ |
| --------- | ----- | --- | ---- | --- | ----- | ---- |
|           |       |     |      |     |       |      |
|           |       |     |      |     |       |      |
|           |       |     |      |     |       |      |
|           |       |     |      |     |       |      |
| कुल       |       |     |      |     |       |      |
| ÷ फ़्लक्स |       |     |      |     |       |      |

### जाँच के सवाल

- बैच का कोई भी साइज़ एक ही सेगर सूत्र क्यों देता है?
- काओलिन कौन-से ऑक्साइड देता है, और उनमें से यहाँ कौन-सा सबसे ज़्यादा मायने रखता है?
- व्हाइटिंग की LOI सूत्र में क्यों नहीं गिनी जाती?

## सत्र 5: सेगर सूत्र से रेसिपी तक {#formula-to-recipe}

### उद्देश्य

- लक्ष्य सूत्र के लिए सामग्री चुनें, और हर एक की कितनी मात्रा चाहिए, यह निकालें.
- ‘लक्ष्य के लिए हल करें’ सुविधा इस्तेमाल करें, और बताएँ कि वह कितना पास आती है.

### तैयारी

- नीचे का लक्ष्य, वर्कशीट 5, और कैलकुलेटर; खाते के साथ Glazecalc.

### हल किया हुआ उदाहरण

लक्ष्य: 0.2 K₂O, 0.1 Na₂O, 0.7 CaO, 0.4 Al₂O₃ और 4.0 SiO₂. सामग्री इसी क्रम में लें, हर एक उस ऑक्साइड के लिए जो सिर्फ़ वही दे सकती है:

1. **पोटाश और सोडा के लिए फ़ेल्डस्पार.** फ़ुकुशिमा फ़ेल्डस्पार की एक इकाई (536.8 g, वह वज़न जिसमें फ़्लक्स का एक मोल हो) 0.94 mol K₂O और Na₂O देती है. लक्ष्य को 0.3 चाहिए, इसलिए 0.3 ÷ 0.94 = 0.319 इकाई: 171.4 g. वह 0.015 CaO, 0.328 Al₂O₃ और 1.865 SiO₂ भी देती है.
2. **बाकी कैल्शियम के लिए व्हाइटिंग.** 0.7 − 0.015 = 0.685 mol × 100.08 = 68.6 g.
3. **बाकी एल्युमिना के लिए काओलिन.** 0.4 − 0.328 = 0.072 mol. EPK काओलिन के 272.6 g में Al₂O₃ का एक मोल होता है, इसलिए 19.6 g, जो 0.149 SiO₂ भी देता है.
4. **बाकी के लिए सिलिका.** 4.0 − 1.865 − 0.149 = 1.986 mol × 60.083 = 119.3 g.

बैच 379.0 g का है. प्रतिशत में: फ़ुकुशिमा फ़ेल्डस्पार 45.2, व्हाइटिंग 18.1, काओलिन 5.2, सिलिका 31.5. पोटाश और सोडा का अनुपात फ़ेल्डस्पार तय करता है, इसलिए रेसिपी 0.195 K₂O और 0.104 Na₂O देती है: लक्ष्य के पास, ठीक लक्ष्य पर नहीं.

### Glazecalc में

1. [लक्ष्य के लिए हल करें](/solve) खोलें, **सेगर सूत्र** वाला विकल्प चुनें, और लक्ष्य टाइप करें.
2. **सामग्री** के नीचे उसे फ़ुकुशिमा फ़ेल्डस्पार, व्हाइटिंग, EPK काओलिन और सिलिका दें, और **हल करें** चुनें.
3. वह फ़ुकुशिमा फ़ेल्डस्पार 44.9, व्हाइटिंग 18.2, काओलिन 5.6 और सिलिका 31.3 देता है, और एक तालिका कि हर ऑक्साइड कितना पास आता है. इसे अपने हाथ के हिसाब से मिलाएँ: सॉल्वर हर अल्प मात्रा गिनता है, और चारों सामग्री जो सबसे अच्छा मेल होने दें, वह ढूँढ़ता है.
4. **नई रेसिपी के रूप में खोलें**, और उसे रेसिपी पेज पर जाँचें.

### वर्कशीट

Table: वर्कशीट 5: लक्ष्य से रेसिपी
Label: वर्कशीट 5

| चरण | सामग्री | किस ऑक्साइड के लिए | ज़रूरी मोल | ग्राम | और क्या देती है |
| --- | ------- | ------------------ | ---------- | ----- | --------------- |
| 1   |         |                    |            |       |                 |
| 2   |         |                    |            |       |                 |
| 3   |         |                    |            |       |                 |
| 4   |         |                    |            |       |                 |

### जाँच के सवाल

- फ़ेल्डस्पार का हिसाब पहले क्यों लगाया जाता है?
- ये चारों सामग्री ठीक 0.2 K₂O और 0.1 Na₂O क्यों नहीं दे सकतीं?
- मैग्नीशिया लाने के लिए आप सामग्री में क्या जोड़ेंगे?

## सत्र 6: क्ले बॉडी और ग्लेज़ के दोष {#body-and-defects}

> [!WARNING]
> पका हुआ ग्लेज़ खाने और पीने की चीज़ों में धातुएँ छोड़ सकता है, और ऐसा करते हुए भी वह बेदाग दिख सकता है. जिन ग्लेज़ में बेरियम ज़्यादा हो या कॉपर हो, और सीसे वाला कोई भी ग्लेज़, लीच कर सकते हैं. पके हुए बर्तन की सिर्फ़ प्रयोगशाला में की गई लीचिंग जाँच (धातु-रिसाव की जाँच) बताती है कि वह क्या छोड़ता है; कोई गणना नहीं बता सकती. [भोजन की सुरक्षा](/guides/glazing-basics#food-safety) और [जिन सामग्रियों में सबसे ज़्यादा सावधानी चाहिए](/guides/safe-mixing#materials) पढ़ें.

### उद्देश्य

- किसी क्ले बॉडी की सिकुड़न और पानी का अवशोषण (सोखना) नापें.
- आम दोषों, उनके सामान्य कारणों और पहले उपाय के नाम बताएँ.
- जानें कि कौन-से दोष बर्तन को असुरक्षित बनाते हैं.

### तैयारी

- अपनी क्ले बॉडी की टेस्ट बार, गीले रहते हुए 100 mm की दूरी पर निशान लगाई हुई, पकी हुई और कच्ची.
- दोष वाली टाइलें, अगर आपके पास हों: क्रेज़िंग, क्रॉलिंग, पिनहोल, ग्लेज़ का बहना.

### हल किया हुआ उदाहरण

- **सिकुड़न**: (निशान की लंबाई − पकने के बाद की लंबाई) ÷ निशान की लंबाई × 100. 100 mm की दूरी पर लगे निशान पकने के बाद 88 mm नापें तो: 12% सिकुड़न.
- **पानी का अवशोषण**: (भिगोने के बाद का वज़न − सूखा वज़न) ÷ सूखा वज़न × 100. 50.0 g की पकी हुई बार का भिगोने के बाद वज़न 50.6 g हो तो: 1.2%.

Table: दोष, कारण और सेगर सूत्र में पहला उपाय
Label: दोष

| दोष            | सामान्य कारण                            | आज़माने के लिए पहला उपाय                              |
| -------------- | --------------------------------------- | ----------------------------------------------------- |
| क्रेज़िंग      | ग्लेज़ बॉडी से ज़्यादा सिकुड़ता है      | K₂O और Na₂O कम; कैल्शियम, मैग्नीशिया या बोरॉन ज़्यादा |
| शिवरिंग        | ग्लेज़ बॉडी से बहुत कम सिकुड़ता है      | K₂O और Na₂O ज़्यादा                                   |
| ग्लेज़ का बहना | एल्युमिना बहुत कम, या परत बहुत मोटी     | एल्युमिना ज़्यादा; पतली परत                           |
| क्रॉलिंग       | धूल भरा बिस्क, या मोटी परत जो चटक गई    | बिस्क साफ़ करें; पतली परत                             |
| पिनहोल         | ऐसी गैस जिसके छेद ग्लेज़ ने भर नहीं दिए | फ़ायरिंग के पीक तापमान पर होल्ड; पतली परत             |

[ग्लेज़ फ़िट और दोष](/guides/glazing-basics#fit-and-defects) हर एक को समझाता है, क्रेज़िंग के लिए बर्फ़ के पानी वाली जाँच के साथ. क्रेज़िंग या शिवरिंग वाले बर्तन खाने या पीने के लिए इस्तेमाल न करें.

::food-limits

### Glazecalc में

1. [रेसिपी पेज](/recipe) पर अपने किसी ग्लेज़ के लिए **सीमाएँ** पैनल और उसका गणना से निकला प्रसार पढ़ें.
2. रेसिपी की कॉपी बनाएँ, कुछ फ़ेल्डस्पार की जगह व्हाइटिंग रखें, और दोनों की तुलना करें: प्रसार किस दिशा में गया?

### वर्कशीट

Table: वर्कशीट 6: क्ले बॉडी
Label: वर्कशीट 6

| बार | निशान की लंबाई (mm) | पकने के बाद की लंबाई (mm) | सिकुड़न (%) | सूखा वज़न (g) | भीगा वज़न (g) | अवशोषण (%) |
| --- | ------------------- | ------------------------- | ----------- | ------------- | ------------- | ---------- |
| 1   | 100                 |                           |             |               |               |            |
| 2   | 100                 |                           |             |               |               |            |

### जाँच के सवाल

- कौन-सा दोष ऐसे ग्लेज़ से आता है जो अपनी बॉडी से ज़्यादा सिकुड़ता है, और पहला उपाय क्या है?
- यह क्यों ज़रूरी है कि शिवरिंग वाले बर्तन खाने के लिए कभी इस्तेमाल न किए जाएँ?
- क्या कोई गणना बता सकती है कि ग्लेज़ भोजन के लिए सुरक्षित है? क्या बता सकता है?

## प्रिंट करने के लिए टाइल नक्शे {#tile-maps}

### ट्राइएक्सियल नक्शा: 42 ग्लेज़

21 टाइलों के दो त्रिकोण, ब्लेंड के लेआउट से, 6 पंक्तियों के साथ: टाइल 1 सबसे ऊपर (फ़ेल्डस्पार), नीचे की पंक्ति बाईं ओर व्हाइटिंग से दाईं ओर सिलिका तक. त्रिकोण II वही त्रिकोण I है, हर 100 g के ऊपर 1 g रेड आयरन ऑक्साइड के साथ, जो रिडक्शन में सेलाडॉन (seiji, 青磁) की ओर झुकता है. ऑक्सीडेशन और रिडक्शन में पकाने पर यह 84 टाइलें होती हैं. मात्राएँ हर 100 g पर ग्राम हैं.

Table: ट्राइएक्सियल नक्शा: फ़ुकुशिमा फ़ेल्डस्पार, व्हाइटिंग और सिलिका, हर टाइल में 10 काओलिन के साथ
Label: ट्राइएक्सियल नक्शा

| टाइल (I) | टाइल (II) | फ़ुकुशिमा फ़ेल्डस्पार | व्हाइटिंग | सिलिका | काओलिन | I ऑक्सी | I रिड | II ऑक्सी | II रिड |
| -------- | --------- | --------------------: | --------: | -----: | -----: | ------- | ----- | -------- | ------ |
| 1        | 22        |                    90 |         0 |      0 |     10 |         |       |          |        |
| 2        | 23        |                    72 |        18 |      0 |     10 |         |       |          |        |
| 3        | 24        |                    72 |         0 |     18 |     10 |         |       |          |        |
| 4        | 25        |                    54 |        36 |      0 |     10 |         |       |          |        |
| 5        | 26        |                    54 |        18 |     18 |     10 |         |       |          |        |
| 6        | 27        |                    54 |         0 |     36 |     10 |         |       |          |        |
| 7        | 28        |                    36 |        54 |      0 |     10 |         |       |          |        |
| 8        | 29        |                    36 |        36 |     18 |     10 |         |       |          |        |
| 9        | 30        |                    36 |        18 |     36 |     10 |         |       |          |        |
| 10       | 31        |                    36 |         0 |     54 |     10 |         |       |          |        |
| 11       | 32        |                    18 |        72 |      0 |     10 |         |       |          |        |
| 12       | 33        |                    18 |        54 |     18 |     10 |         |       |          |        |
| 13       | 34        |                    18 |        36 |     36 |     10 |         |       |          |        |
| 14       | 35        |                    18 |        18 |     54 |     10 |         |       |          |        |
| 15       | 36        |                    18 |         0 |     72 |     10 |         |       |          |        |
| 16       | 37        |                     0 |        90 |      0 |     10 |         |       |          |        |
| 17       | 38        |                     0 |        72 |     18 |     10 |         |       |          |        |
| 18       | 39        |                     0 |        54 |     36 |     10 |         |       |          |        |
| 19       | 40        |                     0 |        36 |     54 |     10 |         |       |          |        |
| 20       | 41        |                     0 |        18 |     72 |     10 |         |       |          |        |
| 21       | 42        |                     0 |         0 |     90 |     10 |         |       |          |        |

### सेगर ग्रिड: 24 ग्लेज़

हर टाइल में फ़्लक्स वही हैं, 0.2 KNaO और 0.8 CaO, फ़ुकुशिमा फ़ेल्डस्पार और व्हाइटिंग से. एल्युमिना ग्रिड में नीचे की ओर चरणों में बदलती है और सिलिका आड़ी दिशा में. रेसिपियाँ सत्र 5 के तरीके से निकाली गईं; हर एक का Glazecalc का सेगर सूत्र उसके एल्युमिना से 0.01 और सिलिका से 0.06 के भीतर रहता है. हर टाइल को सिलिका बनाम एल्युमिना के चार्ट पर चिह्नित करें, और अपने क्षेत्र खींचें: मैट, चमकदार, कम पका, बहने वाला.

Table: सेगर ग्रिड: 0.2 KNaO, 0.8 CaO, भार प्रतिशत
Label: सेगर ग्रिड

| टाइल | Al₂O₃ | SiO₂ | फ़ुकुशिमा फ़ेल्डस्पार | व्हाइटिंग | काओलिन | सिलिका | ऑक्सीडेशन | रिडक्शन |
| ---- | ----: | ---: | --------------------: | --------: | -----: | -----: | --------- | ------- |
| 1    |  0.25 |  2.0 |                  46.9 |      32.5 |    3.5 |   17.1 |           |         |
| 2    |  0.25 |  2.5 |                  41.8 |      28.9 |    3.1 |   26.2 |           |         |
| 3    |  0.25 |  3.0 |                  37.6 |      26.1 |    2.8 |   33.5 |           |         |
| 4    |  0.25 |  3.5 |                  34.3 |      23.7 |    2.5 |   39.5 |           |         |
| 5    |  0.25 |  4.0 |                  31.4 |      21.7 |    2.3 |   44.5 |           |         |
| 6    |  0.25 |  4.5 |                  29.0 |      20.1 |    2.2 |   48.7 |           |         |
| 7    |  0.35 |  2.0 |                  44.3 |      30.6 |   13.9 |   11.3 |           |         |
| 8    |  0.35 |  2.5 |                  39.6 |      27.4 |   12.4 |   20.5 |           |         |
| 9    |  0.35 |  3.0 |                  35.9 |      24.8 |   11.2 |   28.0 |           |         |
| 10   |  0.35 |  3.5 |                  32.8 |      22.7 |   10.3 |   34.2 |           |         |
| 11   |  0.35 |  4.0 |                  30.2 |      20.9 |    9.5 |   39.5 |           |         |
| 12   |  0.35 |  4.5 |                  28.0 |      19.4 |    8.8 |   43.9 |           |         |
| 13   |  0.45 |  2.0 |                  41.9 |      29.0 |   23.1 |    6.1 |           |         |
| 14   |  0.45 |  2.5 |                  37.7 |      26.1 |   20.8 |   15.4 |           |         |
| 15   |  0.45 |  3.0 |                  34.3 |      23.7 |   18.9 |   23.0 |           |         |
| 16   |  0.45 |  3.5 |                  31.5 |      21.8 |   17.4 |   29.4 |           |         |
| 17   |  0.45 |  4.0 |                  29.1 |      20.1 |   16.0 |   34.8 |           |         |
| 18   |  0.45 |  4.5 |                  27.0 |      18.7 |   14.9 |   39.4 |           |         |
| 19   |  0.55 |  2.0 |                  39.7 |      27.5 |   31.4 |    1.5 |           |         |
| 20   |  0.55 |  2.5 |                  35.9 |      24.9 |   28.4 |   10.8 |           |         |
| 21   |  0.55 |  3.0 |                  32.8 |      22.7 |   26.0 |   18.5 |           |         |
| 22   |  0.55 |  3.5 |                  30.2 |      20.9 |   23.9 |   25.0 |           |         |
| 23   |  0.55 |  4.0 |                  28.0 |      19.4 |   22.1 |   30.5 |           |         |
| 24   |  0.55 |  4.5 |                  26.1 |      18.1 |   20.6 |   35.3 |           |         |

Glazecalc का ब्लेंड 3 से 66 टाइलों के त्रिकोण और वर्ग बनाता है, यह ग्रिड नहीं; किसी भी टाइल को [रेसिपी पेज](/recipe) पर रेसिपी के रूप में खोलें और वहीं से उसकी बैच सूची प्रिंट करें.

## स्रोत {#sources}

- 吉田博和, 吉田彩美, 寺門秀人, [陶磁器釉薬技術研究会](https://www.itic.pref.ibaraki.jp/publication/doc/research/h27/vol44_26.pdf), 茨城県工業技術センター研究報告 第44号 (2015): छह सत्र.
- 茨城県工業技術センター, [陶磁器釉薬技術研究会](https://www.itic.pref.ibaraki.jp/publication/doc/result/h27/H27_3-21.pdf), 平成27年 成果集: सत्रों की तारीखें और विषय.
- 茨城県産業技術イノベーションセンター, [陶磁器用釉薬に関する研修](https://www.itic.pref.ibaraki.jp/publication/doc/result/r1/R1_4-05.pdf), 令和元年 成果集: आगे के पाठ्यक्रम के 42, 90 और 78 ग्लेज़ के असाइनमेंट, ऑक्सीडेशन और रिडक्शन में.
- 岡部弘文, [釉薬計算プログラムの開発](https://www.itic.pref.ibaraki.jp/publication/doc/research/h16/vol33-20.pdf), 茨城県工業技術センター研究報告 vol33 (2005): केंद्र का अपना गणना प्रोग्राम.
- Bilecik Şeyh Edebali University, [SCT305 पाठ्यक्रम की जानकारी](https://ebs.bilecik.edu.tr/pdf/dersbilgigetir/333775): सप्ताह 5, 6 और 8 में सेगर सूत्र.
- 李堅萍, [國立臺北教育大學學報 19(2), 2006, pp. 51–68](https://jepr.ntue.edu.tw/var/file/63/1063/img/1141/19-2-18.pdf): ताइवान में स्कूल शिक्षकों के लिए ग्लेज़ की गणना.
- Glendale Community College, ART 195 पाठ्यक्रम की रूपरेखा: 15 में से सप्ताह 5 से 7 में सेगर सूत्र.
- Ministerium für Bildung Rheinland-Pfalz, Lehrplan Fachschule Keramikgestaltung (2003), Lernmodul 6, Glasuren.
- 佐賀県陶磁器原料株式会社, 釉薬原料の化学分析表: Glazecalc की लाइब्रेरी में फ़ुकुशिमा फ़ेल्डस्पार का विश्लेषण.
- IUPAC, मानक परमाणु भार, जैसे Glazecalc की रसायन गणना उन्हें इस्तेमाल करती है.
