Repository: AaronFilson/glazecalc

# Glazecalc

**Free glaze chemistry for potters.** Enter a glaze recipe and see its unity molecular formula
(UMF): the fluxes, alumina and silica it becomes in the kiln, and their ratio. Keep your recipes,
materials, colorants, firing logs and notes together in one private notebook.

**[glazecalcapp.com](https://glazecalcapp.com)**: try it without an account. A free, non-commercial project by
Aaron Filson, in 57 languages, and usable from AI assistants through its MCP server.
<table>
  <tr>

## At a glance

For anyone reading the code; the [highlights](#highlights) below give the details.

- **Stack:** Angular 22 (standalone components, signals, zoneless), TypeScript on Node 24 with Express

File: client/public/i18n/guides/teaching-glaze-calculation/it.md
---
title: Insegnare il calcolo degli smalti
lead: 6 incontri per una classe o un gruppo di studio, dai materiali e dai provini triassiali alla formula di Seger calcolata nei due sensi e ai difetti dello smalto, ciascuno con un esempio svolto, i passaggi in Glazecalc, una scheda di lavoro da stampare e domande di verifica.
---

## Su questo materiale {#about}

Questo materiale è per chi insegna il calcolo degli smalti: una scuola, un corso in laboratorio, un gruppo di studio di ceramisti che lavorano, o chi impara da solo. Comprende sei incontri, e ognuno ha i suoi obiettivi, cosa preparare, un esempio svolto con materiali reali, come procedere in Glazecalc, una scheda di lavoro e domande di verifica.

L’ordine degli incontri segue un gruppo di studio pubblicato: il 陶磁器釉薬技術研究会 (gruppo di studio sugli smalti ceramici) del Centro tecnologico industriale della prefettura di Ibaraki, in Giappone, che nel 2015 tenne sei incontri per 12 giovani che fanno ceramica e li descrisse nella sua relazione di ricerca. Il corso successivo alla scuola di arte ceramica di Kasama assegnò tre lavori di provini, di 42, 90 e 78 smalti, ciascuno cotto in ossidazione e in riduzione. **Glazecalc non è collegato al centro né alla scuola.** Seguiamo l’ordine del loro programma pubblicato e lo citiamo più avanti; il testo, gli esempi e le schede di lavoro qui sono nostri. Anche i corsi di altri paesi insegnano gli stessi passaggi, quasi nello stesso ordine: SCT305 della Bilecik Şeyh Edebali University in Turchia, ART 195 del Glendale Community College negli Stati Uniti, il programma della Renania-Palatinato per le scuole di ceramica in Germania e l’articolo del 2006 di 李堅萍 per gli insegnanti a Taiwan.

Table: I sei incontri
Label: I sei incontri

| Incontro | Argomento                                                        | In Glazecalc                                   |
| -------- | ---------------------------------------------------------------- | ---------------------------------------------- |
| 1        | I materiali, a cosa servono, i provini triassiali                | Materiali, Miscele per provini (triassiale)    |
| 2        | La chimica: elementi, formule, moli                              | La pagina di un materiale                      |
| 3        | Leggere una formula di Seger (UMF), il diagramma silice-allumina | La pagina della ricetta, il diagramma di Stull |
| 4        | Dalla ricetta alla formula di Seger                              | Come si calcola la formula di Seger            |
| 5        | Dalla formula di Seger alla ricetta                              | Risolvi per un obiettivo                       |
| 6        | L’impasto e i difetti dello smalto                               | Limiti, Confronta                              |

### Come usarlo

- Ogni incontro dura circa 2 ore. Gli incontri 4 e 5 richiedono calcolatrici e, per ogni coppia, un computer o un telefono con Glazecalc.
- Gli esempi svolti usano materiali venduti in Giappone e le cifre dell’elenco standard di Glazecalc: 福島長石 (feldspato di Fukushima), carbonato di calcio (石灰石){{en: whiting}}, un caolino e silice (珪石). Se si ha l’analisi del proprio fornitore, usarla: aggiungerla nella [pagina Materiali](/material); i numeri cambiano, ma non il metodo.
- La cottura è a SK 8, {{2282 °F; 1250 °C}} nominali. Usare il cono a cui cuoce la propria classe; [Cuocere a coni SK](/guides/firing#sk-cones) spiega i numeri SK.
- Per stampare una scheda di lavoro o una mappa dei provini, stampare questa pagina dal browser. Per salvare ricette, miscele e note serve un account gratuito.

> [!WARNING]
> Gli incontri 1, 3 e 6 sono di laboratorio: si pesano materiali secchi e si cuoce. Prima che qualcuno pesi un materiale, leggere [Le abitudini che contano di più](/guides/safe-mixing#habits). La polvere dello smalto secco è il pericolo principale.

## Incontro 1: I materiali e i provini triassiali {#materials}

> [!WARNING]
> Pesare i materiali secchi con delicatezza, pulire a umido e indossare una maschera filtrante ben aderente finché le polveri sono secche. Leggere prima [Il pericolo principale: la polvere](/guides/safe-mixing#the-main-hazard) e [Maschere filtranti](/guides/safe-mixing#respirators).

### Obiettivi

- Nominare i tre compiti in uno smalto: vetrificante, fondente{{en: flux}} e stabilizzante.
- Classificare 4 materiali comuni in base agli ossidi che apportano.
- Impostare una miscela triassiale e leggere i suoi provini come una mappa.

### Da preparare

- Un sacco ciascuno di 福島長石, carbonato di calcio, un caolino e silice, oppure i materiali che ha la classe.
- La [mappa dei provini triassiali](#tile-maps) qui sotto, stampata, e 21 provini di prova per ogni persona per ciascun triangolo.
- Provini cotti da una triassiale precedente, se ci sono, da far girare.

### Esempio svolto

L’analisi di ogni materiale, dall’elenco standard di Glazecalc, indica gli ossidi che restano dopo la cottura. La perdita al fuoco (P.F.) è ciò che brucia e va via.

Table: Quattro materiali e ciò che apportano (percentuale in peso, dall’elenco standard)
Label: Quattro materiali

| Materiale                    | SiO₂ | Al₂O₃ |   K₂O | Na₂O |   CaO |  P.F. | Il suo compito                                 |
| ---------------------------- | ---: | ----: | ----: | ---: | ----: | ----: | ---------------------------------------------- |
| 福島長石 (feldspato)         | 65,4 | 19,53 | 10,76 | 3,77 |  0,49 |  0,18 | Fondente, con la propria allumina e silice     |
| Carbonato di calcio (石灰石) |    – |     – |     – |    – | 56,03 | 43,97 | Fondente (calcio)                              |
| Caolino EPK                  | 45,7 |  37,4 |  0,33 | 0,06 |  0,18 |  13,9 | Stabilizzante: la principale fonte di allumina |
| Silice (珪石)                |  100 |     – |     – |    – |     – |     – | Vetrificante                                   |

Il feldspato da solo fonde a SK 8 in un vetro viscoso; il carbonato di calcio da solo non fonde; la silice da sola non fonde. Mescolati, fondono molto meglio di ciascuno di essi. Una miscela triassiale mostra dove: la mappa dei provini qui sotto fa variare i tre a gradini del 20%, con il 10% di caolino in ogni provino.

::shops

### In Glazecalc

1. Aprire ogni materiale nella [pagina Materiali](/material), oppure la sua pagina pubblica, come [Fukushima Feldspar](/materials/fukushima-feldspar). Annotare quali ossidi apporta.
2. Fare tre ricette: 福島長石 90 con caolino 10, carbonato di calcio 90 con caolino 10 e silice 90 con caolino 10. In [Miscele per provini](/blends) scegliere **Prova triassiale (3 ricette)** e 6 file: 21 provini, come nella mappa qui sotto.
3. Scegliere la pesata per ogni provino e **Stampa** cosa pesare. Dopo la cottura, salvare come ricette i provini che piacciono, dal disegno dei provini.

### Scheda di lavoro

Table: Scheda di lavoro 1: cosa apporta ogni materiale
Label: Scheda di lavoro 1

| Materiale           | Ossidi che apporta | Vetrificante, fondente o stabilizzante? | P.F. (%) |
| ------------------- | ------------------ | --------------------------------------- | -------- |
| 福島長石            |                    |                                         |          |
| Carbonato di calcio |                    |                                         |          |
| Caolino             |                    |                                         |          |
| Silice              |                    |                                         |          |

### Verifica

- Quale materiale apporta la maggior parte dell’allumina, e perché serve allo smalto?
- Perché l’angolo del carbonato di calcio del triangolo non fonde da solo?
- In quale punto del triangolo i provini hanno fuso meglio, e a quale angolo era più vicino?

## Incontro 2: La chimica che serve {#chemistry}

### Obiettivi

- Leggere una formula chimica: SiO₂, CaO, Al₂O₃, CaCO₃.
- Calcolare una massa molare dai pesi atomici.
- Trasformare i grammi in moli, e viceversa.

### Da preparare

- Una tavola periodica per ogni persona, e calcolatrici.
- I pesi atomici nella tabella qui sotto (i valori standard della IUPAC, come li usa Glazecalc).

### Esempio svolto

Table: Pesi atomici usati qui (g/mol)
Label: Pesi atomici

| Elemento  | Simbolo | Peso atomico |
| --------- | ------- | -----------: |
| Ossigeno  | O       |       15,999 |
| Carbonio  | C       |       12,011 |
| Sodio     | Na      |        22,99 |
| Alluminio | Al      |       26,982 |
| Silicio   | Si      |       28,085 |
| Potassio  | K       |       39,098 |
| Calcio    | Ca      |       40,078 |

Una formula conta gli atomi. SiO₂ è un silicio e due ossigeni, quindi una mole pesa 28,085 + 2 × 15,999 = 60,083 g. Al₂O₃ è 2 × 26,982 + 3 × 15,999 = 101,961 g. CaO è 56,077 g, e il carbonato di calcio, CaCO₃, è 100,086 g; l’elenco standard di Glazecalc lo arrotonda a 100,08.

Una **mole** è un conteggio, come una dozzina: lo stesso numero di molecole, qualunque esse siano. Le moli sono i grammi ÷ la massa molare:

- 25 g di silice sono 25 ÷ 60,083 = 0,416 mol di SiO₂.
- 20 g di carbonato di calcio sono 20 ÷ 100,08 = 0,200 mol. Nel forno perde l’anidride carbonica (CO₂, 44,009 g/mol) e lascia 0,200 mol di CaO, che pesa 0,200 × 56,077 = 11,2 g. Quella perdita è la sua P.F.: 43,97%.

### In Glazecalc

1. Aprire [Whiting](/materials/whiting) e [Silica](/materials/silica): ogni pagina dà la formula e i suoi pesi.
2. Verificare a mano una massa molare confrontandola con la pagina.

### Scheda di lavoro

Table: Scheda di lavoro 2: massa molare e moli
Label: Scheda di lavoro 2

| Ossido o materiale  | Formula | Massa molare (g/mol) | Grammi | Moli |
| ------------------- | ------- | -------------------- | ------ | ---- |
| Silice              | SiO₂    |                      | 30     |      |
| Allumina            | Al₂O₃   |                      | 10     |      |
| Ossido di calcio    | CaO     |                      | 5      |      |
| Carbonato di calcio | CaCO₃   |                      | 15     |      |

### Verifica

- Quanti grammi pesa una mole di SiO₂, e come si calcola?
- Perché 20 g di carbonato di calcio lasciano meno di 20 g nello smalto cotto?
- Perché gli ossidi si confrontano in moli e non in grammi?

## Incontro 3: Leggere una formula di Seger {#reading-the-formula}

> [!WARNING]
> Colorare uno smalto significa pesare dei coloranti, alcuni dei quali richiedono più attenzione dei materiali di base. Leggere prima [I materiali che richiedono più attenzione](/guides/safe-mixing#materials).

### Obiettivi

- Leggere le tre colonne di una formula di Seger (UMF){{en: unity formula}} (ゼーゲル式, la formula di Seger in giapponese): fondenti, stabilizzante, vetrificante.
- Trovare uno smalto su un diagramma silice-allumina, e sapere che cosa il diagramma può dire e che cosa no.
- Colorare a gradini uno smalto già pronto, e annotarlo.

### Da preparare

- La formula di Seger qui sotto, scritta in grande.
- Uno smalto trasparente già pronto, e un colorante come l’ossido di ferro rosso (弁柄).

### Esempio svolto

Lo smalto dell’incontro 4, 福島長石 45, carbonato di calcio 20, caolino 10 e silice 25, ha questa formula di Seger (cifre di Glazecalc, arrotondate):

Table: Una formula di Seger nelle sue tre colonne
Label: Una formula di Seger

| Fondenti (RO, R₂O) | Stabilizzante (R₂O₃) | Vetrificante (RO₂) |
| ------------------ | -------------------- | ------------------ |
| K₂O 0,18           | Al₂O₃ 0,43           | SiO₂ 3,45          |
| Na₂O 0,10          |                      |                    |
| CaO 0,72           |                      |                    |

- I fondenti sommano a 1: è la regola della formula. Ogni altro numero è in moli per ogni mole di fondenti.
- Il rapporto silice/allumina è 3,45 ÷ 0,43, circa 8: un tipico smalto lucido.
- Il calcio è la maggior parte del fondente, come nella maggior parte degli smalti giapponesi calcici (石灰釉).

Un diagramma con la silice in orizzontale e l’allumina in verticale colloca ogni smalto come un punto. Le prove di Seger e il diagramma di Stull del 1912 sono di questo tipo, e un 釉性状図 riporta su di esso i provini cotti da una classe. La pagina della ricetta di Glazecalc disegna il diagramma di Stull, e questo smalto si trova nella sua regione lucida. Le regioni di Stull derivano dai suoi fondenti e dalla sua cottura: una guida, non una previsione. La [griglia dei provini](#tile-maps) qui sotto permette a una classe di disegnare il proprio diagramma con la propria cottura.

::stull-chart

Per colorare uno smalto già pronto di cui non si conosce la ricetta, Glazecalc non può calcolarne la formula. Aggiungere invece il colorante sopra il 100: 100 g dello smalto secco con 1, 2 e 3 g di ossido di ferro, un provino ciascuno, cotti in ossidazione e in riduzione.

### In Glazecalc

1. Nella [pagina della ricetta](/recipe), inserire la ricetta qui sopra e leggere la sua **Formula di Seger** e il suo **Diagramma di Stull**.
2. Cambiare la silice da 25 a 35 e osservare il punto spostarsi verso destra.
3. Per una base di cui si ha la ricetta, aggiungere il colorante come aggiunta e usare una progressione lineare in [Miscele per provini](/blends) per farlo variare a gradini.

### Scheda di lavoro

Table: Scheda di lavoro 3: un colorante in uno smalto già pronto
Label: Scheda di lavoro 3

| Provino | Colorante (g ogni 100 g) | Ossidazione: aspetto | Riduzione: aspetto |
| ------- | ------------------------ | -------------------- | ------------------ |
| 1       | 0                        |                      |                    |
| 2       | 1                        |                      |                    |
| 3       | 2                        |                      |                    |
| 4       | 3                        |                      |                    |

### Verifica

- In una formula di Seger, quale colonna somma a 1?
- Qual è il rapporto silice/allumina di questo smalto, e che cosa suggerisce?
- Perché un punto nella regione lucida del diagramma può dare comunque un provino opaco nel proprio forno?

## Incontro 4: Dalla ricetta alla formula di Seger {#recipe-to-formula}

### Obiettivi

- Calcolare a mano la formula di Seger a partire da una ricetta.
- Confrontarla con il calcolo di Glazecalc.

### Da preparare

- La scheda di lavoro 4, le quattro analisi dell’incontro 1 e calcolatrici.

### Esempio svolto

La ricetta: 福島長石 45, carbonato di calcio 20, caolino EPK 10, silice 25. Considerare ogni quantità in grammi. Per ogni materiale, i grammi × la percentuale dell’ossido ÷ 100 ÷ la sua massa molare danno le sue moli. La tabella riporta gli ossidi principali; Glazecalc conta anche le tracce (il ferro e il titanio del caolino, il magnesio del feldspato).

Table: Moli di ogni ossido nella pesata (100 g)
Label: Moli nella pesata

| Materiale           | Grammi |    K₂O |   Na₂O |    CaO |  Al₂O₃ |   SiO₂ |
| ------------------- | -----: | -----: | -----: | -----: | -----: | -----: |
| 福島長石            |     45 | 0,0514 | 0,0274 | 0,0039 | 0,0862 | 0,4898 |
| Carbonato di calcio |     20 |      – |      – | 0,1998 |      – |      – |
| Caolino             |     10 | 0,0004 | 0,0001 | 0,0003 | 0,0367 | 0,0761 |
| Silice              |     25 |      – |      – |      – |      – | 0,4161 |
| Totale              |    100 | 0,0518 | 0,0275 | 0,2041 | 0,1229 | 0,9820 |

I fondenti sommano a 0,0518 + 0,0275 + 0,2041 + 0,0014 (magnesia) = 0,2847 mol. Dividere ogni totale per questo valore:

- K₂O 0,0518 ÷ 0,2847 = 0,18; Na₂O 0,10; CaO 0,72.
- Al₂O₃ 0,1229 ÷ 0,2847 = 0,43.
- SiO₂ 0,9820 ÷ 0,2847 = 3,45.

Questa è la formula dell’incontro 3.

### In Glazecalc

1. Inserire la ricetta nella [pagina della ricetta](/recipe).
2. Aprire **Come si calcola la formula di Seger**. Mostra questi passaggi con i numeri di questa ricetta: i grammi, le moli di ogni ossido in ogni materiale, i totali e la divisione per i fondenti.
3. Confrontare ogni riga con la propria scheda di lavoro. Poi cambiare una quantità e calcolare solo la colonna che ne risulta modificata.

### Scheda di lavoro

Table: Scheda di lavoro 4: dalla ricetta alla formula di Seger
Label: Scheda di lavoro 4

| Materiale  | Grammi | K₂O | Na₂O | CaO | Al₂O₃ | SiO₂ |
| ---------- | ------ | --- | ---- | --- | ----- | ---- |
|            |        |     |      |     |       |      |
|            |        |     |      |     |       |      |
|            |        |     |      |     |       |      |
|            |        |     |      |     |       |      |
| Totale     |        |     |      |     |       |      |
| ÷ fondenti |        |     |      |     |       |      |

### Verifica

- Perché qualsiasi dimensione della pesata dà la stessa formula di Seger?
- Quali ossidi apporta il caolino, e quale di essi conta di più qui?
- Perché la P.F. del carbonato di calcio non entra nella formula?

## Incontro 5: Dalla formula di Seger alla ricetta {#formula-to-recipe}

### Obiettivi

- Scegliere i materiali per una formula obiettivo e calcolare quanto serve di ciascuno.
- Usare Risolvi per un obiettivo e dire quanto ci si avvicina.

### Da preparare

- L’obiettivo qui sotto, la scheda di lavoro 5 e calcolatrici; Glazecalc con un account.

### Esempio svolto

L’obiettivo: 0,2 K₂O, 0,1 Na₂O, 0,7 CaO, 0,4 Al₂O₃ e 4,0 SiO₂. Procedere con i materiali in quest’ordine, ciascuno per l’ossido che solo lui può apportare:

1. **Il feldspato, per il potassio e il sodio.** Un’unità di 福島長石 (536,8 g, il peso che contiene una mole di fondenti) apporta 0,94 mol di K₂O e Na₂O. L’obiettivo ne richiede 0,3, quindi 0,3 ÷ 0,94 = 0,319 unità: 171,4 g. Apporta anche 0,015 di CaO, 0,328 di Al₂O₃ e 1,865 di SiO₂.
2. **Il carbonato di calcio, per il resto del calcio.** 0,7 − 0,015 = 0,685 mol × 100,08 = 68,6 g.
3. **Il caolino, per il resto dell’allumina.** 0,4 − 0,328 = 0,072 mol. Il caolino EPK contiene una mole di Al₂O₃ in 272,6 g, quindi 19,6 g, che apportano anche 0,149 di SiO₂.
4. **La silice, per il resto.** 4,0 − 1,865 − 0,149 = 1,986 mol × 60,083 = 119,3 g.

La pesata è di 379,0 g. In percentuale: 福島長石 45,2, carbonato di calcio 18,1, caolino 5,2, silice 31,5. Il feldspato fissa il rapporto tra potassio e sodio, quindi la ricetta dà 0,195 di K₂O e 0,104 di Na₂O: vicino all’obiettivo, ma non uguale.

### In Glazecalc

1. Aprire [Risolvi per un obiettivo](/solve), scegliere **Una formula di Seger (moli, con la somma dei fondenti pari a 1)** e digitare l’obiettivo.
2. In **I materiali**, indicare 福島長石, carbonato di calcio, caolino EPK e silice, e scegliere **Risolvi**.
3. Dà 福島長石 44,9, carbonato di calcio 18,2, caolino 5,6 e silice 31,3, e una tabella di quanto si avvicina ogni ossido. Confrontarla con il proprio calcolo a mano: il risolutore conta ogni traccia e trova l’approssimazione migliore che i quattro materiali consentono.
4. Scegliere **Apri come nuova ricetta** e verificarla nella pagina della ricetta.

### Scheda di lavoro

Table: Scheda di lavoro 5: dall’obiettivo alla ricetta
Label: Scheda di lavoro 5

| Passaggio | Materiale | Per quale ossido | Moli necessarie | Grammi | Apporta anche |
| --------- | --------- | ---------------- | --------------- | ------ | ------------- |
| 1         |           |                  |                 |        |               |
| 2         |           |                  |                 |        |               |
| 3         |           |                  |                 |        |               |
| 4         |           |                  |                 |        |               |

### Verifica

- Perché il feldspato si calcola per primo?
- Perché questi quattro materiali non possono dare esattamente 0,2 di K₂O e 0,1 di Na₂O?
- Che cosa si aggiungerebbe ai materiali per apportare magnesia?

## Incontro 6: L’impasto e i difetti dello smalto {#body-and-defects}

> [!WARNING]
> Uno smalto cotto può cedere metalli a cibi e bevande, e può avere un aspetto perfetto mentre lo fa. Gli smalti ricchi di bario o con rame, e qualsiasi smalto con piombo, possono cedere metalli. Solo una prova di cessione{{en: leach test}} in laboratorio sul pezzo cotto mostra che cosa cede; nessun calcolo può mostrarlo. Leggere [Sicurezza alimentare](/guides/glazing-basics#food-safety) e [I materiali che richiedono più attenzione](/guides/safe-mixing#materials).

### Obiettivi

- Misurare il ritiro e l’assorbimento d’acqua di un impasto.
- Nominare i difetti comuni, le loro cause abituali e un primo rimedio.
- Sapere quali difetti rendono i pezzi non sicuri.

### Da preparare

- Barrette di prova del proprio impasto, segnate a 100 mm di distanza quando sono bagnate, cotte e non cotte.
- Provini con difetti, se ce ne sono: cavillatura, ritiro dello smalto, puntinatura, colatura.

### Esempio svolto

- **Ritiro**: (lunghezza segnata − lunghezza dopo cottura) ÷ lunghezza segnata × 100. Segni a 100 mm di distanza che dopo la cottura misurano 88 mm: ritiro del 12%.
- **Assorbimento d’acqua**: (peso dopo l’immersione − peso secco) ÷ peso secco × 100. Una barretta cotta di 50,0 g che dopo l’immersione pesa 50,6 g: 1,2%.

Table: Difetti, cause e un primo rimedio nella formula di Seger
Label: Difetti

| Difetto             | Causa abituale                                       | Un primo rimedio da provare                               |
| ------------------- | ---------------------------------------------------- | --------------------------------------------------------- |
| Cavillatura         | Lo smalto si contrae più dell’impasto                | Meno K₂O e Na₂O; più calcio, magnesia o boro              |
| Scagliatura         | Lo smalto si contrae molto meno dell’impasto         | Più K₂O e Na₂O                                            |
| Colatura            | Allumina insufficiente, o strato troppo spesso       | Più allumina; uno strato più sottile                      |
| Ritiro dello smalto | Biscotto polveroso, o strato spesso che si è crepato | Pulire il biscotto; uno strato più sottile                |
| Puntinatura         | Gas che non si è richiuso                            | Una sosta alla fine della cottura; uno strato più sottile |

[Accordo smalto-impasto e difetti](/guides/glazing-basics#fit-and-defects) spiega ciascuno, con la prova dell’acqua e ghiaccio per la cavillatura. Non usare per cibi o bevande pezzi cavillati o con scagliature.

::food-limits

### In Glazecalc

1. Nella [pagina della ricetta](/recipe), leggere il pannello **Limiti** per uno smalto proprio e la sua dilatazione calcolata.
2. Copiare la ricetta, sostituire una parte del feldspato con carbonato di calcio e confrontare le due: in che direzione si è spostata la dilatazione?

### Scheda di lavoro

Table: Scheda di lavoro 6: l’impasto
Label: Scheda di lavoro 6

| Barretta | Lunghezza segnata (mm) | Lunghezza dopo cottura (mm) | Ritiro (%) | Peso secco (g) | Peso dopo immersione (g) | Assorbimento (%) |
| -------- | ---------------------- | --------------------------- | ---------- | -------------- | ------------------------ | ---------------- |
| 1        | 100                    |                             |            |                |                          |                  |
| 2        | 100                    |                             |            |                |                          |                  |

### Verifica

- Quale difetto deriva da uno smalto che si contrae più del suo impasto, e qual è un primo rimedio?
- Perché i pezzi con scagliature non vanno mai usati per i cibi?
- Un calcolo può dire che uno smalto è sicuro per i cibi? Che cosa può dirlo?

## Mappe dei provini da stampare {#tile-maps}

### Mappa triassiale: 42 smalti

Due triangoli di 21 provini, dalla disposizione di Miscele per provini con 6 file: il provino 1 in alto (feldspato), la fila in basso dal carbonato di calcio (a sinistra) alla silice (a destra). Il triangolo II è il triangolo I con 1 g di ossido di ferro rosso aggiunto sopra a ogni 100 g, che in riduzione tende al celadon (青磁). Cotti in ossidazione e in riduzione, sono 84 provini. Le quantità sono grammi ogni 100 g.

Table: Mappa triassiale: 福島長石, carbonato di calcio e silice, con 10 di caolino in ogni provino
Label: Mappa triassiale

| Provino (I) | Provino (II) | 福島長石 | Carbonato di calcio | Silice | Caolino | I oss. | I rid. | II oss. | II rid. |
| ----------- | ------------ | -------: | ------------------: | -----: | ------: | ------ | ------ | ------- | ------- |
| 1           | 22           |       90 |                   0 |      0 |      10 |        |        |         |         |
| 2           | 23           |       72 |                  18 |      0 |      10 |        |        |         |         |
| 3           | 24           |       72 |                   0 |     18 |      10 |        |        |         |         |
| 4           | 25           |       54 |                  36 |      0 |      10 |        |        |         |         |
| 5           | 26           |       54 |                  18 |     18 |      10 |        |        |         |         |
| 6           | 27           |       54 |                   0 |     36 |      10 |        |        |         |         |
| 7           | 28           |       36 |                  54 |      0 |      10 |        |        |         |         |
| 8           | 29           |       36 |                  36 |     18 |      10 |        |        |         |         |
| 9           | 30           |       36 |                  18 |     36 |      10 |        |        |         |         |
| 10          | 31           |       36 |                   0 |     54 |      10 |        |        |         |         |
| 11          | 32           |       18 |                  72 |      0 |      10 |        |        |         |         |
| 12          | 33           |       18 |                  54 |     18 |      10 |        |        |         |         |
| 13          | 34           |       18 |                  36 |     36 |      10 |        |        |         |         |
| 14          | 35           |       18 |                  18 |     54 |      10 |        |        |         |         |
| 15          | 36           |       18 |                   0 |     72 |      10 |        |        |         |         |
| 16          | 37           |        0 |                  90 |      0 |      10 |        |        |         |         |
| 17          | 38           |        0 |                  72 |     18 |      10 |        |        |         |         |
| 18          | 39           |        0 |                  54 |     36 |      10 |        |        |         |         |
| 19          | 40           |        0 |                  36 |     54 |      10 |        |        |         |         |
| 20          | 41           |        0 |                  18 |     72 |      10 |        |        |         |         |
| 21          | 42           |        0 |                   0 |     90 |      10 |        |        |         |         |

### Griglia di Seger: 24 smalti

Ogni provino ha gli stessi fondenti, 0,2 KNaO e 0,8 CaO, da 福島長石 e carbonato di calcio. L’allumina cambia a gradini scendendo lungo la griglia e la silice spostandosi da sinistra a destra. Le ricette sono state calcolate con il metodo dell’incontro 5; la formula di Seger di ciascuna, secondo Glazecalc, si scosta di non più di 0,01 per l’allumina e di 0,06 per la silice. Segnare ogni provino su un diagramma di silice rispetto ad allumina e disegnare le proprie regioni: opaco, lucido, sottocotto, colatura.

Table: Griglia di Seger: 0,2 KNaO, 0,8 CaO, percentuale in peso
Label: Griglia di Seger

| Provino | Al₂O₃ | SiO₂ | 福島長石 | Carbonato di calcio | Caolino | Silice | Ossidazione | Riduzione |
| ------- | ----: | ---: | -------: | ------------------: | ------: | -----: | ----------- | --------- |
| 1       |  0,25 |  2,0 |     46,9 |                32,5 |     3,5 |   17,1 |             |           |
| 2       |  0,25 |  2,5 |     41,8 |                28,9 |     3,1 |   26,2 |             |           |
| 3       |  0,25 |  3,0 |     37,6 |                26,1 |     2,8 |   33,5 |             |           |
| 4       |  0,25 |  3,5 |     34,3 |                23,7 |     2,5 |   39,5 |             |           |
| 5       |  0,25 |  4,0 |     31,4 |                21,7 |     2,3 |   44,5 |             |           |
| 6       |  0,25 |  4,5 |     29,0 |                20,1 |     2,2 |   48,7 |             |           |
| 7       |  0,35 |  2,0 |     44,3 |                30,6 |    13,9 |   11,3 |             |           |
| 8       |  0,35 |  2,5 |     39,6 |                27,4 |    12,4 |   20,5 |             |           |
| 9       |  0,35 |  3,0 |     35,9 |                24,8 |    11,2 |   28,0 |             |           |
| 10      |  0,35 |  3,5 |     32,8 |                22,7 |    10,3 |   34,2 |             |           |
| 11      |  0,35 |  4,0 |     30,2 |                20,9 |     9,5 |   39,5 |             |           |
| 12      |  0,35 |  4,5 |     28,0 |                19,4 |     8,8 |   43,9 |             |           |
| 13      |  0,45 |  2,0 |     41,9 |                29,0 |    23,1 |    6,1 |             |           |
| 14      |  0,45 |  2,5 |     37,7 |                26,1 |    20,8 |   15,4 |             |           |
| 15      |  0,45 |  3,0 |     34,3 |                23,7 |    18,9 |   23,0 |             |           |
| 16      |  0,45 |  3,5 |     31,5 |                21,8 |    17,4 |   29,4 |             |           |
| 17      |  0,45 |  4,0 |     29,1 |                20,1 |    16,0 |   34,8 |             |           |
| 18      |  0,45 |  4,5 |     27,0 |                18,7 |    14,9 |   39,4 |             |           |
| 19      |  0,55 |  2,0 |     39,7 |                27,5 |    31,4 |    1,5 |             |           |
| 20      |  0,55 |  2,5 |     35,9 |                24,9 |    28,4 |   10,8 |             |           |
| 21      |  0,55 |  3,0 |     32,8 |                22,7 |    26,0 |   18,5 |             |           |
| 22      |  0,55 |  3,5 |     30,2 |                20,9 |    23,9 |   25,0 |             |           |
| 23      |  0,55 |  4,0 |     28,0 |                19,4 |    22,1 |   30,5 |             |           |
| 24      |  0,55 |  4,5 |     26,1 |                18,1 |    20,6 |   35,3 |             |           |

Miscele per provini di Glazecalc crea triangoli e quadrati da 3 a 66 provini, non questa griglia; aprire qualsiasi provino come ricetta nella [pagina della ricetta](/recipe) e stampare da lì la sua lista di pesata.

## Fonti {#sources}

- 吉田博和, 吉田彩美, 寺門秀人, [陶磁器釉薬技術研究会](https://www.itic.pref.ibaraki.jp/publication/doc/research/h27/vol44_26.pdf), 茨城県工業技術センター研究報告 第44号 (2015): i sei incontri.
- 茨城県工業技術センター, [陶磁器釉薬技術研究会](https://www.itic.pref.ibaraki.jp/publication/doc/result/h27/H27_3-21.pdf), 平成27年 成果集: le date e gli argomenti degli incontri.
- 茨城県産業技術イノベーションセンター, [陶磁器用釉薬に関する研修](https://www.itic.pref.ibaraki.jp/publication/doc/result/r1/R1_4-05.pdf), 令和元年 成果集: i lavori del corso successivo, con 42, 90 e 78 smalti in ossidazione e in riduzione.
- 岡部弘文, [釉薬計算プログラムの開発](https://www.itic.pref.ibaraki.jp/publication/doc/research/h16/vol33-20.pdf), 茨城県工業技術センター研究報告 vol33 (2005): il programma di calcolo del centro stesso.
- Bilecik Şeyh Edebali University, [SCT305 course information](https://ebs.bilecik.edu.tr/pdf/dersbilgigetir/333775): la formula di Seger nelle settimane 5, 6 e 8.
- 李堅萍, [國立臺北教育大學學報 19(2), 2006, pp. 51–68](https://jepr.ntue.edu.tw/var/file/63/1063/img/1141/19-2-18.pdf): il calcolo degli smalti per gli insegnanti delle scuole a Taiwan.
- Glendale Community College, ART 195 course outline: la formula di Seger nelle settimane da 5 a 7 su 15.
- Ministerium für Bildung Rheinland-Pfalz, Lehrplan Fachschule Keramikgestaltung (2003), Lernmodul 6, Glasuren.
- 佐賀県陶磁器原料株式会社, 釉薬原料の化学分析表: l’analisi del 福島長石 nell’elenco standard di Glazecalc.
- IUPAC, pesi atomici standard, come li usa la chimica di Glazecalc.

File: client/public/i18n/guides/teaching-glaze-calculation/ja.md
---
title: 釉薬計算の教え方
lead: 教室や勉強会のための全6回。原料と三角座標のテストピースから、ゼーゲル式の両方向の計算、釉薬の欠陥までを扱います。各回に計算例、Glazecalc での手順、印刷用のワークシート、確認の質問があります。
---

## この教材について {#about}

この教材は、釉薬計算を教えるすべての人のためのものです。学校、陶芸教室、現役の陶芸家の勉強会、ひとりで学ぶ陶芸家にも使えます。全6回で、各回に目標、準備するもの、実際の原料を使った計算例、Glazecalc での手順、ワークシート、確認の質問があります。

各回の順序は、公表された勉強会にならっています。茨城県工業技術センターの陶磁器釉薬技術研究会で、2015年度に若手陶芸家など12名を対象に6回の勉強会を開き、その内容を研究報告にまとめています。その後に笠間陶芸大学校で行われた研修では、42種、90種、78種の釉薬のテストピースを作る3つの課題があり、どれも酸化焼成と還元焼成の両方で焼きました。**Glazecalc は、同センターとも同校とも関係がありません**。公表された内容の順序にならい、出典を下に示しました。本文、計算例、ワークシートは私たちが作ったものです。ほかの国の講座も、ほぼ同じ順序で同じ段階を教えています。トルコの Bilecik Şeyh Edebali 大学の SCT305、米国の Glendale Community College の ART 195、ドイツのラインラント＝プファルツ州の陶芸専門学校の教育課程、台湾の 李堅萍 による2006年の教員向け論文です。

Table: 全6回の内容
Label: 全6回の内容

| 回  | 内容                                     | Glazecalc で使うもの                     |
| --- | ---------------------------------------- | ---------------------------------------- |
| 1   | 原料とその働き、三角座標のテストピース   | 原料、テストピースのブレンド（三角座標） |
| 2   | 化学の基礎: 元素、化学式、モル           | 原料のページ                             |
| 3   | ゼーゲル式の読み方、シリカ・アルミナの図 | 調合のページ、Stull チャート             |
| 4   | 調合からゼーゲル式へ                     | ゼーゲル式の求め方                       |
| 5   | ゼーゲル式から調合へ                     | 目標から調合を求める                     |
| 6   | 素地と釉薬の欠陥                         | 限界値、比較                             |

### 使い方

- 各回は約2時間です。第4回と第5回では電卓と、2人に1台、Glazecalc を開けるパソコンかスマートフォンが必要です。
- 計算例には、日本で買える原料と、Glazecalc の標準ライブラリの数値を使っています。福島長石、石灰石（炭酸カルシウム）{{en: whiting}}、カオリン、珪石です。お使いの販売店の分析値があれば、[原料のページ](/material)に追加してください。数値は変わりますが、方法は同じです。
- 焼成は SK 8、公称 {{2282 °F; 1250 °C}} です。教室で使うコーンに合わせてください。SK の番号については「[SK コーンでの焼成](/guides/firing#sk-cones)」で説明しています。
- ワークシートやテストピースの配置図を印刷するには、このページをブラウザーから印刷します。調合、ブレンド、メモの保存には無料のアカウントが必要です。

> [!WARNING]
> 第1回、第3回、第6回は実習です。乾いた原料を量り、焼成します。原料を量る前に「[いちばん大切な習慣](/guides/safe-mixing#habits)」を読んでください。乾いた釉薬の粉じんが、いちばんの危険です。

## 第1回: 原料と三角座標 {#materials}

> [!WARNING]
> 乾いた原料はそっと量り、掃除は湿式で行い、粉末が乾いている間は顔に合った防じんマスクを着用してください。先に「[いちばんの危険: 粉じん](/guides/safe-mixing#the-main-hazard)」と「[防じんマスク](/guides/safe-mixing#respirators)」を読んでください。

### 目標

- 釉薬の中の3つの働き、ガラス形成成分、媒溶剤{{en: flux}}、安定剤を言えるようにする。
- よく使う4つの原料を、持ち込む酸化物で分ける。
- 三角座標の調合試験を組み、焼けたテストピースを地図として読む。

### 準備するもの

- 福島長石、石灰石、カオリン、珪石を各1袋。または教室にある原料。
- 下の[三角座標の配置図](#tile-maps)を印刷したもの。三角形1つにつき、1人21枚のテストピース。
- 以前に焼いた三角座標のテストピースがあれば、回して見せます。

### 計算例

Glazecalc のライブラリにある各原料の分析値は、焼成後に残る酸化物を示します。灼熱減量（LOI）は焼けて抜ける分です。

Table: 4つの原料とその成分（重量パーセント、ライブラリの値）
Label: 4つの原料

| 原料       | SiO₂ | Al₂O₃ |   K₂O | Na₂O |   CaO |   LOI | 働き                               |
| ---------- | ---: | ----: | ----: | ---: | ----: | ----: | ---------------------------------- |
| 福島長石   | 65.4 | 19.53 | 10.76 | 3.77 |  0.49 |  0.18 | 媒溶剤。アルミナとシリカも持ち込む |
| 石灰石     |    – |     – |     – |    – | 56.03 | 43.97 | 媒溶剤（カルシウム）               |
| EPK Kaolin | 45.7 |  37.4 |  0.33 | 0.06 |  0.18 |  13.9 | 安定剤: アルミナの主な供給源       |
| 珪石       |  100 |     – |     – |    – |     – |     – | ガラス形成成分                     |

SK 8 では、長石だけなら溶けて硬いガラスになりますが、石灰石だけ、珪石だけでは溶けません。混ぜると、どれか1つよりずっとよく溶けます。どこでよく溶けるかを示すのが三角座標です。下の配置図では3つを約20%ずつ（90のうち18）変え、どのテストピースにもカオリンを10%入れています。

::shops

### Glazecalc では

1. [原料のページ](/material)で各原料を開くか、[Fukushima Feldspar](/materials/fukushima-feldspar) のような公開ページを開き、持ち込む酸化物を書き留めます。
2. 調合を3つ作ります。福島長石 90 とカオリン 10、石灰石 90 とカオリン 10、珪石 90 とカオリン 10 です。[テストピースのブレンド](/blends)で **三角座標（調合3件）** を選び、行数を 6 にします。21枚で、下の配置図と同じです。
3. 1枚あたりの量を決め、**印刷** で計量するものを印刷します。焼成後、気に入ったテストピースを、テストピースの図から調合として保存します。

### ワークシート

Table: ワークシート 1: 各原料が持ち込むもの
Label: ワークシート 1

| 原料     | 持ち込む酸化物 | ガラス形成成分・媒溶剤・安定剤のどれか | LOI (%) |
| -------- | -------------- | -------------------------------------- | ------- |
| 福島長石 |                |                                        |         |
| 石灰石   |                |                                        |         |
| カオリン |                |                                        |         |
| 珪石     |                |                                        |         |

### 確認

- アルミナの大部分を持ち込む原料はどれですか。釉薬にアルミナが必要なのはなぜですか?
- 三角形の石灰石の角が、それだけでは溶けないのはなぜですか?
- 三角形のどこでいちばんよく溶けましたか。それはどの角に近いところでしたか?

## 第2回: 必要な化学の基礎 {#chemistry}

### 目標

- 化学式を読む: SiO₂、CaO、Al₂O₃、CaCO₃。
- 原子量から分子量（モル質量）を求める。
- グラムをモルに、モルをグラムに直す。

### 準備するもの

- 1人1枚の周期表と電卓。
- 下の表の原子量（IUPAC の標準値。Glazecalc が使う値です）。

### 計算例

Table: ここで使う原子量 (g/mol)
Label: 原子量

| 元素         | 記号 | 原子量 |
| ------------ | ---- | -----: |
| 酸素         | O    | 15.999 |
| 炭素         | C    | 12.011 |
| ナトリウム   | Na   |  22.99 |
| アルミニウム | Al   | 26.982 |
| ケイ素       | Si   | 28.085 |
| カリウム     | K    | 39.098 |
| カルシウム   | Ca   | 40.078 |

化学式は原子の数を表します。SiO₂ はケイ素1つと酸素2つなので、1モルの重さは 28.085 + 2 × 15.999 = 60.083 g です。Al₂O₃ は 2 × 26.982 + 3 × 15.999 = 101.961 g です。CaO は 56.077 g、石灰石 CaCO₃ は 100.086 g で、Glazecalc のライブラリでは 100.08 に丸めています。

**モル**は、1ダースのような数の単位です。何の分子でも同じ数を表します。モルはグラム ÷ モル質量です。

- 珪石 25 g は、25 ÷ 60.083 = 0.416 mol の SiO₂ です。
- 石灰石 20 g は 20 ÷ 100.08 = 0.200 mol です。窯の中で二酸化炭素（CO₂、44.009 g/mol）が抜け、0.200 mol の CaO が残ります。その重さは 0.200 × 56.077 = 11.2 g です。この減った分が LOI で、43.97% です。

### Glazecalc では

1. [Whiting](/materials/whiting) と [Silica](/materials/silica) を開きます。それぞれのページに化学式と重さがあります。
2. モル質量を1つ手で計算し、ページの値と比べます。

### ワークシート

Table: ワークシート 2: モル質量とモル
Label: ワークシート 2

| 酸化物または原料 | 化学式 | モル質量 (g/mol) | グラム | モル |
| ---------------- | ------ | ---------------- | ------ | ---- |
| シリカ           | SiO₂   |                  | 30     |      |
| アルミナ         | Al₂O₃  |                  | 10     |      |
| 酸化カルシウム   | CaO    |                  | 5      |      |
| 石灰石           | CaCO₃  |                  | 15     |      |

### 確認

- SiO₂ 1モルは何グラムですか。どのように求めますか?
- 石灰石 20 g が、焼成後の釉薬に 20 g 残らないのはなぜですか?
- 酸化物を、グラムではなくモルで比べるのはなぜですか?

## 第3回: ゼーゲル式の読み方 {#reading-the-formula}

> [!WARNING]
> 釉薬に色を付けるには着色剤を量ります。基礎釉の原料より注意が必要なものもあります。先に「[特に注意が必要な原料](/guides/safe-mixing#materials)」を読んでください。

### 目標

- ゼーゲル式（UMF）{{en: unity formula}}の3つの列、媒溶剤、安定剤、ガラス形成成分を読む。
- シリカ・アルミナの図に釉薬を置き、その図で分かること、分からないことを知る。
- 市販の釉薬に段階的に色を付け、記録する。

### 準備するもの

- 下のゼーゲル式を大きく書いたもの。
- 市販の透明釉と、弁柄{{en: red iron oxide}}などの着色剤。

### 計算例

第4回の釉薬、福島長石 45、石灰石 20、カオリン 10、珪石 25 のゼーゲル式は次のとおりです（Glazecalc の値を丸めたもの）。

Table: 3つの列で書いたゼーゲル式
Label: ゼーゲル式

| 媒溶剤 (RO, R₂O) | 安定剤 (R₂O₃) | ガラス形成成分 (RO₂) |
| ---------------- | ------------- | -------------------- |
| K₂O 0.18         | Al₂O₃ 0.43    | SiO₂ 3.45            |
| Na₂O 0.10        |               |                      |
| CaO 0.72         |               |                      |

- 媒溶剤の合計が1になります。これがゼーゲル式の決まりです。ほかの数値は、媒溶剤1モルあたりのモル数です。
- シリカ・アルミナ比は 3.45 ÷ 0.43 で、約8です。光沢のある釉薬によくある値です。
- 媒溶剤の大部分はカルシウムで、日本の多くの石灰釉と同じです。

横軸にシリカ、縦軸にアルミナをとった図では、各釉薬が1つの点になります。ゼーゲルの試験も Stull の1912年の図もこの種類で、釉性状図は教室で焼いたテストピースをこの図に描き込んだものです。Glazecalc の調合のページは Stull チャートを描き、この釉薬は光沢の領域に入ります。Stull の領域は、彼自身の媒溶剤と焼成から作られたものです。目安であって、予測ではありません。下の[ゼーゲル座標](#tile-maps)を使えば、教室で自分たちの焼成での図を作れます。

::stull-chart

調合の分からない市販釉では、Glazecalc はゼーゲル式を計算できません。代わりに、着色剤を 100 の外に加えます。乾いた釉薬 100 g に酸化鉄を 1、2、3 g 加え、1枚ずつ酸化焼成と還元焼成で焼きます。

### Glazecalc では

1. [調合のページ](/recipe)に上の調合を入力し、**ゼーゲル式** と **Stull チャート** を見ます。
2. 珪石を 25 から 35 に変え、点が右へ動くのを見ます。
3. 調合の分かっている基礎釉なら、着色剤を外割りの添加物にし、[テストピースのブレンド](/blends)のラインで段階的に変えます。

### ワークシート

Table: ワークシート 3: 市販釉に加える着色剤
Label: ワークシート 3

| テストピース | 着色剤（100 g あたりの g） | 酸化焼成: 見た目 | 還元焼成: 見た目 |
| ------------ | -------------------------- | ---------------- | ---------------- |
| 1            | 0                          |                  |                  |
| 2            | 1                          |                  |                  |
| 3            | 2                          |                  |                  |
| 4            | 3                          |                  |                  |

### 確認

- ゼーゲル式で、合計が1になるのはどの列ですか?
- この釉薬のシリカ・アルミナ比はいくつですか。それから何が分かりますか?
- 図の光沢の領域に入る点でも、自分の窯ではマットになることがあるのはなぜですか?

## 第4回: 調合からゼーゲル式へ {#recipe-to-formula}

### 目標

- 調合からゼーゲル式を手で計算する。
- Glazecalc 自身の計算と照らし合わせる。

### 準備するもの

- ワークシート 4、第1回の4つの分析値、電卓。

### 計算例

調合は、福島長石 45、石灰石 20、EPK カオリン 10、珪石 25 です。各量をグラムとして読みます。原料ごとに、グラム × 酸化物の百分率 ÷ 100 ÷ そのモル質量 でモル数が出ます。表は主な酸化物だけです。Glazecalc は微量成分（カオリンの鉄とチタン、長石のマグネシウム）も数えます。

Table: 仕込み（100 g）中の各酸化物のモル数
Label: 仕込み中のモル数

| 原料     | グラム |    K₂O |   Na₂O |    CaO |  Al₂O₃ |   SiO₂ |
| -------- | -----: | -----: | -----: | -----: | -----: | -----: |
| 福島長石 |     45 | 0.0514 | 0.0274 | 0.0039 | 0.0862 | 0.4898 |
| 石灰石   |     20 |      – |      – | 0.1998 |      – |      – |
| カオリン |     10 | 0.0004 | 0.0001 | 0.0003 | 0.0367 | 0.0761 |
| 珪石     |     25 |      – |      – |      – |      – | 0.4161 |
| 合計     |    100 | 0.0518 | 0.0275 | 0.2041 | 0.1229 | 0.9820 |

媒溶剤の合計は 0.0518 + 0.0275 + 0.2041 + 0.0014（マグネシア）= 0.2847 mol です。すべての合計をこれで割ります。

- K₂O 0.0518 ÷ 0.2847 = 0.18。Na₂O 0.10。CaO 0.72。
- Al₂O₃ 0.1229 ÷ 0.2847 = 0.43。
- SiO₂ 0.9820 ÷ 0.2847 = 3.45。

これが第3回のゼーゲル式です。

### Glazecalc では

1. [調合のページ](/recipe)に調合を入力します。
2. **ゼーゲル式の求め方** を開きます。この調合の数値で、グラム、各原料中の各酸化物のモル数、合計、媒溶剤での割り算という手順が示されます。
3. 1行ずつワークシートと比べます。次に量を1つ変え、変わる列だけを計算します。

### ワークシート

Table: ワークシート 4: 調合からゼーゲル式へ
Label: ワークシート 4

| 原料     | グラム | K₂O | Na₂O | CaO | Al₂O₃ | SiO₂ |
| -------- | ------ | --- | ---- | --- | ----- | ---- |
|          |        |     |      |     |       |      |
|          |        |     |      |     |       |      |
|          |        |     |      |     |       |      |
|          |        |     |      |     |       |      |
| 合計     |        |     |      |     |       |      |
| ÷ 媒溶剤 |        |     |      |     |       |      |

### 確認

- 仕込みの量を変えても、同じゼーゲル式になるのはなぜですか?
- カオリンはどの酸化物を持ち込みますか。ここで最も大事なのはどれですか?
- 石灰石の LOI がゼーゲル式に入らないのはなぜですか?

## 第5回: ゼーゲル式から調合へ {#formula-to-recipe}

### 目標

- 目標のゼーゲル式に合う原料を選び、それぞれの量を計算する。
- 「目標から調合を求める」を使い、どれだけ近いかを説明する。

### 準備するもの

- 下の目標、ワークシート 5、電卓。アカウントのある Glazecalc。

### 計算例

目標は K₂O 0.2、Na₂O 0.1、CaO 0.7、Al₂O₃ 0.4、SiO₂ 4.0 です。原料は次の順に、それにしか持ち込めない酸化物のために使います。

1. **長石で、カリとソーダを。** 福島長石1単位（536.8 g。媒溶剤1モルを含む重さ）は、K₂O と Na₂O を合わせて 0.94 mol 持ち込みます。目標は 0.3 なので、0.3 ÷ 0.94 = 0.319 単位で 171.4 g です。同時に CaO 0.015、Al₂O₃ 0.328、SiO₂ 1.865 も入ります。
2. **石灰石で、残りのカルシウムを。** 0.7 − 0.015 = 0.685 mol × 100.08 = 68.6 g。
3. **カオリンで、残りのアルミナを。** 0.4 − 0.328 = 0.072 mol。EPK カオリンは 272.6 g に Al₂O₃ を1モル含むので 19.6 g で、SiO₂ 0.149 も入ります。
4. **珪石で、残りを。** 4.0 − 1.865 − 0.149 = 1.986 mol × 60.083 = 119.3 g。

合計は 379.0 g です。百分率では、福島長石 45.2、石灰石 18.1、カオリン 5.2、珪石 31.5 になります。カリとソーダの比は長石で決まるので、この調合では K₂O 0.195、Na₂O 0.104 になります。目標に近いものの、ぴったりではありません。

### Glazecalc では

1. [目標から調合を求める](/solve)を開き、**ゼーゲル式（モル数で、媒溶剤の合計を1とする）** を選んで目標を入力します。
2. **原料** に福島長石、石灰石、EPK カオリン、珪石を入れ、**求める** を選びます。
3. 結果は福島長石 44.9、石灰石 18.2、カオリン 5.6、珪石 31.3 で、各酸化物がどれだけ近いかの表が付きます。手計算と比べてください。ソルバーは微量成分もすべて数え、4つの原料でできるいちばん近い組み合わせを探します。
4. **新しい調合として開く** を選び、調合のページで確かめます。

### ワークシート

Table: ワークシート 5: 目標から調合へ
Label: ワークシート 5

| 手順 | 原料 | どの酸化物のため | 必要なモル数 | グラム | ほかに持ち込むもの |
| ---- | ---- | ---------------- | ------------ | ------ | ------------------ |
| 1    |      |                  |              |        |                    |
| 2    |      |                  |              |        |                    |
| 3    |      |                  |              |        |                    |
| 4    |      |                  |              |        |                    |

### 確認

- 長石をいちばん先に計算するのはなぜですか?
- この4つの原料で K₂O 0.2、Na₂O 0.1 ちょうどにできないのはなぜですか?
- マグネシアを入れるには、どんな原料を加えますか?

## 第6回: 素地と釉薬の欠陥 {#body-and-defects}

> [!WARNING]
> 焼成した釉薬から、食べ物や飲み物に金属が溶け出すことがあり、見た目が完璧でも起こります。バリウムの多い釉薬、銅を含む釉薬、鉛を含むすべての釉薬は溶出することがあります。何が溶け出すかは、焼成した器を検査機関で調べる溶出試験{{en: leach test}}でしか分かりません。計算では分かりません。「[食品の安全](/guides/glazing-basics#food-safety)」と「[特に注意が必要な原料](/guides/safe-mixing#materials)」を読んでください。

### 目標

- 素地の収縮率と吸水率を測る。
- よくある欠陥、その主な原因、最初に試す対処を言えるようにする。
- 器を危険にする欠陥はどれかを知る。

### 準備するもの

- お使いの素地の試験片。濡れているうちに 100 mm 間隔で印を付けたもので、焼成したものとしていないもの。
- 欠陥のあるテストピースがあれば: 貫入、縮れ（はじき）、ピンホール、流れ。

### 計算例

- **収縮率**: （印の長さ − 焼成後の長さ）÷ 印の長さ × 100。100 mm 間隔の印が焼成後に 88 mm なら、収縮率 12% です。
- **吸水率**: （吸水後の重さ − 乾燥重量）÷ 乾燥重量 × 100。焼成した 50.0 g の試験片が吸水後 50.6 g なら 1.2% です。

Table: 欠陥、原因、ゼーゲル式で最初に試す対処
Label: 欠陥

| 欠陥               | 主な原因                                   | 最初に試す対処                                               |
| ------------------ | ------------------------------------------ | ------------------------------------------------------------ |
| 貫入               | 釉薬が素地より大きく縮む                   | K₂O と Na₂O を減らし、カルシウム、マグネシア、ホウ素を増やす |
| 剥離（シバリング） | 釉薬の縮みが素地よりずっと小さい           | K₂O と Na₂O を増やす                                         |
| 流れ               | アルミナが少なすぎる、または厚すぎる       | アルミナを増やす、薄く掛ける                                 |
| 縮れ（はじき）     | 素焼きのほこり、または厚く掛けてひび割れた | 素焼きをきれいにする、薄く掛ける                             |
| ピンホール         | ガスの跡がふさがらなかった                 | 焼成の最高温度でねらしを入れる、薄く掛ける                   |

各欠陥については「[釉薬の適合と欠陥](/guides/glazing-basics#fit-and-defects)」で、貫入を調べる氷水試験とともに説明しています。貫入や剥離のある器は、食べ物や飲み物に使わないでください。

::food-limits

### Glazecalc では

1. [調合のページ](/recipe)で、自分の釉薬の **限界値** と、計算上の熱膨張を見ます。
2. 調合をコピーし、長石の一部を石灰石に置き換えて比べます。熱膨張はどちらに動きましたか。

### ワークシート

Table: ワークシート 6: 素地
Label: ワークシート 6

| 試験片 | 印の長さ (mm) | 焼成後の長さ (mm) | 収縮率 (%) | 乾燥重量 (g) | 吸水後の重さ (g) | 吸水率 (%) |
| ------ | ------------- | ----------------- | ---------- | ------------ | ---------------- | ---------- |
| 1      | 100           |                   |            |              |                  |            |
| 2      | 100           |                   |            |              |                  |            |

### 確認

- 釉薬が素地より大きく縮むと、どの欠陥になりますか。最初に試す対処は何ですか?
- 剥離のある器を、決して食器に使ってはいけないのはなぜですか?
- 計算で、釉薬が食品に安全だと分かりますか。何なら分かりますか?

## 印刷用のテストピース配置図 {#tile-maps}

### 三角座標の配置図: 42種

21枚の三角形が2つで、テストピースのブレンドの行数 6 の配置と同じです。テストピース 1 が頂点（長石）、下の行は左の石灰石から右の珪石までです。三角形 II は三角形 I の各 100 g に弁柄 1 g を外割りで加えたもので、還元焼成では青磁の方向に向かいます。酸化焼成と還元焼成で焼くと 84 枚です。量は 100 g あたりのグラムです。

Table: 三角座標の配置図: 福島長石、石灰石、珪石。どのテストピースにもカオリン 10
Label: 三角座標の配置図

| テストピース (I) | テストピース (II) | 福島長石 | 石灰石 | 珪石 | カオリン | I 酸化 | I 還元 | II 酸化 | II 還元 |
| ---------------- | ----------------- | -------: | -----: | ---: | -------: | ------ | ------ | ------- | ------- |
| 1                | 22                |       90 |      0 |    0 |       10 |        |        |         |         |
| 2                | 23                |       72 |     18 |    0 |       10 |        |        |         |         |
| 3                | 24                |       72 |      0 |   18 |       10 |        |        |         |         |
| 4                | 25                |       54 |     36 |    0 |       10 |        |        |         |         |
| 5                | 26                |       54 |     18 |   18 |       10 |        |        |         |         |
| 6                | 27                |       54 |      0 |   36 |       10 |        |        |         |         |
| 7                | 28                |       36 |     54 |    0 |       10 |        |        |         |         |
| 8                | 29                |       36 |     36 |   18 |       10 |        |        |         |         |
| 9                | 30                |       36 |     18 |   36 |       10 |        |        |         |         |
| 10               | 31                |       36 |      0 |   54 |       10 |        |        |         |         |
| 11               | 32                |       18 |     72 |    0 |       10 |        |        |         |         |
| 12               | 33                |       18 |     54 |   18 |       10 |        |        |         |         |
| 13               | 34                |       18 |     36 |   36 |       10 |        |        |         |         |
| 14               | 35                |       18 |     18 |   54 |       10 |        |        |         |         |
| 15               | 36                |       18 |      0 |   72 |       10 |        |        |         |         |
| 16               | 37                |        0 |     90 |    0 |       10 |        |        |         |         |
| 17               | 38                |        0 |     72 |   18 |       10 |        |        |         |         |
| 18               | 39                |        0 |     54 |   36 |       10 |        |        |         |         |
| 19               | 40                |        0 |     36 |   54 |       10 |        |        |         |         |
| 20               | 41                |        0 |     18 |   72 |       10 |        |        |         |         |
| 21               | 42                |        0 |      0 |   90 |       10 |        |        |         |         |

### ゼーゲル座標: 24種

どのテストピースも媒溶剤は同じで、KNaO 0.2 と CaO 0.8 を福島長石と石灰石から入れます。アルミナは下の行へ進むほど増え、シリカは右の列へ進むほど増えます。調合は第5回の方法で計算したもので、Glazecalc で求めた各調合のゼーゲル式は、アルミナで 0.01、シリカで 0.06 以内に収まります。各テストピースをシリカとアルミナの図に描き込み、マット、光沢、未熟、流れの領域を自分で描いてください。

Table: ゼーゲル座標: KNaO 0.2、CaO 0.8、重量パーセント
Label: ゼーゲル座標

| テストピース | Al₂O₃ | SiO₂ | 福島長石 | 石灰石 | カオリン | 珪石 | 酸化焼成 | 還元焼成 |
| ------------ | ----: | ---: | -------: | -----: | -------: | ---: | -------- | -------- |
| 1            |  0.25 |  2.0 |     46.9 |   32.5 |      3.5 | 17.1 |          |          |
| 2            |  0.25 |  2.5 |     41.8 |   28.9 |      3.1 | 26.2 |          |          |
| 3            |  0.25 |  3.0 |     37.6 |   26.1 |      2.8 | 33.5 |          |          |
| 4            |  0.25 |  3.5 |     34.3 |   23.7 |      2.5 | 39.5 |          |          |
| 5            |  0.25 |  4.0 |     31.4 |   21.7 |      2.3 | 44.5 |          |          |
| 6            |  0.25 |  4.5 |     29.0 |   20.1 |      2.2 | 48.7 |          |          |
| 7            |  0.35 |  2.0 |     44.3 |   30.6 |     13.9 | 11.3 |          |          |
| 8            |  0.35 |  2.5 |     39.6 |   27.4 |     12.4 | 20.5 |          |          |
| 9            |  0.35 |  3.0 |     35.9 |   24.8 |     11.2 | 28.0 |          |          |
| 10           |  0.35 |  3.5 |     32.8 |   22.7 |     10.3 | 34.2 |          |          |
| 11           |  0.35 |  4.0 |     30.2 |   20.9 |      9.5 | 39.5 |          |          |
| 12           |  0.35 |  4.5 |     28.0 |   19.4 |      8.8 | 43.9 |          |          |
| 13           |  0.45 |  2.0 |     41.9 |   29.0 |     23.1 |  6.1 |          |          |
| 14           |  0.45 |  2.5 |     37.7 |   26.1 |     20.8 | 15.4 |          |          |
| 15           |  0.45 |  3.0 |     34.3 |   23.7 |     18.9 | 23.0 |          |          |
| 16           |  0.45 |  3.5 |     31.5 |   21.8 |     17.4 | 29.4 |          |          |
| 17           |  0.45 |  4.0 |     29.1 |   20.1 |     16.0 | 34.8 |          |          |
| 18           |  0.45 |  4.5 |     27.0 |   18.7 |     14.9 | 39.4 |          |          |
| 19           |  0.55 |  2.0 |     39.7 |   27.5 |     31.4 |  1.5 |          |          |
| 20           |  0.55 |  2.5 |     35.9 |   24.9 |     28.4 | 10.8 |          |          |
| 21           |  0.55 |  3.0 |     32.8 |   22.7 |     26.0 | 18.5 |          |          |
| 22           |  0.55 |  3.5 |     30.2 |   20.9 |     23.9 | 25.0 |          |          |
| 23           |  0.55 |  4.0 |     28.0 |   19.4 |     22.1 | 30.5 |          |          |
| 24           |  0.55 |  4.5 |     26.1 |   18.1 |     20.6 | 35.3 |          |          |

Glazecalc のテストピースのブレンドが作るのは 3 から 66 枚の三角形と四角形で、この格子は作れません。各テストピースを[調合のページ](/recipe)で調合として開き、そこから計量表を印刷してください。

## 出典 {#sources}

- 吉田博和, 吉田彩美, 寺門秀人, [陶磁器釉薬技術研究会](https://www.itic.pref.ibaraki.jp/publication/doc/research/h27/vol44_26.pdf), 茨城県工業技術センター研究報告 第44号 (2015): 全6回の勉強会。
- 茨城県工業技術センター, [陶磁器釉薬技術研究会](https://www.itic.pref.ibaraki.jp/publication/doc/result/h27/H27_3-21.pdf), 平成27年 成果集: 各回の日程とテーマ。
- 茨城県産業技術イノベーションセンター, [陶磁器用釉薬に関する研修](https://www.itic.pref.ibaraki.jp/publication/doc/result/r1/R1_4-05.pdf), 令和元年 成果集: 42種、90種、78種の釉薬を酸化焼成と還元焼成で焼く研修の課題。
- 岡部弘文, [釉薬計算プログラムの開発](https://www.itic.pref.ibaraki.jp/publication/doc/research/h16/vol33-20.pdf), 茨城県工業技術センター研究報告 vol33 (2005): 同センター自身の計算プログラム。
- Bilecik Şeyh Edebali University, [SCT305 の講義情報](https://ebs.bilecik.edu.tr/pdf/dersbilgigetir/333775): 第5、6、8週のゼーゲル式。
- 李堅萍, [國立臺北教育大學學報 19(2), 2006, pp. 51–68](https://jepr.ntue.edu.tw/var/file/63/1063/img/1141/19-2-18.pdf): 台湾の学校教員向けの釉薬計算。
- Glendale Community College, ART 195 の講義概要: 15週のうち第5〜7週がゼーゲル式。
- Ministerium für Bildung Rheinland-Pfalz, Lehrplan Fachschule Keramikgestaltung (2003), Lernmodul 6, Glasuren.
- 佐賀県陶磁器原料株式会社, 釉薬原料の化学分析表: Glazecalc のライブラリにある福島長石の分析値。
- IUPAC, 標準原子量。Glazecalc の計算が使う値です。
