Repository: AaronFilson/glazecalc

# Glazecalc

**Free glaze chemistry for potters.** Enter a glaze recipe and see its unity molecular formula
(UMF): the fluxes, alumina and silica it becomes in the kiln, and their ratio. Keep your recipes,
materials, colorants, firing logs and notes together in one private notebook.

**[glazecalcapp.com](https://glazecalcapp.com)**: try it without an account. A free, non-commercial project by
Aaron Filson, in 57 languages, and usable from AI assistants through its MCP server.
<table>
  <tr>

## At a glance

For anyone reading the code; the [highlights](#highlights) below give the details.

- **Stack:** Angular 22 (standalone components, signals, zoneless), TypeScript on Node 24 with Express

File: client/public/i18n/guides/teaching-glaze-calculation/kn.md
---
title: ಗ್ಲೇಜ್ ಲೆಕ್ಕಾಚಾರ ಕಲಿಸುವುದು
lead: ತರಗತಿ ಅಥವಾ ಅಧ್ಯಯನ ಗುಂಪಿಗಾಗಿ 6 ಸೆಷನ್ನುಗಳು: ಸಾಮಗ್ರಿಗಳು ಮತ್ತು ಟ್ರೈಆಕ್ಸಿಯಲ್ ಟೈಲುಗಳಿಂದ ಆರಂಭಿಸಿ, ಎರಡೂ ದಿಕ್ಕುಗಳಲ್ಲಿ ಬಿಡಿಸಿದ ಸೆಗರ್ ಸೂತ್ರ ಮತ್ತು ಗ್ಲೇಜ್ ದೋಷಗಳವರೆಗೆ; ಪ್ರತಿ ಸೆಷನ್ನಿನಲ್ಲಿ ಒಂದು ಬಿಡಿಸಿದ ಉದಾಹರಣೆ, Glazecalc ನಲ್ಲಿನ ಹಂತಗಳು, ಮುದ್ರಿಸಲು ವರ್ಕ್ಶೀಟ್ ಮತ್ತು ಪರಿಶೀಲನಾ ಪ್ರಶ್ನೆಗಳು ಇವೆ.
---

## ಈ ಪ್ಯಾಕ್ ಬಗ್ಗೆ {#about}

ಈ ಪ್ಯಾಕ್ ಗ್ಲೇಜ್ (ಮೆರುಗು) ಲೆಕ್ಕಾಚಾರ ಕಲಿಸುವ ಎಲ್ಲರಿಗಾಗಿ: ಶಾಲೆ, ಸ್ಟುಡಿಯೋ ತರಗತಿ, ಕೆಲಸ ಮಾಡುವ ಕುಂಬಾರರ ಅಧ್ಯಯನ ಗುಂಪು, ಅಥವಾ ಒಬ್ಬರೇ ಕಲಿಯುವ ಕುಂಬಾರರು. ಇದರಲ್ಲಿ ಆರು ಸೆಷನ್ನುಗಳಿವೆ, ಮತ್ತು ಪ್ರತಿಯೊಂದರಲ್ಲೂ ಅದರ ಗುರಿಗಳು, ಏನನ್ನು ಸಿದ್ಧಪಡಿಸಬೇಕು, ನಿಜವಾದ ಸಾಮಗ್ರಿಗಳೊಂದಿಗೆ ಒಂದು ಬಿಡಿಸಿದ ಉದಾಹರಣೆ, Glazecalc ನಲ್ಲಿ ಅದನ್ನು ಹೇಗೆ ಮಾಡುವುದು, ಒಂದು ವರ್ಕ್ಶೀಟ್ ಮತ್ತು ಪರಿಶೀಲನಾ ಪ್ರಶ್ನೆಗಳು ಇವೆ.

ಸೆಷನ್ನುಗಳ ಕ್ರಮ ಪ್ರಕಟಿತ ಒಂದು ಅಧ್ಯಯನ ಗುಂಪನ್ನು ಅನುಸರಿಸುತ್ತದೆ: ಜಪಾನಿನ ಇಬರಾಕಿ ಪ್ರಾಂತ್ಯದ ಕೈಗಾರಿಕಾ ತಂತ್ರಜ್ಞಾನ ಕೇಂದ್ರದ Tōjiki yūyaku gijutsu kenkyūkai (陶磁器釉薬技術研究会, ಸೆರಾಮಿಕ್ ಗ್ಲೇಜ್ ಅಧ್ಯಯನ ಗುಂಪು). ಅದು 2015ರಲ್ಲಿ 12 ಯುವ ಕುಂಬಾರರಿಗೆ ಆರು ಸೆಷನ್ನುಗಳನ್ನು ನಡೆಸಿ, ತನ್ನ ಸಂಶೋಧನಾ ವರದಿಯಲ್ಲಿ ಅವನ್ನು ದಾಖಲಿಸಿತು. ಕಸಾಮಾ ಸೆರಾಮಿಕ್ ಕಲಾ ಕಾಲೇಜಿನಲ್ಲಿ ನಡೆದ ಅದರ ಮುಂದುವರಿದ ಕೋರ್ಸು, 42, 90 ಮತ್ತು 78 ಗ್ಲೇಜುಗಳ ಮೂರು ಟೈಲ್ ಅಸೈನ್ಮೆಂಟುಗಳನ್ನು ನೀಡಿತು, ಪ್ರತಿಯೊಂದನ್ನೂ ಆಕ್ಸಿಡೇಷನ್ (ಉತ್ಕರ್ಷಣ){{en: oxidation}} ಮತ್ತು ರಿಡಕ್ಷನ್ (ಅಪಕರ್ಷಣ){{en: reduction}} ಎರಡರಲ್ಲೂ ಸುಡಲಾಯಿತು. **Glazecalc ಗೆ ಆ ಕೇಂದ್ರದೊಂದಿಗಾಗಲಿ ಕಾಲೇಜಿನೊಂದಿಗಾಗಲಿ ಯಾವುದೇ ಸಂಬಂಧವಿಲ್ಲ.** ನಾವು ಅವರ ಪ್ರಕಟಿತ ರೂಪರೇಖೆಯ ಕ್ರಮವನ್ನು ಅನುಸರಿಸುತ್ತೇವೆ, ಮತ್ತು ಅದನ್ನು ಕೆಳಗೆ ಉಲ್ಲೇಖಿಸಿದ್ದೇವೆ; ಇಲ್ಲಿನ ಪಠ್ಯ, ಉದಾಹರಣೆಗಳು ಮತ್ತು ವರ್ಕ್ಶೀಟುಗಳು ನಮ್ಮವು. ಇತರ ದೇಶಗಳ ಕೋರ್ಸುಗಳೂ ಇದೇ ಹಂತಗಳನ್ನು ಬಹುತೇಕ ಇದೇ ಕ್ರಮದಲ್ಲಿ ಕಲಿಸುತ್ತವೆ: ಟರ್ಕಿಯ Bilecik Şeyh Edebali University ನ SCT305, ಅಮೆರಿಕದ Glendale Community College ನ ART 195, ಜರ್ಮನಿಯ ಸೆರಾಮಿಕ್ ಶಾಲೆಗಳಿಗಾಗಿ ರೈನ್ಲ್ಯಾಂಡ್-ಪ್ಯಾಲಟಿನೇಟ್ ಪ್ರಾಂತ್ಯದ ಪಠ್ಯಕ್ರಮ, ಮತ್ತು ತೈವಾನಿನ ಶಿಕ್ಷಕರಿಗಾಗಿ 李堅萍 ಅವರ 2006ರ ಸಂಶೋಧನಾ ಪ್ರಬಂಧ.

Table: ಆರು ಸೆಷನ್ನುಗಳು
Label: ಆರು ಸೆಷನ್ನುಗಳು

| ಸೆಷನ್ | ವಿಷಯ                                                | Glazecalc ನಲ್ಲಿ                          |
| ----- | --------------------------------------------------- | ---------------------------------------- |
| 1     | ಸಾಮಗ್ರಿಗಳು, ಅವು ಏನು ಮಾಡುತ್ತವೆ, ಟ್ರೈಆಕ್ಸಿಯಲ್ ಟೈಲುಗಳು | ಸಾಮಗ್ರಿಗಳು, ಬ್ಲೆಂಡುಗಳು (ಟ್ರೈಆಕ್ಸಿಯಲ್)    |
| 2     | ರಸಾಯನಶಾಸ್ತ್ರ: ಧಾತುಗಳು, ಸೂತ್ರಗಳು, ಮೋಲ್               | ಒಂದು ಸಾಮಗ್ರಿಯ ಪುಟ                        |
| 3     | ಸೆಗರ್ ಸೂತ್ರ ಓದುವುದು, ಸಿಲಿಕಾ–ಅಲ್ಯೂಮಿನಾ ಚಾರ್ಟ್        | ರೆಸಿಪಿ ಪುಟ, Stull ಚಾರ್ಟ್                 |
| 4     | ರೆಸಿಪಿಯಿಂದ ಸೆಗರ್ ಸೂತ್ರಕ್ಕೆ                          | ಸೆಗರ್ ಸೂತ್ರವನ್ನು ಹೇಗೆ ಲೆಕ್ಕ ಹಾಕಲಾಗುತ್ತದೆ |
| 5     | ಸೆಗರ್ ಸೂತ್ರದಿಂದ ರೆಸಿಪಿಗೆ                            | ಗುರಿಗಾಗಿ ಪರಿಹರಿಸಿ                        |
| 6     | ಕ್ಲೇ ಬಾಡಿ ಮತ್ತು ಗ್ಲೇಜ್ ದೋಷಗಳು                       | ಲಿಮಿಟುಗಳು, ಹೋಲಿಸಿ                        |

### ಇದನ್ನು ಹೇಗೆ ಬಳಸುವುದು

- ಪ್ರತಿ ಸೆಷನ್ನಿಗೆ ಸುಮಾರು 2 ಗಂಟೆ ಬೇಕು. ಸೆಷನ್ 4 ಮತ್ತು 5ಕ್ಕೆ ಕ್ಯಾಲ್ಕುಲೇಟರುಗಳು, ಹಾಗೂ ಪ್ರತಿ ಜೋಡಿಗೆ Glazecalc ಇರುವ ಕಂಪ್ಯೂಟರ್ ಅಥವಾ ಫೋನ್ ಬೇಕು.
- ಬಿಡಿಸಿದ ಉದಾಹರಣೆಗಳಲ್ಲಿ ಜಪಾನಿನಲ್ಲಿ ಮಾರಾಟವಾಗುವ ಸಾಮಗ್ರಿಗಳನ್ನು ಮತ್ತು Glazecalc ನ ಮಾನಕ ಲೈಬ್ರರಿಯ ಅಂಕಿಗಳನ್ನು ಬಳಸಲಾಗಿದೆ: Fukushima ಫೆಲ್ಡ್ಸ್ಪಾರ್ (Fukushima chōseki, 福島長石), ವೈಟಿಂಗ್{{en: whiting}} (ಕ್ಯಾಲ್ಸಿಯಂ ಕಾರ್ಬೊನೇಟ್; sekkaiseki, 石灰石), ಒಂದು ಕಾಯೋಲಿನ್ ಮತ್ತು ಸಿಲಿಕಾ (keiseki, 珪石). ನಿಮ್ಮ ಸರಬರಾಜುದಾರರ ವಿಶ್ಲೇಷಣೆ ಇದ್ದರೆ ಅದನ್ನು [ಸಾಮಗ್ರಿಗಳ ಪುಟ](/material)ದಲ್ಲಿ ಸೇರಿಸಿ: ಅಂಕಿಗಳು ಬದಲಾಗುತ್ತವೆ, ವಿಧಾನ ಬದಲಾಗುವುದಿಲ್ಲ.
- ಫೈರಿಂಗ್ SK 8, ನಾಮಮಾತ್ರ {{2282 °F; 1250 °C}}. ನಿಮ್ಮ ತರಗತಿ ಯಾವ ಕೋನ್ (ಶಂಕು){{en: cone}} ತನಕ ಸುಡುತ್ತದೋ ಅದನ್ನು ಬಳಸಿ; SK ಸಂಖ್ಯೆಗಳನ್ನು [SK ಕೋನುಗಳಿಗೆ ಫೈರಿಂಗ್](/guides/firing#sk-cones) ವಿವರಿಸುತ್ತದೆ.
- ವರ್ಕ್ಶೀಟ್ ಅಥವಾ ಟೈಲ್ ನಕ್ಷೆಯನ್ನು ಮುದ್ರಿಸಲು, ಈ ಪುಟವನ್ನು ಬ್ರೌಸರಿನಿಂದ ಮುದ್ರಿಸಿ. ರೆಸಿಪಿಗಳು, ಬ್ಲೆಂಡುಗಳು ಮತ್ತು ಟಿಪ್ಪಣಿಗಳನ್ನು ಉಳಿಸಲು ಉಚಿತ ಖಾತೆ ಬೇಕು.

> [!WARNING]
> ಸೆಷನ್ 1, 3 ಮತ್ತು 6 ಪ್ರಯೋಗಶಾಲೆಯ ಕೆಲಸ: ಒಣ ಸಾಮಗ್ರಿಗಳನ್ನು ತೂಗುವುದು ಮತ್ತು ಫೈರಿಂಗ್. ಯಾರಾದರೂ ಸಾಮಗ್ರಿಯನ್ನು ತೂಗುವ ಮೊದಲು [ಹೆಚ್ಚು ಮುಖ್ಯವಾದ ಅಭ್ಯಾಸಗಳು](/guides/safe-mixing#habits) ಓದಿ. ಒಣ ಗ್ಲೇಜ್ ಧೂಳು ಮುಖ್ಯ ಅಪಾಯ.

## ಸೆಷನ್ 1: ಸಾಮಗ್ರಿಗಳು ಮತ್ತು ಟ್ರೈಆಕ್ಸಿಯಲ್ ಟೈಲುಗಳು {#materials}

> [!WARNING]
> ಒಣ ಸಾಮಗ್ರಿಗಳನ್ನು ಮೆಲ್ಲಗೆ ತೂಗಿ, ಒದ್ದೆಯಾಗಿ ಸ್ವಚ್ಛಗೊಳಿಸಿ, ಮತ್ತು ಪುಡಿಗಳು ಒಣಗಿರುವಾಗ ಮುಖಕ್ಕೆ ಸರಿಯಾಗಿ ಕೂರುವ ರೆಸ್ಪಿರೇಟರ್ ಮಾಸ್ಕ್ ಧರಿಸಿ. ಮೊದಲು [ಮುಖ್ಯ ಅಪಾಯ: ಧೂಳು](/guides/safe-mixing#the-main-hazard) ಮತ್ತು [ರೆಸ್ಪಿರೇಟರುಗಳು](/guides/safe-mixing#respirators) ಓದಿ.

### ಗುರಿಗಳು

- ಗ್ಲೇಜಿನ (ಮೆರುಗಿನ) ಮೂರು ಕೆಲಸಗಳನ್ನು ಹೆಸರಿಸಿ: ಗ್ಲಾಸ್ ಫಾರ್ಮರ್ (ಗಾಜು ರೂಪಿಸುವ ಆಕ್ಸೈಡ್){{en: glass former}}, ಫ್ಲಕ್ಸ್ (ಕರಗುವಿಕೆ ಸಹಾಯಕ){{en: flux}} ಮತ್ತು ಸ್ಟೆಬಿಲೈಸರ್ (ಸ್ಥಿರಕಾರಿ){{en: stabilizer}}.
- ಸಾಮಾನ್ಯವಾದ 4 ಸಾಮಗ್ರಿಗಳನ್ನು ಅವು ತರುವ ಆಕ್ಸೈಡುಗಳ ಪ್ರಕಾರ ವಿಂಗಡಿಸಿ.
- ಟ್ರೈಆಕ್ಸಿಯಲ್ ಬ್ಲೆಂಡ್ ಸಿದ್ಧಪಡಿಸಿ, ಮತ್ತು ಅದರ ಟೈಲುಗಳನ್ನು ನಕ್ಷೆಯಂತೆ ಓದಿ.

### ಸಿದ್ಧತೆ

- Fukushima ಫೆಲ್ಡ್ಸ್ಪಾರ್, ವೈಟಿಂಗ್, ಒಂದು ಕಾಯೋಲಿನ್ ಮತ್ತು ಸಿಲಿಕಾ ಪ್ರತಿಯೊಂದರ ಒಂದೊಂದು ಚೀಲ, ಅಥವಾ ನಿಮ್ಮ ತರಗತಿಯಲ್ಲಿರುವ ಸಾಮಗ್ರಿಗಳು.
- ಕೆಳಗಿನ [ಟ್ರೈಆಕ್ಸಿಯಲ್ ಟೈಲ್ ನಕ್ಷೆ](#tile-maps), ಮುದ್ರಿಸಿದ್ದು, ಮತ್ತು ಪ್ರತಿ ತ್ರಿಕೋನಕ್ಕೆ ಪ್ರತಿ ವಿದ್ಯಾರ್ಥಿಗೆ 21 ಟೆಸ್ಟ್ ಟೈಲುಗಳು.
- ಹಿಂದಿನ ಟ್ರೈಆಕ್ಸಿಯಲಿನ ಸುಟ್ಟ ಟೈಲುಗಳು ನಿಮ್ಮ ಬಳಿ ಇದ್ದರೆ, ಕೈಯಿಂದ ಕೈಗೆ ಕೊಡಲು.

### ಬಿಡಿಸಿದ ಉದಾಹರಣೆ

Glazecalc ನ ಲೈಬ್ರರಿಯ ಪ್ರತಿ ಸಾಮಗ್ರಿಯ ವಿಶ್ಲೇಷಣೆ, ಸುಟ್ಟ ನಂತರ ಅದು ಬಿಡುವ ಆಕ್ಸೈಡುಗಳನ್ನು ಕೊಡುತ್ತದೆ. ದಹನ ನಷ್ಟ (LOI){{en: loss on ignition}} ಎಂದರೆ ಸುಟ್ಟುಹೋಗುವ ಭಾಗ.

Table: ನಾಲ್ಕು ಸಾಮಗ್ರಿಗಳು ಮತ್ತು ಅವು ತರುವುದು (ತೂಕದ ಶೇಕಡಾ, ಲೈಬ್ರರಿಯಿಂದ)
Label: ನಾಲ್ಕು ಸಾಮಗ್ರಿಗಳು

| ಸಾಮಗ್ರಿ                           | SiO₂ | Al₂O₃ |   K₂O | Na₂O |   CaO |   LOI | ಅದರ ಕೆಲಸ                                      |
| --------------------------------- | ---: | ----: | ----: | ---: | ----: | ----: | --------------------------------------------- |
| Fukushima ಫೆಲ್ಡ್ಸ್ಪಾರ್ (福島長石) | 65.4 | 19.53 | 10.76 | 3.77 |  0.49 |  0.18 | ಫ್ಲಕ್ಸ್, ತನ್ನದೇ ಅಲ್ಯೂಮಿನಾ ಮತ್ತು ಸಿಲಿಕಾದೊಂದಿಗೆ |
| ವೈಟಿಂಗ್ (石灰石)                  |    – |     – |     – |    – | 56.03 | 43.97 | ಫ್ಲಕ್ಸ್ (ಕ್ಯಾಲ್ಸಿಯಂ)                          |
| EPK Kaolin                        | 45.7 |  37.4 |  0.33 | 0.06 |  0.18 |  13.9 | ಸ್ಟೆಬಿಲೈಸರ್: ಮುಖ್ಯ ಅಲ್ಯೂಮಿನಾ                  |
| ಸಿಲಿಕಾ (珪石)                     |  100 |     – |     – |    – |     – |     – | ಗ್ಲಾಸ್ ಫಾರ್ಮರ್                                |

SK 8ರಲ್ಲಿ ಫೆಲ್ಡ್ಸ್ಪಾರ್ ಒಂದೇ ಕರಗಿ ಕಡಿಮೆ ಹರಿಯುವ ಗಟ್ಟಿ ಗಾಜಾಗುತ್ತದೆ; ವೈಟಿಂಗ್ ಒಂದೇ ಕರಗುವುದಿಲ್ಲ; ಸಿಲಿಕಾ ಒಂದೇ ಕರಗುವುದಿಲ್ಲ. ಬೆರೆಸಿದಾಗ, ಅವುಗಳಲ್ಲಿ ಯಾವುದೇ ಒಂದಕ್ಕಿಂತ ಅವು ಬಹಳ ಚೆನ್ನಾಗಿ ಕರಗುತ್ತವೆ. ಎಲ್ಲಿ ಎಂಬುದನ್ನು ಟ್ರೈಆಕ್ಸಿಯಲ್ ಬ್ಲೆಂಡ್ ತೋರಿಸುತ್ತದೆ: ಕೆಳಗಿನ ಟೈಲ್ ನಕ್ಷೆಯಲ್ಲಿ ಮೂರೂ ~20% ಹಂತಗಳಲ್ಲಿ (90 ರಲ್ಲಿ 18) ಬದಲಾಗುತ್ತವೆ, ಪ್ರತಿ ಟೈಲಿನಲ್ಲೂ 10% ಕಾಯೋಲಿನ್ ಇರುತ್ತದೆ.

::shops

### Glazecalc ನಲ್ಲಿ

1. ಪ್ರತಿ ಸಾಮಗ್ರಿಯನ್ನು [ಸಾಮಗ್ರಿಗಳ ಪುಟ](/material)ದಲ್ಲಿ ತೆರೆಯಿರಿ, ಅಥವಾ [Fukushima Feldspar](/materials/fukushima-feldspar) ನಂತಹ ಅದರ ಸಾರ್ವಜನಿಕ ಪುಟವನ್ನು ತೆರೆಯಿರಿ. ಅದು ಯಾವ ಆಕ್ಸೈಡುಗಳನ್ನು ತರುತ್ತದೆ ಎಂದು ಬರೆದಿಟ್ಟುಕೊಳ್ಳಿ.
2. ಮೂರು ರೆಸಿಪಿಗಳನ್ನು ಮಾಡಿ: Fukushima ಫೆಲ್ಡ್ಸ್ಪಾರ್ 90 ಜೊತೆ ಕಾಯೋಲಿನ್ 10, ವೈಟಿಂಗ್ 90 ಜೊತೆ ಕಾಯೋಲಿನ್ 10, ಮತ್ತು ಸಿಲಿಕಾ 90 ಜೊತೆ ಕಾಯೋಲಿನ್ 10. [ಬ್ಲೆಂಡುಗಳು](/blends) ಪುಟದಲ್ಲಿ **ಟ್ರೈಆಕ್ಸಿಯಲ್ (3 ರೆಸಿಪಿಗಳು)** ಮತ್ತು 6 ಸಾಲುಗಳನ್ನು ಆರಿಸಿ: 21 ಟೈಲುಗಳು, ಕೆಳಗಿನ ನಕ್ಷೆಯಂತೆಯೇ.
3. ಪ್ರತಿ ಟೈಲಿನ ಬ್ಯಾಚ್ ಆರಿಸಿ ಮತ್ತು ತೂಗಬೇಕಾದದ್ದನ್ನು **ಮುದ್ರಿಸಿ**. ಫೈರಿಂಗ್ ನಂತರ, ನಿಮಗೆ ಇಷ್ಟವಾದ ಟೈಲುಗಳನ್ನು ಟೈಲುಗಳ ಚಿತ್ರದಿಂದ ರೆಸಿಪಿಗಳಾಗಿ ಉಳಿಸಿ.

### ವರ್ಕ್ಶೀಟ್

Table: ವರ್ಕ್ಶೀಟ್ 1: ಪ್ರತಿ ಸಾಮಗ್ರಿ ತರುವುದು
Label: ವರ್ಕ್ಶೀಟ್ 1

| ಸಾಮಗ್ರಿ                | ಅದು ತರುವ ಆಕ್ಸೈಡುಗಳು | ಗ್ಲಾಸ್ ಫಾರ್ಮರ್, ಫ್ಲಕ್ಸ್ ಅಥವಾ ಸ್ಟೆಬಿಲೈಸರ್? | LOI (%) |
| ---------------------- | ------------------- | ----------------------------------------- | ------- |
| Fukushima ಫೆಲ್ಡ್ಸ್ಪಾರ್ |                     |                                           |         |
| ವೈಟಿಂಗ್                |                     |                                           |         |
| ಕಾಯೋಲಿನ್               |                     |                                           |         |
| ಸಿಲಿಕಾ                 |                     |                                           |         |

### ಪರಿಶೀಲನೆ

- ಹೆಚ್ಚಿನ ಅಲ್ಯೂಮಿನಾವನ್ನು ಯಾವ ಸಾಮಗ್ರಿ ತರುತ್ತದೆ, ಮತ್ತು ಗ್ಲೇಜಿಗೆ ಅದು ಏಕೆ ಬೇಕು?
- ತ್ರಿಕೋನದ ವೈಟಿಂಗ್ ಮೂಲೆ ತಾನಾಗಿಯೇ ಏಕೆ ಕರಗುವುದಿಲ್ಲ?
- ತ್ರಿಕೋನದಲ್ಲಿ ನಿಮ್ಮ ಟೈಲುಗಳು ಎಲ್ಲಿ ಅತ್ಯುತ್ತಮವಾಗಿ ಕರಗಿದವು, ಮತ್ತು ಅದು ಯಾವ ಮೂಲೆಗೆ ಹತ್ತಿರವಾಗಿತ್ತು?

## ಸೆಷನ್ 2: ನಿಮಗೆ ಬೇಕಾದ ರಸಾಯನಶಾಸ್ತ್ರ {#chemistry}

### ಗುರಿಗಳು

- ರಾಸಾಯನಿಕ ಸೂತ್ರವನ್ನು ಓದಿ: SiO₂, CaO, Al₂O₃, CaCO₃.
- ಪರಮಾಣು ತೂಕಗಳಿಂದ ಮೋಲಾರ್ ರಾಶಿಯನ್ನು ಲೆಕ್ಕ ಹಾಕಿ.
- ಗ್ರಾಂಗಳನ್ನು ಮೋಲುಗಳಾಗಿ, ಮತ್ತು ಮತ್ತೆ ಗ್ರಾಂಗಳಾಗಿ ಬದಲಿಸಿ.

### ಸಿದ್ಧತೆ

- ಪ್ರತಿ ವಿದ್ಯಾರ್ಥಿಗೆ ಒಂದು ಆವರ್ತ ಕೋಷ್ಟಕ, ಮತ್ತು ಕ್ಯಾಲ್ಕುಲೇಟರುಗಳು.
- ಕೆಳಗಿನ ಕೋಷ್ಟಕದಲ್ಲಿರುವ ಪರಮಾಣು ತೂಕಗಳು (IUPAC ನ ಮಾನಕ ಮೌಲ್ಯಗಳು, Glazecalc ಬಳಸುವಂತೆ).

### ಬಿಡಿಸಿದ ಉದಾಹರಣೆ

Table: ಇಲ್ಲಿ ಬಳಸಿದ ಪರಮಾಣು ತೂಕಗಳು (g/mol)
Label: ಪರಮಾಣು ತೂಕಗಳು

| ಧಾತು        | ಸಂಕೇತ | ಪರಮಾಣು ತೂಕ |
| ----------- | ----- | ---------: |
| ಆಮ್ಲಜನಕ     | O     |     15.999 |
| ಇಂಗಾಲ       | C     |     12.011 |
| ಸೋಡಿಯಂ      | Na    |      22.99 |
| ಅಲ್ಯೂಮಿನಿಯಂ | Al    |     26.982 |
| ಸಿಲಿಕಾನ್    | Si    |     28.085 |
| ಪೊಟ್ಯಾಸಿಯಂ  | K     |     39.098 |
| ಕ್ಯಾಲ್ಸಿಯಂ  | Ca    |     40.078 |

ಸೂತ್ರವು ಪರಮಾಣುಗಳನ್ನು ಎಣಿಸುತ್ತದೆ. SiO₂ ಎಂದರೆ ಒಂದು ಸಿಲಿಕಾನ್ ಮತ್ತು ಎರಡು ಆಮ್ಲಜನಕ, ಆದ್ದರಿಂದ ಅದರ ಒಂದು ಮೋಲ್ 28.085 + 2 × 15.999 = 60.083 g ತೂಗುತ್ತದೆ. Al₂O₃ ಎಂದರೆ 2 × 26.982 + 3 × 15.999 = 101.961 g. CaO 56.077 g, ಮತ್ತು ವೈಟಿಂಗ್, CaCO₃, 100.086 g; Glazecalc ನ ಲೈಬ್ರರಿ ಅದನ್ನು 100.08ಕ್ಕೆ ದುಂಡುಗೊಳಿಸುತ್ತದೆ.

**ಮೋಲ್** ಒಂದು ಎಣಿಕೆ, ಡಜನ್ನಿನಂತೆ: ಅವು ಯಾವ ಅಣುಗಳಾದರೂ ಅವುಗಳ ಸಂಖ್ಯೆ ಒಂದೇ. ಮೋಲುಗಳು ಎಂದರೆ ಗ್ರಾಂ ÷ ಮೋಲಾರ್ ರಾಶಿ:

- 25 g ಸಿಲಿಕಾ ಎಂದರೆ 25 ÷ 60.083 = 0.416 mol SiO₂.
- 20 g ವೈಟಿಂಗ್ ಎಂದರೆ 20 ÷ 100.08 = 0.200 mol. ಕಿಲ್ನಿನಲ್ಲಿ (ಆವಿಗೆಯಲ್ಲಿ) ಅದು ತನ್ನ ಕಾರ್ಬನ್ ಡೈಆಕ್ಸೈಡ್ (CO₂, 44.009 g/mol) ಕಳೆದುಕೊಂಡು 0.200 mol CaO ಉಳಿಸುತ್ತದೆ; ಅದರ ತೂಕ 0.200 × 56.077 = 11.2 g. ಆ ನಷ್ಟವೇ ಅದರ LOI: 43.97%.

### Glazecalc ನಲ್ಲಿ

1. [Whiting](/materials/whiting) ಮತ್ತು [Silica](/materials/silica) ತೆರೆಯಿರಿ: ಪ್ರತಿ ಪುಟವೂ ಸೂತ್ರ ಮತ್ತು ಅದರ ತೂಕಗಳನ್ನು ಕೊಡುತ್ತದೆ.
2. ಒಂದು ಮೋಲಾರ್ ರಾಶಿಯನ್ನು ಕೈಯಿಂದ ಲೆಕ್ಕ ಹಾಕಿ ಪುಟದೊಂದಿಗೆ ಹೋಲಿಸಿ ಪರಿಶೀಲಿಸಿ.

### ವರ್ಕ್ಶೀಟ್

Table: ವರ್ಕ್ಶೀಟ್ 2: ಮೋಲಾರ್ ರಾಶಿ ಮತ್ತು ಮೋಲುಗಳು
Label: ವರ್ಕ್ಶೀಟ್ 2

| ಆಕ್ಸೈಡ್ ಅಥವಾ ಸಾಮಗ್ರಿ | ಸೂತ್ರ | ಮೋಲಾರ್ ರಾಶಿ (g/mol) | ಗ್ರಾಂ | ಮೋಲ್ |
| -------------------- | ----- | ------------------- | ----- | ---- |
| ಸಿಲಿಕಾ               | SiO₂  |                     | 30    |      |
| ಅಲ್ಯೂಮಿನಾ            | Al₂O₃ |                     | 10    |      |
| ಕ್ಯಾಲ್ಸಿಯಂ ಆಕ್ಸೈಡ್   | CaO   |                     | 5     |      |
| ವೈಟಿಂಗ್              | CaCO₃ |                     | 15    |      |

### ಪರಿಶೀಲನೆ

- SiO₂ ನ ಒಂದು ಮೋಲ್ ಎಷ್ಟು ಗ್ರಾಂ ತೂಗುತ್ತದೆ, ಮತ್ತು ಅದನ್ನು ಹೇಗೆ ಲೆಕ್ಕ ಹಾಕಲಾಗುತ್ತದೆ?
- 20 g ವೈಟಿಂಗ್ ಸುಟ್ಟ ಗ್ಲೇಜಿನಲ್ಲಿ (ಮೆರುಗಿನಲ್ಲಿ) 20 g ಗಿಂತ ಕಡಿಮೆ ಏಕೆ ಉಳಿಯುತ್ತದೆ?
- ನಾವು ಆಕ್ಸೈಡುಗಳನ್ನು ಗ್ರಾಂಗಳಿಂದಲ್ಲ, ಮೋಲುಗಳಿಂದ ಏಕೆ ಹೋಲಿಸುತ್ತೇವೆ?

## ಸೆಷನ್ 3: ಸೆಗರ್ ಸೂತ್ರ ಓದುವುದು {#reading-the-formula}

> [!WARNING]
> ಗ್ಲೇಜಿಗೆ (ಮೆರುಗಿಗೆ) ಬಣ್ಣ ಕೊಡುವುದೆಂದರೆ ಕಲರೆಂಟುಗಳನ್ನು (ಬಣ್ಣಕಾರಕಗಳನ್ನು){{en: colorant}} ತೂಗುವುದು; ಅವುಗಳಲ್ಲಿ ಕೆಲವಕ್ಕೆ ಬೇಸ್ ಸಾಮಗ್ರಿಗಳಿಗಿಂತ ಹೆಚ್ಚು ಎಚ್ಚರ ಬೇಕು. ಮೊದಲು [ಹೆಚ್ಚು ಎಚ್ಚರ ಬೇಕಾದ ಸಾಮಗ್ರಿಗಳು](/guides/safe-mixing#materials) ಓದಿ.

### ಗುರಿಗಳು

- ಯೂನಿಟಿ ಅಣು ಸೂತ್ರದ (UMF){{en: unity formula}} ಮೂರು ಕಾಲಮ್ಮುಗಳನ್ನು (ಜಪಾನಿ ಭಾಷೆಯಲ್ಲಿ zēgeru-shiki, ゼーゲル式, ಅಂದರೆ ಸೆಗರ್ ಸೂತ್ರ) ಓದಿ: ಫ್ಲಕ್ಸುಗಳು, ಸ್ಟೆಬಿಲೈಸರ್, ಗ್ಲಾಸ್ ಫಾರ್ಮರ್.
- ಗ್ಲೇಜನ್ನು ಸಿಲಿಕಾ–ಅಲ್ಯೂಮಿನಾ ಚಾರ್ಟಿನಲ್ಲಿ ಗುರುತಿಸಿ, ಮತ್ತು ಚಾರ್ಟ್ ನಿಮಗೆ ಏನನ್ನು ಹೇಳಬಲ್ಲದು, ಏನನ್ನು ಹೇಳಲಾರದು ಎಂದು ತಿಳಿಯಿರಿ.
- ಸಿದ್ಧ ಗ್ಲೇಜಿಗೆ ಹಂತ ಹಂತವಾಗಿ ಬಣ್ಣ ಕೊಡಿ, ಮತ್ತು ದಾಖಲಿಸಿ.

### ಸಿದ್ಧತೆ

- ಕೆಳಗಿನ ಸೆಗರ್ ಸೂತ್ರ, ದೊಡ್ಡದಾಗಿ ಬರೆದಿಟ್ಟದ್ದು.
- ಸಿದ್ಧ ಪಾರದರ್ಶಕ ಗ್ಲೇಜ್, ಮತ್ತು ರೆಡ್ ಐರನ್ ಆಕ್ಸೈಡ್ (bengara, 弁柄) ನಂತಹ ಕಲರೆಂಟ್.

### ಬಿಡಿಸಿದ ಉದಾಹರಣೆ

ಸೆಷನ್ 4ರ ಗ್ಲೇಜ್, Fukushima ಫೆಲ್ಡ್ಸ್ಪಾರ್ 45, ವೈಟಿಂಗ್ 20, ಕಾಯೋಲಿನ್ 10 ಮತ್ತು ಸಿಲಿಕಾ 25, ಈ ಸೆಗರ್ ಸೂತ್ರವನ್ನು ಹೊಂದಿದೆ (Glazecalc ನ ಅಂಕಿಗಳು, ದುಂಡುಗೊಳಿಸಿದ್ದು):

Table: ಮೂರು ಕಾಲಮ್ಮುಗಳಲ್ಲಿ ಒಂದು ಸೆಗರ್ ಸೂತ್ರ
Label: ಸೆಗರ್ ಸೂತ್ರ

| ಫ್ಲಕ್ಸುಗಳು (RO, R₂O) | ಸ್ಟೆಬಿಲೈಸರ್ (R₂O₃) | ಗ್ಲಾಸ್ ಫಾರ್ಮರ್ (RO₂) |
| -------------------- | ------------------ | -------------------- |
| K₂O 0.18             | Al₂O₃ 0.43         | SiO₂ 3.45            |
| Na₂O 0.10            |                    |                      |
| CaO 0.72             |                    |                      |

- ಫ್ಲಕ್ಸುಗಳ ಮೊತ್ತ 1 ಆಗುತ್ತದೆ: ಇದೇ ಸೂತ್ರದ ನಿಯಮ. ಉಳಿದ ಪ್ರತಿ ಸಂಖ್ಯೆಯೂ ಫ್ಲಕ್ಸುಗಳ ಪ್ರತಿ ಮೋಲಿಗೆ ಇರುವ ಮೋಲುಗಳ ಸಂಖ್ಯೆ.
- ಸಿಲಿಕಾ-ಅಲ್ಯೂಮಿನಾ ಅನುಪಾತ 3.45 ÷ 0.43, ಸುಮಾರು 8: ಸಾಮಾನ್ಯ ಹೊಳೆಯುವ ಗ್ಲೇಜ್.
- ಫ್ಲಕ್ಸಿನ ಹೆಚ್ಚಿನ ಭಾಗ ಕ್ಯಾಲ್ಸಿಯಂ, ಹೆಚ್ಚಿನ ಜಪಾನೀ ಸುಣ್ಣದ ಗ್ಲೇಜುಗಳಲ್ಲಿ (sekkai-yū, 石灰釉) ಇರುವಂತೆ.

ಸಿಲಿಕಾವನ್ನು ಅಡ್ಡಕ್ಕೆ ಮತ್ತು ಅಲ್ಯೂಮಿನಾವನ್ನು ಮೇಲಕ್ಕೆ ಇಟ್ಟ ಚಾರ್ಟ್ ಪ್ರತಿ ಗ್ಲೇಜನ್ನು ಒಂದು ಬಿಂದುವಾಗಿ ಗುರುತಿಸುತ್ತದೆ. ಸೆಗರ್ ಅವರ ಪರೀಕ್ಷೆಗಳು ಮತ್ತು 1912ರ Stull ಚಾರ್ಟ್ ಈ ಬಗೆಯವು, ಮತ್ತು 釉性状図 ಒಂದು ತರಗತಿಯ ಸ್ವಂತ ಸುಟ್ಟ ಟೈಲುಗಳನ್ನು ಅದರ ಮೇಲೆ ಗುರುತಿಸುತ್ತದೆ. Glazecalc ನ ರೆಸಿಪಿ ಪುಟ Stull ಚಾರ್ಟ್ ಅನ್ನು ಬರೆಯುತ್ತದೆ, ಮತ್ತು ಈ ಗ್ಲೇಜ್ ಅದರ ಹೊಳೆಯುವ ಪ್ರದೇಶದಲ್ಲಿದೆ. Stull ಅವರ ಪ್ರದೇಶಗಳು ಅವರದೇ ಫ್ಲಕ್ಸುಗಳಿಂದ ಮತ್ತು ಫೈರಿಂಗಿನಿಂದ ಬಂದವು: ಸೂಚನೆ ಮಾತ್ರ, ಭವಿಷ್ಯವಾಣಿ ಅಲ್ಲ. ಕೆಳಗಿನ [ಟೈಲ್ ಗ್ರಿಡ್](#tile-maps) ಒಂದು ತರಗತಿಗೆ ತನ್ನದೇ ಫೈರಿಂಗಿನಲ್ಲಿ ತನ್ನದೇ ಚಾರ್ಟ್ ಬರೆಯಲು ಅವಕಾಶ ಕೊಡುತ್ತದೆ.

::stull-chart

ರೆಸಿಪಿ ನಿಮಗೆ ತಿಳಿಯದ ಸಿದ್ಧ ಗ್ಲೇಜಿಗೆ ಬಣ್ಣ ಕೊಡಬೇಕಾದರೆ, Glazecalc ಅದರ ಸೂತ್ರವನ್ನು ಲೆಕ್ಕ ಹಾಕಲಾರದು. ಬದಲಿಗೆ ಕಲರೆಂಟನ್ನು 100ರ ಮೇಲೆ ಸೇರಿಸಿ: 100 g ಒಣ ಗ್ಲೇಜಿಗೆ 1, 2 ಮತ್ತು 3 g ಐರನ್ ಆಕ್ಸೈಡ್, ಒಂದೊಂದಕ್ಕೆ ಒಂದು ಟೈಲ್, ಆಕ್ಸಿಡೇಷನ್ (ಉತ್ಕರ್ಷಣ) ಮತ್ತು ರಿಡಕ್ಷನ್ (ಅಪಕರ್ಷಣ) ಎರಡರಲ್ಲೂ ಸುಡಲಾಗುತ್ತದೆ.

### Glazecalc ನಲ್ಲಿ

1. [ರೆಸಿಪಿ ಪುಟ](/recipe)ದಲ್ಲಿ ಮೇಲಿನ ರೆಸಿಪಿಯನ್ನು ನಮೂದಿಸಿ, ಮತ್ತು ಅದರ **ಸೆಗರ್ ಸೂತ್ರ** ಹಾಗೂ **Stull ಚಾರ್ಟ್** ಓದಿ.
2. ಸಿಲಿಕಾವನ್ನು 25ರಿಂದ 35ಕ್ಕೆ ಬದಲಿಸಿ, ಮತ್ತು ಬಿಂದು ಬಲಕ್ಕೆ ಸರಿಯುವುದನ್ನು ನೋಡಿ.
3. ರೆಸಿಪಿ ನಿಮ್ಮ ಬಳಿ ಇರುವ ಬೇಸ್ ಗ್ಲೇಜಿಗೆ, ಕಲರೆಂಟನ್ನು ಆಡಿಟಿವ್ ಆಗಿ ಸೇರಿಸಿ ಮತ್ತು ಅದನ್ನು ಹಂತ ಹಂತವಾಗಿ ಹೆಚ್ಚಿಸಲು [ಬ್ಲೆಂಡುಗಳು](/blends) ಪುಟದಲ್ಲಿ ಲೈನ್ ಬ್ಲೆಂಡ್{{en: line blend}} ಬಳಸಿ.

### ವರ್ಕ್ಶೀಟ್

Table: ವರ್ಕ್ಶೀಟ್ 3: ಸಿದ್ಧ ಗ್ಲೇಜಿನಲ್ಲಿ ಒಂದು ಕಲರೆಂಟ್
Label: ವರ್ಕ್ಶೀಟ್ 3

| ಟೈಲ್ | ಕಲರೆಂಟ್ (100 g ಗೆ g) | ಆಕ್ಸಿಡೇಷನ್: ಹೇಗೆ ಕಾಣುತ್ತದೆ | ರಿಡಕ್ಷನ್: ಹೇಗೆ ಕಾಣುತ್ತದೆ |
| ---- | -------------------- | -------------------------- | ------------------------ |
| 1    | 0                    |                            |                          |
| 2    | 1                    |                            |                          |
| 3    | 2                    |                            |                          |
| 4    | 3                    |                            |                          |

### ಪರಿಶೀಲನೆ

- ಸೆಗರ್ ಸೂತ್ರದಲ್ಲಿ ಯಾವ ಕಾಲಮ್ಮಿನ ಮೊತ್ತ 1 ಆಗುತ್ತದೆ?
- ಈ ಗ್ಲೇಜಿನ ಸಿಲಿಕಾ-ಅಲ್ಯೂಮಿನಾ ಅನುಪಾತ ಎಷ್ಟು, ಮತ್ತು ಅದು ಏನನ್ನು ಸೂಚಿಸುತ್ತದೆ?
- ಚಾರ್ಟಿನ ಹೊಳೆಯುವ ಪ್ರದೇಶದಲ್ಲಿರುವ ಬಿಂದು ನಿಮ್ಮ ಕಿಲ್ನಿನಲ್ಲಿ (ಆವಿಗೆಯಲ್ಲಿ) ಮ್ಯಾಟ್ ಟೈಲನ್ನು ಏಕೆ ಕೊಡಬಹುದು?

## ಸೆಷನ್ 4: ರೆಸಿಪಿಯಿಂದ ಸೆಗರ್ ಸೂತ್ರಕ್ಕೆ {#recipe-to-formula}

### ಗುರಿಗಳು

- ರೆಸಿಪಿಯಿಂದ ಸೆಗರ್ ಸೂತ್ರವನ್ನು ಕೈಯಿಂದ ಲೆಕ್ಕ ಹಾಕಿ.
- ಅದನ್ನು Glazecalc ನ ಸ್ವಂತ ಲೆಕ್ಕದೊಂದಿಗೆ ಹೋಲಿಸಿ ಪರಿಶೀಲಿಸಿ.

### ಸಿದ್ಧತೆ

- ವರ್ಕ್ಶೀಟ್ 4, ಸೆಷನ್ 1ರ ನಾಲ್ಕು ವಿಶ್ಲೇಷಣೆಗಳು, ಮತ್ತು ಕ್ಯಾಲ್ಕುಲೇಟರುಗಳು.

### ಬಿಡಿಸಿದ ಉದಾಹರಣೆ

ರೆಸಿಪಿ: Fukushima ಫೆಲ್ಡ್ಸ್ಪಾರ್ 45, ವೈಟಿಂಗ್ 20, EPK ಕಾಯೋಲಿನ್ 10, ಸಿಲಿಕಾ 25. ಪ್ರತಿ ಪ್ರಮಾಣವನ್ನು ಗ್ರಾಂ ಎಂದು ತೆಗೆದುಕೊಳ್ಳಿ. ಪ್ರತಿ ಸಾಮಗ್ರಿಗೆ, ಗ್ರಾಂ × ಆಕ್ಸೈಡಿನ ಶೇಕಡಾ ÷ 100 ÷ ಅದರ ಮೋಲಾರ್ ರಾಶಿ ಅದರ ಮೋಲುಗಳನ್ನು ಕೊಡುತ್ತದೆ. ಕೋಷ್ಟಕ ಮುಖ್ಯ ಆಕ್ಸೈಡುಗಳನ್ನು ಕೊಡುತ್ತದೆ; Glazecalc ಅತಿ ಸೂಕ್ಷ್ಮ ಪ್ರಮಾಣದ ಅಂಶಗಳನ್ನೂ ಎಣಿಸುತ್ತದೆ (ಕಾಯೋಲಿನ್ನಿನ ಐರನ್ ಮತ್ತು ಟೈಟಾನಿಯಂ, ಫೆಲ್ಡ್ಸ್ಪಾರಿನ ಮೆಗ್ನೀಸಿಯಂ).

Table: ಬ್ಯಾಚಿನಲ್ಲಿ ಪ್ರತಿ ಆಕ್ಸೈಡಿನ ಮೋಲುಗಳು (100 g)
Label: ಬ್ಯಾಚಿನಲ್ಲಿ ಮೋಲುಗಳು

| ಸಾಮಗ್ರಿ                | ಗ್ರಾಂ |    K₂O |   Na₂O |    CaO |  Al₂O₃ |   SiO₂ |
| ---------------------- | ----: | -----: | -----: | -----: | -----: | -----: |
| Fukushima ಫೆಲ್ಡ್ಸ್ಪಾರ್ |    45 | 0.0514 | 0.0274 | 0.0039 | 0.0862 | 0.4898 |
| ವೈಟಿಂಗ್                |    20 |      – |      – | 0.1998 |      – |      – |
| ಕಾಯೋಲಿನ್               |    10 | 0.0004 | 0.0001 | 0.0003 | 0.0367 | 0.0761 |
| ಸಿಲಿಕಾ                 |    25 |      – |      – |      – |      – | 0.4161 |
| ಒಟ್ಟು                  |   100 | 0.0518 | 0.0275 | 0.2041 | 0.1229 | 0.9820 |

ಫ್ಲಕ್ಸುಗಳ ಮೊತ್ತ 0.0518 + 0.0275 + 0.2041 + 0.0014 (ಮೆಗ್ನೀಷಿಯಾ) = 0.2847 mol. ಪ್ರತಿ ಒಟ್ಟು ಮೊತ್ತವನ್ನು ಅದರಿಂದ ಭಾಗಿಸಿ:

- K₂O 0.0518 ÷ 0.2847 = 0.18; Na₂O 0.10; CaO 0.72.
- Al₂O₃ 0.1229 ÷ 0.2847 = 0.43.
- SiO₂ 0.9820 ÷ 0.2847 = 3.45.

ಅದೇ ಸೆಷನ್ 3ರ ಸೂತ್ರ.

### Glazecalc ನಲ್ಲಿ

1. [ರೆಸಿಪಿ ಪುಟ](/recipe)ದಲ್ಲಿ ರೆಸಿಪಿಯನ್ನು ನಮೂದಿಸಿ.
2. **ಸೆಗರ್ ಸೂತ್ರವನ್ನು ಹೇಗೆ ಲೆಕ್ಕ ಹಾಕಲಾಗುತ್ತದೆ** ತೆರೆಯಿರಿ. ಇದು ಈ ಹಂತಗಳನ್ನು ಈ ರೆಸಿಪಿಯ ಅಂಕಿಗಳೊಂದಿಗೆ ತೋರಿಸುತ್ತದೆ: ಗ್ರಾಂಗಳು, ಪ್ರತಿ ಸಾಮಗ್ರಿಯಲ್ಲಿ ಪ್ರತಿ ಆಕ್ಸೈಡಿನ ಮೋಲುಗಳು, ಒಟ್ಟು ಮೊತ್ತಗಳು, ಮತ್ತು ಫ್ಲಕ್ಸುಗಳಿಂದ ಭಾಗಿಸುವುದು.
3. ಪ್ರತಿ ಸಾಲನ್ನು ನಿಮ್ಮ ವರ್ಕ್ಶೀಟಿನೊಂದಿಗೆ ಹೋಲಿಸಿ. ನಂತರ ಒಂದು ಪ್ರಮಾಣವನ್ನು ಬದಲಿಸಿ, ಮತ್ತು ಅದರಿಂದ ಬದಲಾಗುವ ಕಾಲಮ್ಮಿನ ಲೆಕ್ಕವನ್ನು ಮಾತ್ರ ಮಾಡಿ.

### ವರ್ಕ್ಶೀಟ್

Table: ವರ್ಕ್ಶೀಟ್ 4: ರೆಸಿಪಿಯಿಂದ ಸೆಗರ್ ಸೂತ್ರಕ್ಕೆ
Label: ವರ್ಕ್ಶೀಟ್ 4

| ಸಾಮಗ್ರಿ      | ಗ್ರಾಂ | K₂O | Na₂O | CaO | Al₂O₃ | SiO₂ |
| ------------ | ----- | --- | ---- | --- | ----- | ---- |
|              |       |     |      |     |       |      |
|              |       |     |      |     |       |      |
|              |       |     |      |     |       |      |
|              |       |     |      |     |       |      |
| ಒಟ್ಟು        |       |     |      |     |       |      |
| ÷ ಫ್ಲಕ್ಸುಗಳು |       |     |      |     |       |      |

### ಪರಿಶೀಲನೆ

- ಯಾವುದೇ ಬ್ಯಾಚ್ ಗಾತ್ರ ಒಂದೇ ಸೆಗರ್ ಸೂತ್ರವನ್ನು ಏಕೆ ಕೊಡುತ್ತದೆ?
- ಕಾಯೋಲಿನ್ ಯಾವ ಆಕ್ಸೈಡುಗಳನ್ನು ತರುತ್ತದೆ, ಮತ್ತು ಅವುಗಳಲ್ಲಿ ಇಲ್ಲಿ ಯಾವುದು ಅತ್ಯಂತ ಮುಖ್ಯ?
- ವೈಟಿಂಗಿನ LOI ಸೂತ್ರದಲ್ಲಿ ಏಕೆ ಇಲ್ಲ?

## ಸೆಷನ್ 5: ಸೆಗರ್ ಸೂತ್ರದಿಂದ ರೆಸಿಪಿಗೆ {#formula-to-recipe}

### ಗುರಿಗಳು

- ಗುರಿ ಸೂತ್ರಕ್ಕೆ ಸಾಮಗ್ರಿಗಳನ್ನು ಆರಿಸಿ, ಮತ್ತು ಪ್ರತಿಯೊಂದು ಎಷ್ಟು ಬೇಕೆಂದು ಲೆಕ್ಕ ಹಾಕಿ.
- ‘ಗುರಿಗಾಗಿ ಪರಿಹರಿಸಿ’ ಸೌಲಭ್ಯವನ್ನು ಬಳಸಿ, ಮತ್ತು ಅದು ಎಷ್ಟು ಹತ್ತಿರ ಬರುತ್ತದೆ ಎಂದು ಹೇಳಿ.

### ಸಿದ್ಧತೆ

- ಕೆಳಗಿನ ಗುರಿ, ವರ್ಕ್ಶೀಟ್ 5, ಮತ್ತು ಕ್ಯಾಲ್ಕುಲೇಟರುಗಳು; ಖಾತೆ ಇರುವ Glazecalc.

### ಬಿಡಿಸಿದ ಉದಾಹರಣೆ

ಗುರಿ: 0.2 K₂O, 0.1 Na₂O, 0.7 CaO, 0.4 Al₂O₃ ಮತ್ತು 4.0 SiO₂. ಸಾಮಗ್ರಿಗಳನ್ನು ಈ ಕ್ರಮದಲ್ಲಿ ತೆಗೆದುಕೊಳ್ಳಿ, ಪ್ರತಿಯೊಂದನ್ನೂ ಅದೊಂದೇ ತರಬಲ್ಲ ಆಕ್ಸೈಡಿಗಾಗಿ:

1. **ಫೆಲ್ಡ್ಸ್ಪಾರ್, ಪೊಟ್ಯಾಷ್ (K₂O) ಮತ್ತು ಸೋಡಾ (Na₂O) ಬೇಕಾಗಿರುವುದರಿಂದ.** Fukushima ಫೆಲ್ಡ್ಸ್ಪಾರಿನ ಒಂದು ಯೂನಿಟ್ (536.8 g, ಒಂದು ಮೋಲ್ ಫ್ಲಕ್ಸುಗಳನ್ನು ಹೊಂದಿರುವ ತೂಕ) K₂O ಮತ್ತು Na₂O ಸೇರಿ 0.94 mol ತರುತ್ತದೆ. ಗುರಿಗೆ 0.3 ಬೇಕು, ಆದ್ದರಿಂದ 0.3 ÷ 0.94 = 0.319 ಯೂನಿಟ್: 171.4 g. ಅದು 0.015 CaO, 0.328 Al₂O₃ ಮತ್ತು 1.865 SiO₂ ಅನ್ನೂ ತರುತ್ತದೆ.
2. **ವೈಟಿಂಗ್, ಉಳಿದ ಕ್ಯಾಲ್ಸಿಯಂಗಾಗಿ.** 0.7 − 0.015 = 0.685 mol × 100.08 = 68.6 g.
3. **ಕಾಯೋಲಿನ್, ಉಳಿದ ಅಲ್ಯೂಮಿನಾಗಾಗಿ.** 0.4 − 0.328 = 0.072 mol. EPK ಕಾಯೋಲಿನ್ 272.6 g ನಲ್ಲಿ ಒಂದು ಮೋಲ್ Al₂O₃ ಹೊಂದಿದೆ, ಆದ್ದರಿಂದ 19.6 g; ಅದು 0.149 SiO₂ ಅನ್ನೂ ತರುತ್ತದೆ.
4. **ಸಿಲಿಕಾ, ಉಳಿದದ್ದಕ್ಕಾಗಿ.** 4.0 − 1.865 − 0.149 = 1.986 mol × 60.083 = 119.3 g.

ಬ್ಯಾಚ್ 379.0 g. ಶೇಕಡಾವಾರು: Fukushima ಫೆಲ್ಡ್ಸ್ಪಾರ್ 45.2, ವೈಟಿಂಗ್ 18.1, ಕಾಯೋಲಿನ್ 5.2, ಸಿಲಿಕಾ 31.5. ಪೊಟ್ಯಾಷ್ ಮತ್ತು ಸೋಡಾದ ಅನುಪಾತವನ್ನು ಫೆಲ್ಡ್ಸ್ಪಾರ್ ನಿರ್ಧರಿಸುತ್ತದೆ, ಆದ್ದರಿಂದ ರೆಸಿಪಿ 0.195 K₂O ಮತ್ತು 0.104 Na₂O ಕೊಡುತ್ತದೆ: ಗುರಿಯ ಹತ್ತಿರ, ಗುರಿಯೇ ಅಲ್ಲ.

### Glazecalc ನಲ್ಲಿ

1. [ಗುರಿಗಾಗಿ ಪರಿಹರಿಸಿ](/solve) ತೆರೆಯಿರಿ, **ಸೆಗರ್ ಸೂತ್ರ (ಮೋಲುಗಳು, ಫ್ಲಕ್ಸುಗಳ ಮೊತ್ತ 1)** ಆರಿಸಿ, ಮತ್ತು ಗುರಿಯನ್ನು ಟೈಪ್ ಮಾಡಿ.
2. **ಸಾಮಗ್ರಿಗಳು** ಅಡಿಯಲ್ಲಿ Fukushima ಫೆಲ್ಡ್ಸ್ಪಾರ್, ವೈಟಿಂಗ್, EPK ಕಾಯೋಲಿನ್ ಮತ್ತು ಸಿಲಿಕಾ ಕೊಡಿ, ಮತ್ತು **ಪರಿಹರಿಸಿ** ಆರಿಸಿ.
3. ಅದು Fukushima ಫೆಲ್ಡ್ಸ್ಪಾರ್ 44.9, ವೈಟಿಂಗ್ 18.2, ಕಾಯೋಲಿನ್ 5.6 ಮತ್ತು ಸಿಲಿಕಾ 31.3 ಕೊಡುತ್ತದೆ, ಜೊತೆಗೆ ಪ್ರತಿ ಆಕ್ಸೈಡ್ ಎಷ್ಟು ಹತ್ತಿರ ಬರುತ್ತದೆ ಎಂಬ ಕೋಷ್ಟಕವನ್ನೂ. ಅದನ್ನು ನಿಮ್ಮ ಕೈ ಲೆಕ್ಕದೊಂದಿಗೆ ಹೋಲಿಸಿ: ಈ ಸೌಲಭ್ಯ ಪ್ರತಿ ಸೂಕ್ಷ್ಮ ಅಂಶವನ್ನೂ ಎಣಿಸುತ್ತದೆ, ಮತ್ತು ಈ ನಾಲ್ಕು ಸಾಮಗ್ರಿಗಳು ಅನುಮತಿಸುವ ಅತ್ಯುತ್ತಮ ಹೊಂದಾಣಿಕೆಯನ್ನು ಕಂಡುಹಿಡಿಯುತ್ತದೆ.
4. **ಹೊಸ ರೆಸಿಪಿಯಾಗಿ ತೆರೆಯಿರಿ**, ಮತ್ತು ರೆಸಿಪಿ ಪುಟದಲ್ಲಿ ಪರಿಶೀಲಿಸಿ.

### ವರ್ಕ್ಶೀಟ್

Table: ವರ್ಕ್ಶೀಟ್ 5: ಗುರಿಯಿಂದ ರೆಸಿಪಿಗೆ
Label: ವರ್ಕ್ಶೀಟ್ 5

| ಹಂತ | ಸಾಮಗ್ರಿ | ಯಾವ ಆಕ್ಸೈಡಿಗಾಗಿ | ಬೇಕಾದ ಮೋಲುಗಳು | ಗ್ರಾಂ | ಜೊತೆಗೆ ತರುವುದು |
| --- | ------- | --------------- | ------------- | ----- | -------------- |
| 1   |         |                 |               |       |                |
| 2   |         |                 |               |       |                |
| 3   |         |                 |               |       |                |
| 4   |         |                 |               |       |                |

### ಪರಿಶೀಲನೆ

- ಫೆಲ್ಡ್ಸ್ಪಾರನ್ನು ಮೊದಲು ಏಕೆ ಲೆಕ್ಕ ಹಾಕಲಾಗುತ್ತದೆ?
- ಈ ನಾಲ್ಕು ಸಾಮಗ್ರಿಗಳು ಸರಿಯಾಗಿ 0.2 K₂O ಮತ್ತು 0.1 Na₂O ಅನ್ನು ಏಕೆ ಕೊಡಲಾರವು?
- ಮೆಗ್ನೀಷಿಯಾ ತರಲು ಸಾಮಗ್ರಿಗಳಿಗೆ ನೀವು ಏನನ್ನು ಸೇರಿಸುತ್ತೀರಿ?

## ಸೆಷನ್ 6: ಕ್ಲೇ ಬಾಡಿ ಮತ್ತು ಗ್ಲೇಜ್ ದೋಷಗಳು {#body-and-defects}

> [!WARNING]
> ಸುಟ್ಟ ಗ್ಲೇಜ್ (ಮೆರುಗು) ಆಹಾರ ಮತ್ತು ಪಾನೀಯಕ್ಕೆ ಲೋಹಗಳನ್ನು ಬಿಡುಗಡೆ ಮಾಡಬಹುದು, ಮತ್ತು ಹಾಗೆ ಮಾಡುತ್ತಿರುವಾಗಲೂ ಅದು ಪರಿಪೂರ್ಣವಾಗಿ ಕಾಣಬಹುದು. ಬೇರಿಯಂ ಹೆಚ್ಚಿರುವ ಅಥವಾ ಕಾಪರ್ ಇರುವ ಗ್ಲೇಜುಗಳು, ಮತ್ತು ಸೀಸ ಇರುವ ಯಾವುದೇ ಗ್ಲೇಜ್, ಲೀಚ್ ಆಗಬಹುದು. ಸುಟ್ಟ ಪಾತ್ರೆಯ ಪ್ರಯೋಗಾಲಯದ ಲೀಚಿಂಗ್ ಪರೀಕ್ಷೆ (ಲೋಹ ಬಿಡುಗಡೆ ಪರೀಕ್ಷೆ){{en: leach test}} ಮಾತ್ರ ಅದು ಏನನ್ನು ಬಿಡುಗಡೆ ಮಾಡುತ್ತದೆ ಎಂದು ತೋರಿಸುತ್ತದೆ; ಯಾವುದೇ ಲೆಕ್ಕಾಚಾರ ತೋರಿಸಲಾರದು. [ಆಹಾರ ಸುರಕ್ಷತೆ](/guides/glazing-basics#food-safety) ಮತ್ತು [ಹೆಚ್ಚು ಎಚ್ಚರ ಬೇಕಾದ ಸಾಮಗ್ರಿಗಳು](/guides/safe-mixing#materials) ಓದಿ.

### ಗುರಿಗಳು

- ಕ್ಲೇ ಬಾಡಿಯ (ಮೈಕಟ್ಟಿನ){{en: clay body}} ಕುಗ್ಗುವಿಕೆ ಮತ್ತು ನೀರು ಹೀರುವಿಕೆಯನ್ನು ಅಳೆಯಿರಿ.
- ಸಾಮಾನ್ಯ ದೋಷಗಳನ್ನು, ಅವುಗಳ ಸಾಮಾನ್ಯ ಕಾರಣಗಳನ್ನು ಮತ್ತು ಮೊದಲ ಪರಿಹಾರವನ್ನು ಹೆಸರಿಸಿ.
- ಯಾವ ದೋಷಗಳು ಪಾತ್ರೆಗಳನ್ನು ಅಸುರಕ್ಷಿತಗೊಳಿಸುತ್ತವೆ ಎಂದು ತಿಳಿಯಿರಿ.

### ಸಿದ್ಧತೆ

- ನಿಮ್ಮ ಕ್ಲೇ ಬಾಡಿಯ ಟೆಸ್ಟ್ ಬಾರುಗಳು, ಒದ್ದೆಯಾಗಿರುವಾಗ 100 mm ಅಂತರದಲ್ಲಿ ಗುರುತು ಮಾಡಿದ್ದು, ಸುಟ್ಟವು ಮತ್ತು ಸುಡದವು.
- ದೋಷ ಇರುವ ಟೈಲುಗಳು, ನಿಮ್ಮ ಬಳಿ ಇದ್ದರೆ: ಕ್ರೇಜಿಂಗ್, ಕ್ರಾಲಿಂಗ್, ಪಿನ್ಹೋಲುಗಳು, ಗ್ಲೇಜ್ ಹರಿಯುವುದು.

### ಬಿಡಿಸಿದ ಉದಾಹರಣೆ

- **ಕುಗ್ಗುವಿಕೆ**: (ಗುರುತಿನ ಉದ್ದ − ಸುಟ್ಟ ನಂತರದ ಉದ್ದ) ÷ ಗುರುತಿನ ಉದ್ದ × 100. 100 mm ಅಂತರದ ಗುರುತುಗಳು ಸುಟ್ಟ ನಂತರ 88 mm ಅಳೆದರೆ: 12% ಕುಗ್ಗುವಿಕೆ.
- **ನೀರು ಹೀರುವಿಕೆ**: (ನೆನೆಸಿದ ನಂತರದ ತೂಕ − ಒಣ ತೂಕ) ÷ ಒಣ ತೂಕ × 100. 50.0 g ತೂಕದ ಸುಟ್ಟ ಬಾರ್ ನೆನೆಸಿದ ನಂತರ 50.6 g ತೂಗಿದರೆ: 1.2%.

Table: ದೋಷಗಳು, ಕಾರಣಗಳು ಮತ್ತು ಸೆಗರ್ ಸೂತ್ರದಲ್ಲಿ ಮೊದಲ ಪರಿಹಾರ
Label: ದೋಷಗಳು

| ದೋಷ              | ಸಾಮಾನ್ಯ ಕಾರಣ                             | ಮೊದಲು ಪ್ರಯತ್ನಿಸಬೇಕಾದ ಪರಿಹಾರ                                     |
| ---------------- | ---------------------------------------- | --------------------------------------------------------------- |
| ಕ್ರೇಜಿಂಗ್        | ಗ್ಲೇಜ್ ಬಾಡಿಗಿಂತ ಹೆಚ್ಚು ಕುಗ್ಗುತ್ತದೆ       | K₂O ಮತ್ತು Na₂O ಕಡಿಮೆ; ಕ್ಯಾಲ್ಸಿಯಂ, ಮೆಗ್ನೀಷಿಯಾ ಅಥವಾ ಬೋರಾನ್ ಹೆಚ್ಚು |
| ಶಿವರಿಂಗ್         | ಗ್ಲೇಜ್ ಬಾಡಿಗಿಂತ ಬಹಳ ಕಡಿಮೆ ಕುಗ್ಗುತ್ತದೆ    | K₂O ಮತ್ತು Na₂O ಹೆಚ್ಚು                                           |
| ಗ್ಲೇಜ್ ಹರಿಯುವುದು | ಅಲ್ಯೂಮಿನಾ ತೀರಾ ಕಡಿಮೆ, ಅಥವಾ ತೀರಾ ದಪ್ಪ     | ಅಲ್ಯೂಮಿನಾ ಹೆಚ್ಚು; ತೆಳುವಾದ ಪದರ                                   |
| ಕ್ರಾಲಿಂಗ್        | ಧೂಳಿನ ಬಿಸ್ಕ್, ಅಥವಾ ಬಿರುಕು ಬಿಟ್ಟ ದಪ್ಪ ಪದರ | ಬಿಸ್ಕ್ ಸ್ವಚ್ಛಗೊಳಿಸಿ; ತೆಳುವಾದ ಪದರ                                |
| ಪಿನ್ಹೋಲುಗಳು      | ಮತ್ತೆ ಮುಚ್ಚಿಕೊಳ್ಳದ ಅನಿಲ                  | ಫೈರಿಂಗಿನ ಪೀಕ್ ಹಂತದಲ್ಲಿ ಹೋಲ್ಡ್; ತೆಳುವಾದ ಪದರ                      |

[ಗ್ಲೇಜ್ ಫಿಟ್ ಮತ್ತು ದೋಷಗಳು](/guides/glazing-basics#fit-and-defects) ಪ್ರತಿಯೊಂದನ್ನೂ ವಿವರಿಸುತ್ತದೆ, ಕ್ರೇಜಿಂಗಿಗಾಗಿ ಐಸ್ ನೀರಿನ ಪರೀಕ್ಷೆಯೊಂದಿಗೆ. ಕ್ರೇಜ್ ಅಥವಾ ಶಿವರ್ ಆದ ಪಾತ್ರೆಗಳನ್ನು ಆಹಾರ ಅಥವಾ ಪಾನೀಯಕ್ಕೆ ಬಳಸಬೇಡಿ.

::food-limits

### Glazecalc ನಲ್ಲಿ

1. [ರೆಸಿಪಿ ಪುಟ](/recipe)ದಲ್ಲಿ, ನಿಮ್ಮ ಒಂದು ಗ್ಲೇಜಿನ **ಲಿಮಿಟುಗಳು** ಪ್ಯಾನೆಲ್ ಮತ್ತು ಅದರ ಲೆಕ್ಕ ಹಾಕಿದ ವ್ಯಾಕೋಚನವನ್ನು ಓದಿ.
2. ರೆಸಿಪಿಯನ್ನು ನಕಲು ಮಾಡಿ, ಕೆಲವು ಪ್ರಮಾಣದ ಫೆಲ್ಡ್ಸ್ಪಾರ್ ಬದಲಿಗೆ ವೈಟಿಂಗ್ ಹಾಕಿ, ಮತ್ತು ಎರಡನ್ನು ಹೋಲಿಸಿ: ವ್ಯಾಕೋಚನ ಯಾವ ದಿಕ್ಕಿಗೆ ಸರಿಯಿತು?

### ವರ್ಕ್ಶೀಟ್

Table: ವರ್ಕ್ಶೀಟ್ 6: ಕ್ಲೇ ಬಾಡಿ
Label: ವರ್ಕ್ಶೀಟ್ 6

| ಬಾರ್ | ಗುರುತಿನ ಉದ್ದ (mm) | ಸುಟ್ಟ ನಂತರದ ಉದ್ದ (mm) | ಕುಗ್ಗುವಿಕೆ (%) | ಒಣ ತೂಕ (g) | ನೆನೆಸಿದ ತೂಕ (g) | ಹೀರುವಿಕೆ (%) |
| ---- | ----------------- | --------------------- | -------------- | ---------- | --------------- | ------------ |
| 1    | 100               |                       |                |            |                 |              |
| 2    | 100               |                       |                |            |                 |              |

### ಪರಿಶೀಲನೆ

- ತನ್ನ ಬಾಡಿಗಿಂತ ಹೆಚ್ಚು ಕುಗ್ಗುವ ಗ್ಲೇಜಿನಿಂದ ಯಾವ ದೋಷ ಬರುತ್ತದೆ, ಮತ್ತು ಮೊದಲ ಪರಿಹಾರ ಏನು?
- ಶಿವರ್ ಆದ ಪಾತ್ರೆಗಳನ್ನು ಆಹಾರಕ್ಕೆ ಎಂದಿಗೂ ಏಕೆ ಬಳಸಲೇಬಾರದು?
- ಒಂದು ಗ್ಲೇಜ್ ಆಹಾರಕ್ಕೆ ಸುರಕ್ಷಿತ ಎಂದು ಲೆಕ್ಕಾಚಾರ ಹೇಳಬಲ್ಲದೇ? ಯಾವುದು ಹೇಳಬಲ್ಲದು?

## ಮುದ್ರಿಸಲು ಟೈಲ್ ನಕ್ಷೆಗಳು {#tile-maps}

### ಟ್ರೈಆಕ್ಸಿಯಲ್ ನಕ್ಷೆ: 42 ಗ್ಲೇಜುಗಳು

21 ಟೈಲುಗಳ ಎರಡು ತ್ರಿಕೋನಗಳು, ಬ್ಲೆಂಡುಗಳ 6 ಸಾಲುಗಳ ವಿನ್ಯಾಸದಿಂದ: ಟೈಲ್ 1 ಮೇಲ್ತುದಿಯಲ್ಲಿ (ಫೆಲ್ಡ್ಸ್ಪಾರ್), ಕೆಳಗಿನ ಸಾಲು ವೈಟಿಂಗಿನಿಂದ (ಎಡ) ಸಿಲಿಕಾವರೆಗೆ (ಬಲ). ತ್ರಿಕೋನ II ಎಂದರೆ ತ್ರಿಕೋನ I ರ ಪ್ರತಿ 100 g ಮೇಲೆ 1 g ರೆಡ್ ಐರನ್ ಆಕ್ಸೈಡ್ ಸೇರಿಸಿದ್ದು; ಅದು ರಿಡಕ್ಷನ್ (ಅಪಕರ್ಷಣ) ಫೈರಿಂಗಿನಲ್ಲಿ ಸೆಲಡಾನ್ (seiji, 青磁) ಕಡೆಗೆ ತಿರುಗುತ್ತದೆ. ಆಕ್ಸಿಡೇಷನ್ (ಉತ್ಕರ್ಷಣ) ಮತ್ತು ರಿಡಕ್ಷನ್ ಎರಡರಲ್ಲೂ ಸುಟ್ಟರೆ, ಅದು 84 ಟೈಲುಗಳು. ಪ್ರಮಾಣಗಳು ಪ್ರತಿ 100 g ಗೆ ಗ್ರಾಂ.

Table: ಟ್ರೈಆಕ್ಸಿಯಲ್ ನಕ್ಷೆ: Fukushima ಫೆಲ್ಡ್ಸ್ಪಾರ್, ವೈಟಿಂಗ್ ಮತ್ತು ಸಿಲಿಕಾ, ಪ್ರತಿ ಟೈಲಿನಲ್ಲಿ 10 ಕಾಯೋಲಿನ್
Label: ಟ್ರೈಆಕ್ಸಿಯಲ್ ನಕ್ಷೆ

| ಟೈಲ್ (I) | ಟೈಲ್ (II) | Fukushima ಫೆಲ್ಡ್ಸ್ಪಾರ್ | ವೈಟಿಂಗ್ | ಸಿಲಿಕಾ | ಕಾಯೋಲಿನ್ | I ಆಕ್ಸಿಡೇಷನ್ | I ರಿಡಕ್ಷನ್ | II ಆಕ್ಸಿಡೇಷನ್ | II ರಿಡಕ್ಷನ್ |
| -------- | --------- | ---------------------: | ------: | -----: | -------: | ------------ | ---------- | ------------- | ----------- |
| 1        | 22        |                     90 |       0 |      0 |       10 |              |            |               |             |
| 2        | 23        |                     72 |      18 |      0 |       10 |              |            |               |             |
| 3        | 24        |                     72 |       0 |     18 |       10 |              |            |               |             |
| 4        | 25        |                     54 |      36 |      0 |       10 |              |            |               |             |
| 5        | 26        |                     54 |      18 |     18 |       10 |              |            |               |             |
| 6        | 27        |                     54 |       0 |     36 |       10 |              |            |               |             |
| 7        | 28        |                     36 |      54 |      0 |       10 |              |            |               |             |
| 8        | 29        |                     36 |      36 |     18 |       10 |              |            |               |             |
| 9        | 30        |                     36 |      18 |     36 |       10 |              |            |               |             |
| 10       | 31        |                     36 |       0 |     54 |       10 |              |            |               |             |
| 11       | 32        |                     18 |      72 |      0 |       10 |              |            |               |             |
| 12       | 33        |                     18 |      54 |     18 |       10 |              |            |               |             |
| 13       | 34        |                     18 |      36 |     36 |       10 |              |            |               |             |
| 14       | 35        |                     18 |      18 |     54 |       10 |              |            |               |             |
| 15       | 36        |                     18 |       0 |     72 |       10 |              |            |               |             |
| 16       | 37        |                      0 |      90 |      0 |       10 |              |            |               |             |
| 17       | 38        |                      0 |      72 |     18 |       10 |              |            |               |             |
| 18       | 39        |                      0 |      54 |     36 |       10 |              |            |               |             |
| 19       | 40        |                      0 |      36 |     54 |       10 |              |            |               |             |
| 20       | 41        |                      0 |      18 |     72 |       10 |              |            |               |             |
| 21       | 42        |                      0 |       0 |     90 |       10 |              |            |               |             |

### ಸೆಗರ್ ಗ್ರಿಡ್: 24 ಗ್ಲೇಜುಗಳು

ಪ್ರತಿ ಟೈಲಿನಲ್ಲೂ ಒಂದೇ ಫ್ಲಕ್ಸುಗಳು, 0.2 KNaO ಮತ್ತು 0.8 CaO, Fukushima ಫೆಲ್ಡ್ಸ್ಪಾರ್ ಮತ್ತು ವೈಟಿಂಗಿನಿಂದ. ಅಲ್ಯೂಮಿನಾ ಗ್ರಿಡ್ಡಿನಲ್ಲಿ ಕೆಳಕ್ಕೂ ಸಿಲಿಕಾ ಅಡ್ಡಕ್ಕೂ ಹಂತ ಹಂತವಾಗಿ ಬದಲಾಗುತ್ತವೆ. ರೆಸಿಪಿಗಳನ್ನು ಸೆಷನ್ 5ರ ವಿಧಾನದಿಂದ ಲೆಕ್ಕ ಹಾಕಲಾಗಿದೆ; ಪ್ರತಿಯೊಂದರ Glazecalc ಸೆಗರ್ ಸೂತ್ರ ಅದರ ಅಲ್ಯೂಮಿನಾದಲ್ಲಿ 0.01 ಮತ್ತು ಸಿಲಿಕಾದಲ್ಲಿ 0.06 ಒಳಗೆ ಬರುತ್ತದೆ. ಪ್ರತಿ ಟೈಲನ್ನು ಸಿಲಿಕಾ ಮತ್ತು ಅಲ್ಯೂಮಿನಾದ ಚಾರ್ಟಿನಲ್ಲಿ ಗುರುತಿಸಿ, ಮತ್ತು ನಿಮ್ಮದೇ ಪ್ರದೇಶಗಳನ್ನು ಬರೆಯಿರಿ: ಮ್ಯಾಟ್, ಹೊಳೆಯುವ, ಕಡಿಮೆ ಸುಟ್ಟ, ಹರಿಯುವ.

Table: ಸೆಗರ್ ಗ್ರಿಡ್: 0.2 KNaO, 0.8 CaO, ತೂಕದ ಶೇಕಡಾ
Label: ಸೆಗರ್ ಗ್ರಿಡ್

| ಟೈಲ್ | Al₂O₃ | SiO₂ | Fukushima ಫೆಲ್ಡ್ಸ್ಪಾರ್ | ವೈಟಿಂಗ್ | ಕಾಯೋಲಿನ್ | ಸಿಲಿಕಾ | ಆಕ್ಸಿಡೇಷನ್ | ರಿಡಕ್ಷನ್ |
| ---- | ----: | ---: | ---------------------: | ------: | -------: | -----: | ---------- | -------- |
| 1    |  0.25 |  2.0 |                   46.9 |    32.5 |      3.5 |   17.1 |            |          |
| 2    |  0.25 |  2.5 |                   41.8 |    28.9 |      3.1 |   26.2 |            |          |
| 3    |  0.25 |  3.0 |                   37.6 |    26.1 |      2.8 |   33.5 |            |          |
| 4    |  0.25 |  3.5 |                   34.3 |    23.7 |      2.5 |   39.5 |            |          |
| 5    |  0.25 |  4.0 |                   31.4 |    21.7 |      2.3 |   44.5 |            |          |
| 6    |  0.25 |  4.5 |                   29.0 |    20.1 |      2.2 |   48.7 |            |          |
| 7    |  0.35 |  2.0 |                   44.3 |    30.6 |     13.9 |   11.3 |            |          |
| 8    |  0.35 |  2.5 |                   39.6 |    27.4 |     12.4 |   20.5 |            |          |
| 9    |  0.35 |  3.0 |                   35.9 |    24.8 |     11.2 |   28.0 |            |          |
| 10   |  0.35 |  3.5 |                   32.8 |    22.7 |     10.3 |   34.2 |            |          |
| 11   |  0.35 |  4.0 |                   30.2 |    20.9 |      9.5 |   39.5 |            |          |
| 12   |  0.35 |  4.5 |                   28.0 |    19.4 |      8.8 |   43.9 |            |          |
| 13   |  0.45 |  2.0 |                   41.9 |    29.0 |     23.1 |    6.1 |            |          |
| 14   |  0.45 |  2.5 |                   37.7 |    26.1 |     20.8 |   15.4 |            |          |
| 15   |  0.45 |  3.0 |                   34.3 |    23.7 |     18.9 |   23.0 |            |          |
| 16   |  0.45 |  3.5 |                   31.5 |    21.8 |     17.4 |   29.4 |            |          |
| 17   |  0.45 |  4.0 |                   29.1 |    20.1 |     16.0 |   34.8 |            |          |
| 18   |  0.45 |  4.5 |                   27.0 |    18.7 |     14.9 |   39.4 |            |          |
| 19   |  0.55 |  2.0 |                   39.7 |    27.5 |     31.4 |    1.5 |            |          |
| 20   |  0.55 |  2.5 |                   35.9 |    24.9 |     28.4 |   10.8 |            |          |
| 21   |  0.55 |  3.0 |                   32.8 |    22.7 |     26.0 |   18.5 |            |          |
| 22   |  0.55 |  3.5 |                   30.2 |    20.9 |     23.9 |   25.0 |            |          |
| 23   |  0.55 |  4.0 |                   28.0 |    19.4 |     22.1 |   30.5 |            |          |
| 24   |  0.55 |  4.5 |                   26.1 |    18.1 |     20.6 |   35.3 |            |          |

Glazecalc ನ ಬ್ಲೆಂಡುಗಳು 3ರಿಂದ 66 ಟೈಲುಗಳ ತ್ರಿಕೋನಗಳನ್ನು ಮತ್ತು ಚೌಕಗಳನ್ನು ಮಾಡುತ್ತದೆ, ಈ ಗ್ರಿಡ್ಡನ್ನು ಅಲ್ಲ; ಯಾವುದೇ ಟೈಲನ್ನು [ರೆಸಿಪಿ ಪುಟ](/recipe)ದಲ್ಲಿ ರೆಸಿಪಿಯಾಗಿ ತೆರೆದು ಅಲ್ಲಿಂದ ಅದರ ಬ್ಯಾಚ್ ಪಟ್ಟಿಯನ್ನು ಮುದ್ರಿಸಿ.

## ಮೂಲಗಳು {#sources}

- 吉田博和, 吉田彩美, 寺門秀人, [陶磁器釉薬技術研究会](https://www.itic.pref.ibaraki.jp/publication/doc/research/h27/vol44_26.pdf), 茨城県工業技術センター研究報告 第44号 (2015): ಆರು ಸೆಷನ್ನುಗಳು.
- 茨城県工業技術センター, [陶磁器釉薬技術研究会](https://www.itic.pref.ibaraki.jp/publication/doc/result/h27/H27_3-21.pdf), 平成27年 成果集: ಸೆಷನ್ನುಗಳ ದಿನಾಂಕಗಳು ಮತ್ತು ವಿಷಯಗಳು.
- 茨城県産業技術イノベーションセンター, [陶磁器用釉薬に関する研修](https://www.itic.pref.ibaraki.jp/publication/doc/result/r1/R1_4-05.pdf), 令和元年 成果集: ಮುಂದುವರಿದ ಕೋರ್ಸಿನ 42, 90 ಮತ್ತು 78 ಗ್ಲೇಜುಗಳ ಅಸೈನ್ಮೆಂಟುಗಳು, ಆಕ್ಸಿಡೇಷನ್ ಮತ್ತು ರಿಡಕ್ಷನ್ ಎರಡರಲ್ಲೂ.
- 岡部弘文, [釉薬計算プログラムの開発](https://www.itic.pref.ibaraki.jp/publication/doc/research/h16/vol33-20.pdf), 茨城県工業技術センター研究報告 vol33 (2005): ಕೇಂದ್ರದ ಸ್ವಂತ ಲೆಕ್ಕಾಚಾರ ಪ್ರೋಗ್ರಾಮ್.
- Bilecik Şeyh Edebali University, [SCT305 ಕೋರ್ಸ್ ಮಾಹಿತಿ](https://ebs.bilecik.edu.tr/pdf/dersbilgigetir/333775): 5, 6 ಮತ್ತು 8ನೇ ವಾರಗಳಲ್ಲಿ ಸೆಗರ್ ಸೂತ್ರ.
- 李堅萍, [國立臺北教育大學學報 19(2), 2006, pp. 51–68](https://jepr.ntue.edu.tw/var/file/63/1063/img/1141/19-2-18.pdf): ತೈವಾನಿನ ಶಾಲಾ ಶಿಕ್ಷಕರಿಗಾಗಿ ಗ್ಲೇಜ್ ಲೆಕ್ಕಾಚಾರ.
- Glendale Community College, ART 195 ಕೋರ್ಸ್ ರೂಪರೇಖೆ: 15ರಲ್ಲಿ 5ರಿಂದ 7ನೇ ವಾರಗಳಲ್ಲಿ ಸೆಗರ್ ಸೂತ್ರ.
- Ministerium für Bildung Rheinland-Pfalz, Lehrplan Fachschule Keramikgestaltung (2003), Lernmodul 6, Glasuren.
- 佐賀県陶磁器原料株式会社, 釉薬原料の化学分析表: Glazecalc ನ ಲೈಬ್ರರಿಯಲ್ಲಿರುವ Fukushima ಫೆಲ್ಡ್ಸ್ಪಾರಿನ ವಿಶ್ಲೇಷಣೆ.
- IUPAC, ಮಾನಕ ಪರಮಾಣು ತೂಕಗಳು, Glazecalc ನ ರಸಾಯನ ಲೆಕ್ಕ ಬಳಸುವಂತೆ.
