Repository: AaronFilson/glazecalc

# Glazecalc

**Free glaze chemistry for potters.** Enter a glaze recipe and see its unity molecular formula
(UMF): the fluxes, alumina and silica it becomes in the kiln, and their ratio. Keep your recipes,
materials, colorants, firing logs and notes together in one private notebook.

**[glazecalcapp.com](https://glazecalcapp.com)**: try it without an account. A free, non-commercial project by
Aaron Filson, in 57 languages, and usable from AI assistants through its MCP server.
<table>
  <tr>

## At a glance

For anyone reading the code; the [highlights](#highlights) below give the details.

- **Stack:** Angular 22 (standalone components, signals, zoneless), TypeScript on Node 24 with Express

File: client/public/i18n/guides/teaching-glaze-calculation/ko.md
---
title: 유약 계산 가르치기
lead: 수업이나 스터디 그룹을 위한 6회차 과정입니다. 원료와 삼각 배합 시편에서 시작해 제게르식의 양방향 계산과 유약 결함까지 다루며, 각 회차에 계산 예, Glazecalc에서 하는 순서, 인쇄용 워크시트, 확인 질문이 있습니다.
---

## 이 교재에 대하여 {#about}

이 교재는 유약 계산을 가르치는 모든 사람을 위한 것입니다. 학교, 공방 수업, 현업 도예가의 스터디 그룹, 혼자 배우는 도예가 모두 쓸 수 있습니다. 여섯 회차로 되어 있고, 각 회차에는 목표, 준비물, 실제 원료로 한 계산 예, Glazecalc에서 하는 방법, 워크시트, 확인 질문이 있습니다.

회차의 순서는 공개된 스터디 그룹을 따랐습니다. 일본 이바라키현 공업기술센터의 Tōjiki Yūyaku Gijutsu Kenkyūkai(도자기 유약 기술 연구회)로, 2015년에 젊은 도예가 12명을 대상으로 여섯 번의 모임을 열고 그 내용을 연구 보고서에 실었습니다. 이어서 가사마 도예대학교에서 열린 후속 과정에서는 유약 42가지, 90가지, 78가지로 시편을 만드는 과제 세 가지를 냈고, 모두 산화 소성과 환원 소성으로 구웠습니다. **Glazecalc 측은 이 센터나 대학과 관련이 없습니다.** 공개된 개요의 순서를 따르고 아래에 출처를 밝혔으며, 이곳의 본문, 예, 워크시트는 저희가 만든 것입니다. 다른 나라의 수업도 거의 같은 순서로 같은 단계를 가르칩니다. 튀르키예 Bilecik Şeyh Edebali University의 SCT305, 미국 Glendale Community College의 ART 195, 독일 라인란트팔츠주의 도자 전문학교 교육과정, 대만 교원을 위한 리젠핑(Li Jianping)의 2006년 논문입니다.

Table: 여섯 회차
Label: 여섯 회차

| 회차 | 주제                                     | Glazecalc에서             |
| ---- | ---------------------------------------- | ------------------------- |
| 1    | 원료, 원료의 역할, 삼각 배합 시편        | 원료, 블렌드(삼각)        |
| 2    | 화학: 원소, 화학식, 몰                   | 원료 페이지               |
| 3    | 제게르식(UMF) 읽기, 실리카·알루미나 차트 | 레시피 페이지, Stull 차트 |
| 4    | 레시피에서 제게르식까지                  | 제게르식을 계산하는 방법  |
| 5    | 제게르식에서 레시피까지                  | 목표에 맞는 레시피 구하기 |
| 6    | 소지와 유약 결함                         | 한도, 비교                |

### 사용 방법

- 각 회차는 약 2시간이 걸립니다. 4회차와 5회차에는 계산기와, 두 사람마다 Glazecalc를 열 수 있는 컴퓨터나 휴대전화가 필요합니다.
- 계산 예는 일본에서 파는 원료와 Glazecalc 표준 라이브러리의 값을 씁니다. 후쿠시마 장석(Fukushima feldspar), 석회석(탄산칼슘){{en: whiting}}, 고령토 한 종류, 실리카(규석)입니다. 공급업체의 분석값이 있으면 그 값을 쓰세요. [원료 페이지](/material)에 추가하면 숫자는 바뀌지만 방법은 그대로입니다.
- 소성은 SK 8, 공칭 {{2282 °F; 1250 °C}}입니다. 수업에서 소성하는 콘에 맞추세요. SK 번호는 《[SK 콘 기준 소성](/guides/firing#sk-cones)》에서 설명합니다.
- 워크시트나 시편 배치도를 인쇄하려면 브라우저에서 이 페이지를 인쇄하세요. 레시피, 블렌드, 메모를 저장하려면 무료 계정이 필요합니다.

> [!WARNING]
> 1회차, 3회차, 6회차는 실습입니다. 마른 원료를 달고 소성합니다. 원료를 다는 사람은 누구든 달기 전에 《[가장 중요한 습관](/guides/safe-mixing#habits)》을 읽으세요. 마른 유약 분진이 주된 위험입니다.

## 1회차: 원료와 삼각 배합 시편 {#materials}

> [!WARNING]
> 마른 원료는 살살 다루며 달고, 치울 때는 물로 닦고, 가루가 마른 동안에는 얼굴에 밀착되는 방진마스크를 착용하세요. 먼저 《[주된 위험: 분진](/guides/safe-mixing#the-main-hazard)》과 《[방진마스크](/guides/safe-mixing#respirators)》를 읽으세요.

### 목표

- 유약의 세 가지 역할, 곧 유리 형성 성분{{en: glass former}}, 융제{{en: flux}}, 안정제{{en: stabilizer}}를 말할 수 있게 됩니다.
- 흔한 원료 4가지를 공급하는 산화물에 따라 나눌 수 있게 됩니다.
- 삼각 블렌드를 만들고, 그 시편을 지도처럼 읽을 수 있게 됩니다.

### 준비물

- 후쿠시마 장석, 석회석, 고령토, 실리카를 각 한 포대씩, 또는 수업에 있는 원료.
- 아래의 [삼각 배합 시편 배치도](#tile-maps)를 인쇄한 것과, 삼각형마다 학생 한 명당 시편 21장.
- 이전에 구운 삼각 배합 시편이 있으면, 돌려 볼 수 있게 준비하세요.

### 계산 예

Glazecalc 라이브러리에 있는 각 원료의 분석값은 소성 후 남는 산화물을 보여 줍니다. 강열감량(LOI)은 타서 없어지는 부분입니다.

Table: 네 가지 원료와 공급하는 성분(중량 퍼센트, 라이브러리의 값)
Label: 네 가지 원료

| 원료          | SiO₂ | Al₂O₃ |   K₂O | Na₂O |   CaO |   LOI | 역할                                   |
| ------------- | ---: | ----: | ----: | ---: | ----: | ----: | -------------------------------------- |
| 후쿠시마 장석 | 65.4 | 19.53 | 10.76 | 3.77 |  0.49 |  0.18 | 융제이며 자체 알루미나와 실리카도 가짐 |
| 석회석        |    – |     – |     – |    – | 56.03 | 43.97 | 융제(칼슘)                             |
| EPK 고령토    | 45.7 |  37.4 |  0.33 | 0.06 |  0.18 |  13.9 | 안정제: 주된 알루미나 공급원           |
| 실리카(규석)  |  100 |     – |     – |    – |     – |     – | 유리 형성 성분                         |

장석만 있으면 SK 8에서 녹아 점성이 높은 유리가 되고, 석회석만 있으면 녹지 않으며, 실리카만 있어도 녹지 않습니다. 섞으면 어느 하나만 쓸 때보다 훨씬 잘 녹습니다. 삼각 블렌드는 그것이 어디에서 일어나는지 보여 줍니다. 아래 배치도는 세 원료를 약 20%씩 단계(90개 중 18개)로 바꾸며, 모든 시편에 고령토 10%를 넣습니다.

::shops

### Glazecalc에서

1. [원료 페이지](/material)에서 각 원료를 열거나, [Fukushima Feldspar](/materials/fukushima-feldspar)처럼 공개 페이지를 여세요. 공급하는 산화물을 적어 두세요.
2. 레시피 3개를 만드세요. 후쿠시마 장석 90과 고령토 10, 석회석 90과 고령토 10, 실리카 90과 고령토 10입니다. [블렌드](/blends)에서 **삼각(레시피 3개)** 종류와 6줄을 선택하세요. 21장이 되며, 아래 배치도와 같습니다.
3. 각 시편의 배합량을 정하고 **인쇄**로 달아야 할 양을 인쇄하세요. 소성한 뒤 마음에 드는 시편은 시편 그림에서 레시피로 저장하세요.

### 워크시트

Table: 워크시트 1: 각 원료가 공급하는 성분
Label: 워크시트 1

| 원료          | 공급하는 산화물 | 유리 형성 성분, 융제, 안정제 중 어느 것인가 | LOI (%) |
| ------------- | --------------- | ------------------------------------------- | ------- |
| 후쿠시마 장석 |                 |                                             |         |
| 석회석        |                 |                                             |         |
| 고령토        |                 |                                             |         |
| 실리카        |                 |                                             |         |

### 확인

- 알루미나의 대부분을 공급하는 원료는 무엇이며, 유약에는 왜 알루미나가 필요합니까?
- 삼각형에서 석회석 꼭짓점은 왜 혼자서는 녹지 않습니까?
- 삼각형의 어디에서 시편이 가장 잘 녹았으며, 그곳은 어느 꼭짓점에 가장 가까웠습니까?

## 2회차: 필요한 화학 {#chemistry}

### 목표

- 화학식을 읽을 수 있게 됩니다: SiO₂, CaO, Al₂O₃, CaCO₃.
- 원자량으로 몰 질량을 계산할 수 있게 됩니다.
- 그램을 몰로, 몰을 그램으로 바꿀 수 있게 됩니다.

### 준비물

- 학생마다 주기율표 한 장과 계산기.
- 아래 표의 원자량(IUPAC의 표준값이며, Glazecalc에서 쓰는 값입니다).

### 계산 예

Table: 여기서 쓰는 원자량 (g/mol)
Label: 원자량

| 원소     | 기호 | 원자량 |
| -------- | ---- | -----: |
| 산소     | O    | 15.999 |
| 탄소     | C    | 12.011 |
| 나트륨   | Na   |  22.99 |
| 알루미늄 | Al   | 26.982 |
| 규소     | Si   | 28.085 |
| 칼륨     | K    | 39.098 |
| 칼슘     | Ca   | 40.078 |

화학식은 원자의 수를 셉니다. SiO₂는 규소 원자 한 개와 산소 원자 두 개이므로, 한 몰의 무게는 28.085 + 2 × 15.999 = 60.083 g입니다. Al₂O₃은 2 × 26.982 + 3 × 15.999 = 101.961 g입니다. CaO는 56.077 g이고, 석회석(CaCO₃)은 100.086 g이며, Glazecalc의 라이브러리는 이를 100.08로 반올림합니다.

**몰**은 한 다스처럼 개수를 세는 단위입니다. 어떤 분자든 같은 수를 뜻합니다. 몰 수는 그램 ÷ 몰 질량입니다.

- 실리카 25 g은 25 ÷ 60.083 = 0.416 mol의 SiO₂입니다.
- 석회석 20 g은 20 ÷ 100.08 = 0.200 mol입니다. 가마 안에서 이산화탄소(CO₂, 44.009 g/mol)를 잃고 CaO 0.200 mol이 남으며, 그 무게는 0.200 × 56.077 = 11.2 g입니다. 이렇게 잃는 양이 LOI이며, 43.97%입니다.

### Glazecalc에서

1. [Whiting](/materials/whiting)과 [Silica](/materials/silica)를 여세요. 각 페이지에 화학식과 무게가 나옵니다.
2. 몰 질량 하나를 손으로 계산해 페이지의 값과 비교하세요.

### 워크시트

Table: 워크시트 2: 몰 질량과 몰
Label: 워크시트 2

| 산화물 또는 원료 | 화학식 | 몰 질량 (g/mol) | 그램 | 몰  |
| ---------------- | ------ | --------------- | ---- | --- |
| 실리카           | SiO₂   |                 | 30   |     |
| 알루미나         | Al₂O₃  |                 | 10   |     |
| 산화칼슘         | CaO    |                 | 5    |     |
| 석회석           | CaCO₃  |                 | 15   |     |

### 확인

- SiO₂ 한 몰은 몇 그램이며, 어떻게 계산합니까?
- 석회석 20 g이 소성한 유약에서는 20 g보다 적게 남는 이유는 무엇입니까?
- 산화물을 그램이 아니라 몰로 비교하는 이유는 무엇입니까?

## 3회차: 제게르식 읽기 {#reading-the-formula}

> [!WARNING]
> 유약에 색을 내려면 발색제를 달아야 하며, 그중 일부는 기본 원료보다 더 조심해서 다뤄야 합니다. 먼저 《[가장 주의할 원료](/guides/safe-mixing#materials)》를 읽으세요.

### 목표

- 제게르식{{en: unity formula}}의 세 열, 곧 융제, 안정제, 유리 형성 성분을 읽을 수 있게 됩니다.
- 실리카·알루미나 차트에서 유약의 위치를 찾고, 이 차트로 알 수 있는 것과 알 수 없는 것을 이해하게 됩니다.
- 시판 유약에 단계적으로 색을 내고 기록할 수 있게 됩니다.

### 준비물

- 아래 제게르식을 크게 써 놓은 것.
- 시판 투명유와, 붉은 산화철(벤가라) 같은 발색제.

### 계산 예

4회차의 유약, 곧 후쿠시마 장석 45, 석회석 20, 고령토 10, 실리카 25의 제게르식은 다음과 같습니다(Glazecalc의 값을 반올림한 것).

Table: 세 열로 나타낸 제게르식
Label: 제게르식

| 융제 (RO, R₂O) | 안정제 (R₂O₃) | 유리 형성 성분 (RO₂) |
| -------------- | ------------- | -------------------- |
| K₂O 0.18       | Al₂O₃ 0.43    | SiO₂ 3.45            |
| Na₂O 0.10      |               |                      |
| CaO 0.72       |               |                      |

- 융제의 합이 1입니다. 이것이 제게르식의 규칙입니다. 나머지 수는 모두 융제 한 몰당 몰 수입니다.
- 실리카·알루미나 비는 3.45 ÷ 0.43으로 약 8이며, 전형적인 광택 유약의 값입니다.
- 일본의 석회유(세키카이유) 대부분처럼 융제의 대부분이 칼슘입니다.

가로축이 실리카, 세로축이 알루미나인 차트는 유약 하나하나를 점으로 나타냅니다. 제게르의 시험과 1912년 Stull의 차트가 이런 종류이며, 유세이조즈(Yūseijōzu)는 한 수업에서 직접 구운 시편을 그 위에 그려 넣은 것입니다. Glazecalc의 레시피 페이지는 Stull 차트를 그리며, 이 유약은 광택 영역에 있습니다. Stull의 영역은 그 자신의 융제와 소성에서 나온 것이어서 참고일 뿐 예측이 아닙니다. 아래 [시편 배치도](#tile-maps)를 쓰면 수업에서 직접 소성한 조건으로 자기만의 차트를 그릴 수 있습니다.

::stull-chart

레시피를 모르는 시판 유약에 색을 낼 때는 Glazecalc에서 그 유약의 식을 계산할 수 없습니다. 그 대신 발색제를 100 위에 더하세요. 마른 유약 100 g에 산화철 1, 2, 3 g을 더해 시편을 각각 한 장씩 만들고, 산화 소성과 환원 소성으로 구우세요.

### Glazecalc에서

1. [레시피 페이지](/recipe)에 위 레시피를 입력하고 **제게르식**과 **Stull 차트**를 확인하세요.
2. 실리카를 25에서 35로 바꾸고, 점이 오른쪽으로 움직이는 것을 보세요.
3. 레시피를 아는 기본 유약이라면 발색제를 첨가제로 넣고, [블렌드](/blends)의 라인 블렌드로 단계를 나누세요.

### 워크시트

Table: 워크시트 3: 시판 유약에 넣는 발색제
Label: 워크시트 3

| 시편 | 발색제 (100 g당 g) | 산화 소성: 모습 | 환원 소성: 모습 |
| ---- | ------------------ | --------------- | --------------- |
| 1    | 0                  |                 |                 |
| 2    | 1                  |                 |                 |
| 3    | 2                  |                 |                 |
| 4    | 3                  |                 |                 |

### 확인

- 제게르식에서 합이 1이 되는 열은 어느 것입니까?
- 이 유약의 실리카·알루미나 비는 얼마이며, 무엇을 시사합니까?
- 차트의 광택 영역에 있는 점인데도 사용하는 가마에서는 매트 시편이 나올 수 있는 이유는 무엇입니까?

## 4회차: 레시피에서 제게르식까지 {#recipe-to-formula}

### 목표

- 레시피에서 제게르식을 손으로 계산할 수 있게 됩니다.
- Glazecalc의 계산 과정과 대조해 확인할 수 있게 됩니다.

### 준비물

- 워크시트 4, 1회차의 분석값 네 가지, 계산기.

### 계산 예

레시피는 후쿠시마 장석 45, 석회석 20, EPK 고령토 10, 실리카 25입니다. 각 양을 그램으로 봅니다. 원료마다 그램 × 산화물의 퍼센트 ÷ 100 ÷ 그 산화물의 몰 질량이 그 원료의 몰 수입니다. 표에는 주된 산화물만 있으며, Glazecalc는 미량 성분(고령토의 철과 티타늄, 장석의 마그네슘)도 셉니다.

Table: 배합(100 g)에 든 각 산화물의 몰 수
Label: 배합의 몰 수

| 원료          | 그램 |    K₂O |   Na₂O |    CaO |  Al₂O₃ |   SiO₂ |
| ------------- | ---: | -----: | -----: | -----: | -----: | -----: |
| 후쿠시마 장석 |   45 | 0.0514 | 0.0274 | 0.0039 | 0.0862 | 0.4898 |
| 석회석        |   20 |      – |      – | 0.1998 |      – |      – |
| 고령토        |   10 | 0.0004 | 0.0001 | 0.0003 | 0.0367 | 0.0761 |
| 실리카        |   25 |      – |      – |      – |      – | 0.4161 |
| 합계          |  100 | 0.0518 | 0.0275 | 0.2041 | 0.1229 | 0.9820 |

융제의 합은 0.0518 + 0.0275 + 0.2041 + 0.0014(마그네시아) = 0.2847 mol입니다. 모든 합계를 이 값으로 나눕니다.

- K₂O 0.0518 ÷ 0.2847 = 0.18, Na₂O 0.10, CaO 0.72.
- Al₂O₃ 0.1229 ÷ 0.2847 = 0.43.
- SiO₂ 0.9820 ÷ 0.2847 = 3.45.

이것이 3회차의 제게르식입니다.

### Glazecalc에서

1. [레시피 페이지](/recipe)에 레시피를 입력하세요.
2. **제게르식을 계산하는 방법**을 여세요. 이 레시피의 숫자로 그 단계가 나옵니다. 그램, 각 원료에 든 각 산화물의 몰 수, 합계, 융제로 나누기입니다.
3. 각 줄을 워크시트와 비교하세요. 그런 다음 양 하나를 바꾸고, 그로 인해 달라지는 열만 계산하세요.

### 워크시트

Table: 워크시트 4: 레시피에서 제게르식까지
Label: 워크시트 4

| 원료   | 그램 | K₂O | Na₂O | CaO | Al₂O₃ | SiO₂ |
| ------ | ---- | --- | ---- | --- | ----- | ---- |
|        |      |     |      |     |       |      |
|        |      |     |      |     |       |      |
|        |      |     |      |     |       |      |
|        |      |     |      |     |       |      |
| 합계   |      |     |      |     |       |      |
| ÷ 융제 |      |     |      |     |       |      |

### 확인

- 배합량이 얼마든 같은 제게르식이 나오는 이유는 무엇입니까?
- 고령토는 어떤 산화물을 공급하며, 그중 여기서 가장 중요한 것은 무엇입니까?
- 석회석의 LOI가 제게르식에서 빠지는 이유는 무엇입니까?

## 5회차: 제게르식에서 레시피까지 {#formula-to-recipe}

### 목표

- 목표 식에 맞는 원료를 고르고 각각 얼마나 필요한지 계산할 수 있게 됩니다.
- 목표에 맞는 레시피 구하기를 사용하고, 결과가 목표에 얼마나 가까운지 말할 수 있게 됩니다.

### 준비물

- 아래의 목표, 워크시트 5, 계산기, 그리고 계정이 있는 Glazecalc.

### 계산 예

목표는 K₂O 0.2, Na₂O 0.1, CaO 0.7, Al₂O₃ 0.4, SiO₂ 4.0입니다. 원료는 이 순서로 고르며, 각각 그 원료만 공급할 수 있는 산화물을 위해 씁니다.

1. **장석으로 칼리와 소다를.** 후쿠시마 장석 한 단위(536.8 g, 융제 한 몰이 들어 있는 무게)는 K₂O와 Na₂O를 합쳐 0.94 mol 공급합니다. 목표에는 0.3이 필요하므로 0.3 ÷ 0.94 = 0.319단위, 곧 171.4 g입니다. CaO 0.015, Al₂O₃ 0.328, SiO₂ 1.865도 함께 들어옵니다.
2. **석회석으로 나머지 칼슘을.** 0.7 − 0.015 = 0.685 mol × 100.08 = 68.6 g.
3. **고령토로 나머지 알루미나를.** 0.4 − 0.328 = 0.072 mol. EPK 고령토는 272.6 g에 Al₂O₃ 한 몰이 들어 있으므로 19.6 g이며, SiO₂ 0.149도 함께 들어옵니다.
4. **실리카로 나머지를.** 4.0 − 1.865 − 0.149 = 1.986 mol × 60.083 = 119.3 g.

배합의 합계는 379.0 g입니다. 퍼센트로는 후쿠시마 장석 45.2, 석회석 18.1, 고령토 5.2, 실리카 31.5입니다. 칼리와 소다의 비는 장석이 정하므로, 이 레시피는 K₂O 0.195, Na₂O 0.104가 됩니다. 목표에 가깝지만 정확히 같지는 않습니다.

### Glazecalc에서

1. [목표에 맞는 레시피 구하기](/solve)를 열고 **제게르식(몰 단위, 융제의 합이 1)** 항목을 선택한 다음 목표를 입력하세요.
2. **원료** 항목에 후쿠시마 장석, 석회석, EPK 고령토, 실리카를 넣고 **구하기**를 선택하세요.
3. 후쿠시마 장석 44.9, 석회석 18.2, 고령토 5.6, 실리카 31.3이 나오고, 각 산화물이 얼마나 가까운지 보여 주는 표가 함께 나옵니다. 손으로 계산한 결과와 비교하세요. 이 기능은 미량 성분을 모두 세며, 네 가지 원료로 가능한 가장 잘 맞는 조합을 찾습니다.
4. **새 레시피로 열기**를 선택하고, 레시피 페이지에서 확인하세요.

### 워크시트

Table: 워크시트 5: 목표에서 레시피까지
Label: 워크시트 5

| 단계 | 원료 | 어떤 산화물을 위해 | 필요한 몰 수 | 그램 | 함께 들어오는 것 |
| ---- | ---- | ------------------ | ------------ | ---- | ---------------- |
| 1    |      |                    |              |      |                  |
| 2    |      |                    |              |      |                  |
| 3    |      |                    |              |      |                  |
| 4    |      |                    |              |      |                  |

### 확인

- 장석을 가장 먼저 계산하는 이유는 무엇입니까?
- 이 네 가지 원료로 K₂O 0.2와 Na₂O 0.1을 정확히 만들 수 없는 이유는 무엇입니까?
- 마그네시아를 넣으려면 원료에 무엇을 더하겠습니까?

## 6회차: 소지와 유약 결함 {#body-and-defects}

> [!WARNING]
> 소성한 유약은 음식과 음료로 금속을 내보낼 수 있으며, 그러는 동안에도 겉보기에는 완벽할 수 있습니다. 바륨이 많은 유약이나 동이 든 유약, 그리고 납이 든 모든 유약은 용출될 수 있습니다. 소성한 기물의 실험실 용출시험{{en: leach test}}만이 무엇이 나오는지 보여 주며, 어떤 계산으로도 알 수 없습니다. 《[식품 안전](/guides/glazing-basics#food-safety)》과 《[가장 주의할 원료](/guides/safe-mixing#materials)》를 읽으세요.

### 목표

- 소지의 수축률과 흡수율을 측정할 수 있게 됩니다.
- 흔한 결함과 그 흔한 원인, 먼저 시도할 해결책을 말할 수 있게 됩니다.
- 어떤 결함이 기물을 안전하지 않게 만드는지 알게 됩니다.

### 준비물

- 사용하는 소지의 시험 막대. 젖어 있을 때 100 mm 간격으로 표시한 것으로, 소성한 것과 소성하지 않은 것을 준비합니다.
- 결함이 있는 시편이 있으면 준비하세요: 빙렬, 유약 말림, 핀홀, 유약 흐름.

### 계산 예

- **수축률**: (표시한 길이 − 소성 후 길이) ÷ 표시한 길이 × 100. 100 mm 간격으로 표시한 것이 소성 후 88 mm가 되면 수축률은 12%입니다.
- **흡수율**: (물에 담근 뒤 무게 − 건조 무게) ÷ 건조 무게 × 100. 소성한 막대가 50.0 g이고 물에 담근 뒤 50.6 g이면 1.2%입니다.

Table: 결함, 원인, 제게르식에서 먼저 시도할 해결책
Label: 결함

| 결함      | 흔한 원인                                    | 먼저 시도할 해결책                                         |
| --------- | -------------------------------------------- | ---------------------------------------------------------- |
| 빙렬      | 유약이 소지보다 더 많이 수축함               | K₂O와 Na₂O를 줄이고, 칼슘, 마그네시아 또는 붕소를 늘리세요 |
| 시버링    | 유약이 소지보다 훨씬 적게 수축함             | K₂O와 Na₂O를 늘리세요                                      |
| 유약 흐름 | 알루미나가 너무 적거나, 유약층이 너무 두꺼움 | 알루미나를 늘리세요. 더 얇게 시유하세요                    |
| 유약 말림 | 먼지가 앉은 초벌, 또는 갈라진 두꺼운 유약층  | 초벌을 깨끗이 닦으세요. 더 얇게 시유하세요                 |
| 핀홀      | 가스가 빠져나간 자국이 메워지지 않음         | 소성 최고 온도에서 유지 시간을 두세요. 더 얇게 시유하세요  |

《[유약과 소지의 맞춤과 결함](/guides/glazing-basics#fit-and-defects)》에서 각 결함을 설명하며, 빙렬을 확인하는 얼음물 시험도 있습니다. 빙렬이 생기거나 시버링이 생긴 기물은 음식이나 음료를 담는 데 쓰지 마세요.

::food-limits

### Glazecalc에서

1. [레시피 페이지](/recipe)에서 자신의 유약의 **한도** 패널과 계산된 열팽창을 확인하세요.
2. 레시피를 복사해 장석 일부를 석회석으로 바꾼 다음, [**비교**]로 두 레시피를 비교하세요. 열팽창은 어느 쪽으로 움직였습니까?

### 워크시트

Table: 워크시트 6: 소지
Label: 워크시트 6

| 막대 | 표시한 길이 (mm) | 소성 후 길이 (mm) | 수축률 (%) | 건조 무게 (g) | 물에 담근 뒤 무게 (g) | 흡수율 (%) |
| ---- | ---------------- | ----------------- | ---------- | ------------- | --------------------- | ---------- |
| 1    | 100              |                   |            |               |                       |            |
| 2    | 100              |                   |            |               |                       |            |

### 확인

- 유약이 소지보다 더 많이 수축하면 어떤 결함이 생기며, 먼저 시도할 해결책은 무엇입니까?
- 시버링이 생긴 기물을 음식에 절대 쓰면 안 되는 이유는 무엇입니까?
- 계산으로 유약이 식품에 안전하다는 것을 알 수 있습니까? 무엇으로 알 수 있습니까?

## 인쇄용 시편 배치도 {#tile-maps}

### 삼각 배합 배치도: 유약 42가지

블렌드의 6줄 배치에 따른 21장짜리 삼각형 두 개입니다. 시편 1이 맨 위(장석)에 있고, 맨 아래 줄은 왼쪽의 석회석에서 오른쪽의 실리카까지입니다. 삼각형 II는 삼각형 I의 100 g마다 붉은 산화철 1 g을 위에 더한 것으로, 환원 소성에서는 청자 쪽으로 기웁니다. 산화 소성과 환원 소성으로 구우면 84장이 됩니다. 양은 100 g당 그램입니다.

Table: 삼각 배합 배치도: 후쿠시마 장석, 석회석, 실리카, 시편마다 고령토 10
Label: 삼각 배합 배치도

| 시편 (I) | 시편 (II) | 후쿠시마 장석 | 석회석 | 실리카 | 고령토 | I 산화 | I 환원 | II 산화 | II 환원 |
| -------- | --------- | ------------: | -----: | -----: | -----: | ------ | ------ | ------- | ------- |
| 1        | 22        |            90 |      0 |      0 |     10 |        |        |         |         |
| 2        | 23        |            72 |     18 |      0 |     10 |        |        |         |         |
| 3        | 24        |            72 |      0 |     18 |     10 |        |        |         |         |
| 4        | 25        |            54 |     36 |      0 |     10 |        |        |         |         |
| 5        | 26        |            54 |     18 |     18 |     10 |        |        |         |         |
| 6        | 27        |            54 |      0 |     36 |     10 |        |        |         |         |
| 7        | 28        |            36 |     54 |      0 |     10 |        |        |         |         |
| 8        | 29        |            36 |     36 |     18 |     10 |        |        |         |         |
| 9        | 30        |            36 |     18 |     36 |     10 |        |        |         |         |
| 10       | 31        |            36 |      0 |     54 |     10 |        |        |         |         |
| 11       | 32        |            18 |     72 |      0 |     10 |        |        |         |         |
| 12       | 33        |            18 |     54 |     18 |     10 |        |        |         |         |
| 13       | 34        |            18 |     36 |     36 |     10 |        |        |         |         |
| 14       | 35        |            18 |     18 |     54 |     10 |        |        |         |         |
| 15       | 36        |            18 |      0 |     72 |     10 |        |        |         |         |
| 16       | 37        |             0 |     90 |      0 |     10 |        |        |         |         |
| 17       | 38        |             0 |     72 |     18 |     10 |        |        |         |         |
| 18       | 39        |             0 |     54 |     36 |     10 |        |        |         |         |
| 19       | 40        |             0 |     36 |     54 |     10 |        |        |         |         |
| 20       | 41        |             0 |     18 |     72 |     10 |        |        |         |         |
| 21       | 42        |             0 |      0 |     90 |     10 |        |        |         |         |

### 제게르 격자: 유약 24가지

모든 시편의 융제는 후쿠시마 장석과 석회석에서 나온 KNaO 0.2와 CaO 0.8로 같습니다. 알루미나는 격자의 위에서 아래로, 실리카는 왼쪽에서 오른쪽으로 단계적으로 바뀝니다. 레시피는 5회차의 방법으로 계산했으며, 각 레시피의 Glazecalc 제게르식은 알루미나가 0.01 이내, 실리카가 0.06 이내로 일치합니다. 각 시편을 실리카 대 알루미나 차트에 표시하고, 매트, 광택, 소성 부족, 유약 흐름의 영역을 직접 그려 보세요.

Table: 제게르 격자: KNaO 0.2, CaO 0.8, 중량 퍼센트
Label: 제게르 격자

| 시편 | Al₂O₃ | SiO₂ | 후쿠시마 장석 | 석회석 | 고령토 | 실리카 | 산화 소성 | 환원 소성 |
| ---- | ----: | ---: | ------------: | -----: | -----: | -----: | --------- | --------- |
| 1    |  0.25 |  2.0 |          46.9 |   32.5 |    3.5 |   17.1 |           |           |
| 2    |  0.25 |  2.5 |          41.8 |   28.9 |    3.1 |   26.2 |           |           |
| 3    |  0.25 |  3.0 |          37.6 |   26.1 |    2.8 |   33.5 |           |           |
| 4    |  0.25 |  3.5 |          34.3 |   23.7 |    2.5 |   39.5 |           |           |
| 5    |  0.25 |  4.0 |          31.4 |   21.7 |    2.3 |   44.5 |           |           |
| 6    |  0.25 |  4.5 |          29.0 |   20.1 |    2.2 |   48.7 |           |           |
| 7    |  0.35 |  2.0 |          44.3 |   30.6 |   13.9 |   11.3 |           |           |
| 8    |  0.35 |  2.5 |          39.6 |   27.4 |   12.4 |   20.5 |           |           |
| 9    |  0.35 |  3.0 |          35.9 |   24.8 |   11.2 |   28.0 |           |           |
| 10   |  0.35 |  3.5 |          32.8 |   22.7 |   10.3 |   34.2 |           |           |
| 11   |  0.35 |  4.0 |          30.2 |   20.9 |    9.5 |   39.5 |           |           |
| 12   |  0.35 |  4.5 |          28.0 |   19.4 |    8.8 |   43.9 |           |           |
| 13   |  0.45 |  2.0 |          41.9 |   29.0 |   23.1 |    6.1 |           |           |
| 14   |  0.45 |  2.5 |          37.7 |   26.1 |   20.8 |   15.4 |           |           |
| 15   |  0.45 |  3.0 |          34.3 |   23.7 |   18.9 |   23.0 |           |           |
| 16   |  0.45 |  3.5 |          31.5 |   21.8 |   17.4 |   29.4 |           |           |
| 17   |  0.45 |  4.0 |          29.1 |   20.1 |   16.0 |   34.8 |           |           |
| 18   |  0.45 |  4.5 |          27.0 |   18.7 |   14.9 |   39.4 |           |           |
| 19   |  0.55 |  2.0 |          39.7 |   27.5 |   31.4 |    1.5 |           |           |
| 20   |  0.55 |  2.5 |          35.9 |   24.9 |   28.4 |   10.8 |           |           |
| 21   |  0.55 |  3.0 |          32.8 |   22.7 |   26.0 |   18.5 |           |           |
| 22   |  0.55 |  3.5 |          30.2 |   20.9 |   23.9 |   25.0 |           |           |
| 23   |  0.55 |  4.0 |          28.0 |   19.4 |   22.1 |   30.5 |           |           |
| 24   |  0.55 |  4.5 |          26.1 |   18.1 |   20.6 |   35.3 |           |           |

Glazecalc의 블렌드는 3~66장의 삼각형과 사각형을 만들며, 이런 격자는 만들지 않습니다. 시편 하나를 [레시피 페이지](/recipe)에서 레시피로 열고, 거기서 배합 목록을 인쇄하세요.

## 출처 {#sources}

- 요시다 히로카즈, 요시다 아야미, 데라카도 히데토, [Tōjiki Yūyaku Gijutsu Kenkyūkai(도자기 유약 기술 연구회)](https://www.itic.pref.ibaraki.jp/publication/doc/research/h27/vol44_26.pdf), Ibaraki-ken Kōgyō Gijutsu Center Kenkyū Hōkoku Dai 44-gō (2015): 여섯 회차.
- 이바라키현 공업기술센터(Ibaraki-ken Kōgyō Gijutsu Center), [Tōjiki Yūyaku Gijutsu Kenkyūkai(도자기 유약 기술 연구회)](https://www.itic.pref.ibaraki.jp/publication/doc/result/h27/H27_3-21.pdf), Heisei 27-nen Seikashū(헤이세이 27년 성과집): 각 회차의 날짜와 주제.
- 이바라키현 산업기술이노베이션센터(Ibaraki-ken Sangyō Gijutsu Innovation Center), [Tōjikiyō Yūyaku ni Kansuru Kenshū(도자기용 유약에 관한 연수)](https://www.itic.pref.ibaraki.jp/publication/doc/result/r1/R1_4-05.pdf), Reiwa Gannen Seikashū(레이와 원년 성과집): 후속 과정에서 유약 42가지, 90가지, 78가지를 산화 소성과 환원 소성으로 구운 과제.
- 오카베 히로후미, [Yūyaku Keisan Program no Kaihatsu(유약 계산 프로그램의 개발)](https://www.itic.pref.ibaraki.jp/publication/doc/research/h16/vol33-20.pdf), Ibaraki-ken Kōgyō Gijutsu Center Kenkyū Hōkoku vol33 (2005): 센터가 자체적으로 만든 계산 프로그램.
- Bilecik Şeyh Edebali University, [SCT305 수업 정보](https://ebs.bilecik.edu.tr/pdf/dersbilgigetir/333775): 5주차, 6주차, 8주차의 제게르식.
- 리젠핑(Li Jianping), [국립타이베이교육대학 학보 19(2), 2006, pp. 51–68](https://jepr.ntue.edu.tw/var/file/63/1063/img/1141/19-2-18.pdf): 대만 학교 교원을 위한 유약 계산.
- Glendale Community College, ART 195 수업 개요: 15주 중 5~7주차의 제게르식.
- Ministerium für Bildung Rheinland-Pfalz, Lehrplan Fachschule Keramikgestaltung (2003), Lernmodul 6, Glasuren.
- 사가현 도자기 원료 주식회사(Saga-ken Tōjiki Genryō Kabushikigaisha), Yūyaku Genryō no Kagaku Bunsekihyō(유약 원료의 화학 분석표): Glazecalc 라이브러리에 있는 후쿠시마 장석의 분석값.
- IUPAC, 표준 원자량. Glazecalc의 화학 계산이 쓰는 값입니다.

File: client/public/i18n/guides/teaching-glaze-calculation/ml.md
---
title: ഗ്ലേസ് കണക്കുകൂട്ടൽ പഠിപ്പിക്കൽ
lead: ഒരു ക്ലാസിനോ പഠനസംഘത്തിനോ വേണ്ടിയുള്ള 6 സെഷനുകൾ, മെറ്റീരിയലുകളും ട്രൈആക്സിയൽ ടൈലുകളും മുതൽ ഇരുവഴിയും ചെയ്യുന്ന Seger സൂത്രവും ഗ്ലേസ് ന്യൂനതകളും വരെ. ഓരോ സെഷനിലും ഒരു ഉദാഹരണം, Glazecalc-ലെ ഘട്ടങ്ങൾ, അച്ചടിക്കാനുള്ള ഒരു വർക്ക്ഷീറ്റ്, പരിശോധിക്കാനുള്ള ചോദ്യങ്ങൾ എന്നിവയുണ്ട്.
---

## ഈ പാക്കിനെക്കുറിച്ച് {#about}

ഗ്ലേസ് കണക്കുകൂട്ടൽ പഠിപ്പിക്കുന്ന ആർക്കും വേണ്ടിയുള്ളതാണ് ഈ പാക്ക്: ഒരു സ്കൂൾ, ഒരു സ്റ്റുഡിയോ ക്ലാസ്, ജോലി ചെയ്യുന്ന കളിമൺ കലാകാരരുടെ ഒരു പഠനസംഘം, അല്ലെങ്കിൽ ഒറ്റയ്ക്ക് പഠിക്കുന്ന ഒരു കളിമൺ കലാകാരൻ. ഇതിൽ ആറ് സെഷനുകളുണ്ട്, ഓരോന്നിലും ലക്ഷ്യങ്ങൾ, തയ്യാറാക്കേണ്ടത്, യഥാർത്ഥ മെറ്റീരിയലുകൾ ഉപയോഗിച്ചുള്ള ഒരു ഉദാഹരണം, Glazecalc-ൽ അത് ചെയ്യുന്ന വിധം, ഒരു വർക്ക്ഷീറ്റ്, പരിശോധിക്കാനുള്ള ചോദ്യങ്ങൾ എന്നിവയുണ്ട്.

സെഷനുകളുടെ ക്രമം പ്രസിദ്ധീകരിച്ച ഒരു പഠനസംഘത്തിന്റെ ക്രമം പിന്തുടരുന്നു: ജപ്പാനിലെ Ibaraki Prefectural Industrial Technology Center-ന്റെ 陶磁器釉薬技術研究会 (സെറാമിക് ഗ്ലേസ് പഠനസംഘം). അത് 2015-ൽ 12 യുവ കളിമൺ കലാകാരർക്കായി ആറ് സെഷനുകൾ നടത്തുകയും അവ ഗവേഷണ റിപ്പോർട്ടിൽ രേഖപ്പെടുത്തുകയും ചെയ്തു. Kasama-യിലെ സെറാമിക് ആർട്ട് കോളജിലെ അതിന്റെ തുടർ കോഴ്സിൽ 42, 90, 78 ഗ്ലേസുകളുടെ മൂന്ന് ടൈൽ അസൈൻമെന്റുകൾ ഉണ്ടായിരുന്നു, ഓരോന്നും ഓക്സിഡേഷനിലും (ഓക്സീകരണം){{en: oxidation}} റിഡക്ഷനിലും (നിരോക്സീകരണം){{en: reduction}} ഫയർ ചെയ്തു. **Glazecalc-ന് ആ കേന്ദ്രവുമായോ കോളജുമായോ ബന്ധമില്ല.** അവരുടെ പ്രസിദ്ധീകരിച്ച രൂപരേഖയുടെ ക്രമം ഞങ്ങൾ പിന്തുടരുന്നു, അത് താഴെ ഉദ്ധരിക്കുന്നു; ഇവിടത്തെ വാചകം, ഉദാഹരണങ്ങൾ, വർക്ക്ഷീറ്റുകൾ എന്നിവ ഞങ്ങളുടേതാണ്. മറ്റ് രാജ്യങ്ങളിലെ കോഴ്സുകളും ഇതേ ഘട്ടങ്ങൾ ഏകദേശം ഇതേ ക്രമത്തിൽ പഠിപ്പിക്കുന്നു: തുർക്കിയിലെ Bilecik Şeyh Edebali University-യുടെ SCT305, അമേരിക്കൻ ഐക്യനാടുകളിലെ Glendale Community College-ന്റെ ART 195, ജർമ്മനിയിലെ സെറാമിക് സ്കൂളുകൾക്കുള്ള റൈൻലാൻഡ്-പാലറ്റിനേറ്റ് സിലബസ്, തായ്വാനിലെ അധ്യാപകർക്കായുള്ള 李堅萍-യുടെ 2006-ലെ പ്രബന്ധം.

Table: ആറ് സെഷനുകൾ
Label: ആറ് സെഷനുകൾ

| സെഷൻ | വിഷയം                                                  | Glazecalc-ൽ                              |
| ---- | ------------------------------------------------------ | ---------------------------------------- |
| 1    | മെറ്റീരിയലുകൾ, അവ എന്തു ചെയ്യുന്നു, ട്രൈആക്സിയൽ ടൈലുകൾ | മെറ്റീരിയലുകൾ, ബ്ലെൻഡുകൾ (ട്രൈആക്സിയൽ)   |
| 2    | രസതന്ത്രം: മൂലകങ്ങൾ, സൂത്രങ്ങൾ, മോളുകൾ                 | ഒരു മെറ്റീരിയലിന്റെ പേജ്                 |
| 3    | Seger സൂത്രം വായിക്കൽ, സിലിക്ക–അലുമിന ചാർട്ട്          | റെസിപ്പി പേജ്, Stull ചാർട്ട്             |
| 4    | റെസിപ്പിയിൽ നിന്ന് Seger സൂത്രത്തിലേക്ക്               | Seger സൂത്രം കണക്കാക്കുന്ന വിധം          |
| 5    | Seger സൂത്രത്തിൽ നിന്ന് റെസിപ്പിയിലേക്ക്               | ലക്ഷ്യത്തിനനുസരിച്ച് റെസിപ്പി കണ്ടെത്തുക |
| 6    | ക്ലേ ബോഡിയും ഗ്ലേസ് ന്യൂനതകളും                         | ലിമിറ്റുകൾ, താരതമ്യം ചെയ്യുക             |

### ഉപയോഗിക്കേണ്ട വിധം

- ഓരോ സെഷനും ഏകദേശം 2 മണിക്കൂർ എടുക്കും. സെഷൻ 4, 5 എന്നിവയ്ക്ക് കാൽക്കുലേറ്ററുകളും, ഓരോ ജോഡിക്കും Glazecalc ഉള്ള ഒരു കമ്പ്യൂട്ടറോ ഫോണോ വേണം.
- ഉദാഹരണങ്ങളിൽ ജപ്പാനിൽ വിൽക്കുന്ന മെറ്റീരിയലുകളും Glazecalc-ന്റെ സ്റ്റാൻഡേർഡ് ലൈബ്രറിയിലെ കണക്കുകളും ഉപയോഗിക്കുന്നു: 福島長石 (Fukushima ഫെൽസ്പാർ), വൈറ്റിങ്{{en: whiting}} (石灰石, കാൽസ്യം കാർബണേറ്റ്), ഒരു കയോലിൻ (ചൈനാ ക്ലേ), സിലിക്ക (珪石). നിങ്ങളുടെ വിതരണക്കാരന്റെ വിശകലനം ഉണ്ടെങ്കിൽ അത് ഉപയോഗിക്കുക: അത് [മെറ്റീരിയലുകളുടെ പേജിൽ](/material) ചേർക്കുക, സംഖ്യകൾ മാറും, പക്ഷേ രീതി മാറില്ല.
- ഫയറിങ് SK 8 ആണ്, നാമമാത്രമായി {{2282 °F; 1250 °C}}. നിങ്ങളുടെ ക്ലാസ് ഫയർ ചെയ്യുന്ന പൈറോമെട്രിക് കോൺ (താപസൂചക കോൺ){{en: cone}} നമ്പർ ഉപയോഗിക്കുക; SK നമ്പറുകൾ [SK കോണുകൾ അനുസരിച്ച് ഫയറിങ്](/guides/firing#sk-cones) എന്നതിൽ വിശദീകരിക്കുന്നു.
- ഒരു വർക്ക്ഷീറ്റോ ടൈൽ മാപ്പോ അച്ചടിക്കാൻ, ഈ പേജ് ബ്രൗസറിൽ നിന്ന് അച്ചടിക്കുക. റെസിപ്പികളും ബ്ലെൻഡുകളും കുറിപ്പുകളും സംരക്ഷിക്കാൻ ഒരു സൗജന്യ അക്കൗണ്ട് വേണം.

> [!WARNING]
> സെഷൻ 1, 3, 6 എന്നിവ ലാബ് പ്രവൃത്തിയാണ്: ഉണങ്ങിയ മെറ്റീരിയലുകൾ തൂക്കുന്നതും ഫയറിങ്ങും. ആരെങ്കിലും ഒരു മെറ്റീരിയൽ തൂക്കുന്നതിന് മുമ്പ് [ഏറ്റവും പ്രധാനപ്പെട്ട ശീലങ്ങൾ](/guides/safe-mixing#habits) വായിക്കുക. ഉണങ്ങിയ ഗ്ലേസ് പൊടിയാണ് പ്രധാന അപകടം.

## സെഷൻ 1: മെറ്റീരിയലുകളും ട്രൈആക്സിയൽ ടൈലുകളും {#materials}

> [!WARNING]
> ഉണങ്ങിയ മെറ്റീരിയലുകൾ മെല്ലെ തൂക്കുക, നനച്ച് വൃത്തിയാക്കുക, പൊടികൾ ഉണങ്ങിയിരിക്കുന്ന സമയത്ത് മുഖത്തിന് ശരിയായി ഇണങ്ങുന്ന റെസ്പിറേറ്റർ (ശ്വസന സംരക്ഷണ മാസ്ക്){{en: respirator}} ധരിക്കുക. ആദ്യം [പ്രധാന അപകടം: പൊടി](/guides/safe-mixing#the-main-hazard), [റെസ്പിറേറ്ററുകൾ](/guides/safe-mixing#respirators) എന്നിവ വായിക്കുക.

### ലക്ഷ്യങ്ങൾ

- ഒരു ഗ്ലേസിലെ മൂന്ന് ജോലികൾക്ക് പേര് പറയുക: ഗ്ലാസ് ഫോർമർ (ഗ്ലാസ് രൂപീകരിക്കുന്ന ഓക്സൈഡ്){{en: glass former}}, ഫ്ലക്സ്{{en: flux}}, സ്റ്റെബിലൈസർ (സ്ഥിരത നൽകുന്ന ഓക്സൈഡ്){{en: stabilizer}}.
- സാധാരണ 4 മെറ്റീരിയലുകളെ അവ നൽകുന്ന ഓക്സൈഡുകൾ അനുസരിച്ച് തരംതിരിക്കുക.
- ഒരു ട്രൈആക്സിയൽ ബ്ലെൻഡ് സജ്ജമാക്കി, അതിന്റെ ടൈലുകൾ ഒരു മാപ്പായി വായിക്കുക.

### തയ്യാറാക്കേണ്ടത്

- 福島長石, വൈറ്റിങ്, ഒരു കയോലിൻ (ചൈനാ ക്ലേ){{en: kaolin}}, സിലിക്ക എന്നിവ ഓരോ ബാഗ് വീതം, അല്ലെങ്കിൽ നിങ്ങളുടെ ക്ലാസിൽ ഉള്ള മെറ്റീരിയലുകൾ.
- താഴെയുള്ള [ട്രൈആക്സിയൽ ടൈൽ മാപ്പ്](#tile-maps) അച്ചടിച്ചത്, ഓരോ ത്രികോണത്തിനും ഓരോ വിദ്യാർത്ഥിക്കും 21 ടെസ്റ്റ് ടൈലുകൾ.
- മുമ്പത്തെ ഒരു ട്രൈആക്സിയലിൽ നിന്ന് ഫയർ ചെയ്ത ടൈലുകൾ ഉണ്ടെങ്കിൽ, കൈമാറി കാണിക്കാൻ.

### ചെയ്തുകാണിക്കുന്ന ഉദാഹരണം

Glazecalc-ന്റെ ലൈബ്രറിയിൽ നിന്നുള്ള ഓരോ മെറ്റീരിയലിന്റെയും വിശകലനം, ഫയറിങ്ങിന് ശേഷം അത് അവശേഷിപ്പിക്കുന്ന ഓക്സൈഡുകൾ നൽകുന്നു. ഫയറിങ്ങിലെ ഭാരനഷ്ടം (LOI){{en: loss on ignition}} എന്നത് കത്തിപ്പോകുന്ന ഭാഗമാണ്.

Table: നാല് മെറ്റീരിയലുകളും അവ നൽകുന്നതും (ഭാരം അനുസരിച്ച് ശതമാനം, ലൈബ്രറിയിൽ നിന്ന്)
Label: നാല് മെറ്റീരിയലുകൾ

| മെറ്റീരിയൽ          | SiO₂ | Al₂O₃ |   K₂O | Na₂O |   CaO |   LOI | അതിന്റെ പങ്ക്                               |
| ------------------- | ---: | ----: | ----: | ---: | ----: | ----: | ------------------------------------------- |
| 福島長石 (ഫെൽസ്പാർ) | 65.4 | 19.53 | 10.76 | 3.77 |  0.49 |  0.18 | ഫ്ലക്സ്, സ്വന്തം അലുമിനയും സിലിക്കയും സഹിതം |
| വൈറ്റിങ് (石灰石)   |    – |     – |     – |    – | 56.03 | 43.97 | ഫ്ലക്സ് (കാൽസ്യം)                           |
| EPK Kaolin          | 45.7 |  37.4 |  0.33 | 0.06 |  0.18 |  13.9 | സ്റ്റെബിലൈസർ: അലുമിനയുടെ പ്രധാന സ്രോതസ്സ്   |
| സിലിക്ക (珪石)      |  100 |     – |     – |    – |     – |     – | ഗ്ലാസ് ഫോർമർ                                |

SK 8-ൽ ഫെൽസ്പാർ മാത്രം ഉരുകി കട്ടിയുള്ള ഗ്ലാസായി മാറുന്നു; വൈറ്റിങ് മാത്രം ഉരുകുന്നില്ല; സിലിക്ക മാത്രം ഉരുകുന്നില്ല. ഒരുമിച്ച് കലർത്തിയാൽ, അവയിൽ ഏതെങ്കിലും ഒന്നിനെക്കാൾ വളരെ നന്നായി ഉരുകുന്നു. ഒരു ട്രൈആക്സിയൽ ബ്ലെൻഡ് എവിടെയാണെന്ന് കാണിക്കുന്നു: താഴെയുള്ള ടൈൽ മാപ്പ് മൂന്നിനെയും ~20% ഘട്ടങ്ങളായി (90-ൽ 18) മാറ്റുന്നു, എല്ലാ ടൈലിലും 10% കയോലിൻ ഉണ്ട്.

::shops

### Glazecalc-ൽ

1. [മെറ്റീരിയലുകളുടെ പേജിൽ](/material) ഓരോ മെറ്റീരിയലും തുറക്കുക, അല്ലെങ്കിൽ [Fukushima Feldspar](/materials/fukushima-feldspar) പോലെ അതിന്റെ പൊതു പേജ് തുറക്കുക. അത് ഏതൊക്കെ ഓക്സൈഡുകൾ നൽകുന്നു എന്ന് കുറിച്ചുവയ്ക്കുക.
2. മൂന്ന് റെസിപ്പികൾ ഉണ്ടാക്കുക: 福島長石 90-ഉം കയോലിൻ 10-ഉം, വൈറ്റിങ് 90-ഉം കയോലിൻ 10-ഉം, സിലിക്ക 90-ഉം കയോലിൻ 10-ഉം. [ടെസ്റ്റ് ടൈലുകൾക്കുള്ള ബ്ലെൻഡുകളിൽ](/blends) **ട്രൈആക്സിയൽ (3 റെസിപ്പികൾ)** തിരഞ്ഞെടുക്കുക, വരികൾ 6: 21 ടൈലുകൾ, താഴെയുള്ള മാപ്പിലേതുതന്നെ.
3. ഓരോ ടൈലിനുമുള്ള ബാച്ച് തിരഞ്ഞെടുക്കുക, തൂക്കേണ്ടവ **അച്ചടിക്കുക** വഴി പ്രിന്റ് ചെയ്യുക. ഫയറിങ്ങിന് ശേഷം, ഇഷ്ടപ്പെട്ട ടൈലുകൾ ടൈലുകളുടെ ചിത്രത്തിൽ നിന്ന് റെസിപ്പികളായി സംരക്ഷിക്കുക.

### വർക്ക്ഷീറ്റ്

Table: വർക്ക്ഷീറ്റ് 1: ഓരോ മെറ്റീരിയലും നൽകുന്നത്
Label: വർക്ക്ഷീറ്റ് 1

| മെറ്റീരിയൽ | അത് നൽകുന്ന ഓക്സൈഡുകൾ | ഗ്ലാസ് ഫോർമർ, ഫ്ലക്സ്, അതോ സ്റ്റെബിലൈസർ? | LOI (%) |
| ---------- | --------------------- | ---------------------------------------- | ------- |
| 福島長石   |                       |                                          |         |
| വൈറ്റിങ്   |                       |                                          |         |
| കയോലിൻ     |                       |                                          |         |
| സിലിക്ക    |                       |                                          |         |

### പരിശോധനാ ചോദ്യങ്ങൾ

- ഏത് മെറ്റീരിയലാണ് അലുമിനയുടെ ഭൂരിഭാഗവും നൽകുന്നത്, ഒരു ഗ്ലേസിന് അത് എന്തിന് വേണം?
- ത്രികോണത്തിലെ വൈറ്റിങ് മൂല തനിയെ ഉരുകാത്തത് എന്തുകൊണ്ട്?
- ത്രികോണത്തിൽ നിങ്ങളുടെ ടൈലുകൾ ഏറ്റവും നന്നായി ഉരുകിയത് എവിടെയാണ്, അത് ഏത് മൂലയോട് ഏറ്റവും അടുത്തായിരുന്നു?

## സെഷൻ 2: നിങ്ങൾക്ക് വേണ്ട രസതന്ത്രം {#chemistry}

### ലക്ഷ്യങ്ങൾ

- ഒരു രാസസൂത്രം വായിക്കുക: SiO₂, CaO, Al₂O₃, CaCO₃.
- ആറ്റോമിക ഭാരങ്ങളിൽ നിന്ന് ഒരു മോളാർ മാസ് കണക്കാക്കുക.
- ഗ്രാമിനെ മോളുകളാക്കി മാറ്റുക, തിരിച്ചും.

### തയ്യാറാക്കേണ്ടത്

- ഓരോ വിദ്യാർത്ഥിക്കും ഒരു ആവർത്തനപ്പട്ടികയും കാൽക്കുലേറ്ററുകളും.
- താഴെയുള്ള പട്ടികയിലെ ആറ്റോമിക ഭാരങ്ങൾ (Glazecalc ഉപയോഗിക്കുന്നതുപോലെ IUPAC-ന്റെ സ്റ്റാൻഡേർഡ് മൂല്യങ്ങൾ).

### ചെയ്തുകാണിക്കുന്ന ഉദാഹരണം

Table: ഇവിടെ ഉപയോഗിക്കുന്ന ആറ്റോമിക ഭാരങ്ങൾ (g/mol)
Label: ആറ്റോമിക ഭാരങ്ങൾ

| മൂലകം      | ചിഹ്നം | ആറ്റോമിക ഭാരം |
| ---------- | ------ | ------------: |
| ഓക്സിജൻ    | O      |        15.999 |
| കാർബൺ      | C      |        12.011 |
| സോഡിയം     | Na     |         22.99 |
| അലൂമിനിയം  | Al     |        26.982 |
| സിലിക്കൺ   | Si     |        28.085 |
| പൊട്ടാസ്യം | K      |        39.098 |
| കാൽസ്യം    | Ca     |        40.078 |

ഒരു സൂത്രം ആറ്റങ്ങളെ എണ്ണുന്നു. SiO₂ എന്നത് ഒരു സിലിക്കണും രണ്ട് ഓക്സിജനും ആണ്, അതിനാൽ അതിന്റെ ഒരു മോളിന്റെ ഭാരം 28.085 + 2 × 15.999 = 60.083 g ആണ്. Al₂O₃ എന്നത് 2 × 26.982 + 3 × 15.999 = 101.961 g ആണ്. CaO 56.077 g ആണ്, വൈറ്റിങ്ങായ CaCO₃ 100.086 g ആണ്; Glazecalc-ന്റെ ലൈബ്രറി അതിനെ 100.08 ആയി റൗണ്ട് ചെയ്യുന്നു.

ഒരു **മോൾ** ഒരു എണ്ണമാണ്, ഒരു ഡസൻ പോലെ: തന്മാത്രകൾ ഏതായാലും അവയുടെ എണ്ണം ഒന്നുതന്നെ. മോളുകൾ = ഗ്രാം ÷ മോളാർ മാസ്:

- 25 g സിലിക്ക എന്നത് 25 ÷ 60.083 = 0.416 mol SiO₂ ആണ്.
- 20 g വൈറ്റിങ് എന്നത് 20 ÷ 100.08 = 0.200 mol ആണ്. കിൽനിൽ (ചൂളയിൽ){{en: kiln}} അത് അതിന്റെ കാർബൺ ഡൈ ഓക്സൈഡ് (CO₂, 44.009 g/mol) നഷ്ടപ്പെടുത്തി 0.200 mol CaO ശേഷിപ്പിക്കുന്നു, അതിന്റെ ഭാരം 0.200 × 56.077 = 11.2 g ആണ്. ആ നഷ്ടമാണ് അതിന്റെ LOI: 43.97%.

### Glazecalc-ൽ

1. [വൈറ്റിങ്](/materials/whiting), [സിലിക്ക](/materials/silica) എന്നിവ തുറക്കുക: ഓരോ പേജും സൂത്രവും അതിന്റെ ഭാരങ്ങളും നൽകുന്നു.
2. ഒരു മോളാർ മാസ് കൈകൊണ്ട് കണക്കാക്കി പേജുമായി ഒത്തുനോക്കുക.

### വർക്ക്ഷീറ്റ്

Table: വർക്ക്ഷീറ്റ് 2: മോളാർ മാസും മോളുകളും
Label: വർക്ക്ഷീറ്റ് 2

| ഓക്സൈഡ് അല്ലെങ്കിൽ മെറ്റീരിയൽ | സൂത്രം | മോളാർ മാസ് (g/mol) | ഗ്രാം | മോളുകൾ |
| ----------------------------- | ------ | ------------------ | ----- | ------ |
| സിലിക്ക                       | SiO₂   |                    | 30    |        |
| അലുമിന                        | Al₂O₃  |                    | 10    |        |
| കാൽസ്യം ഓക്സൈഡ്               | CaO    |                    | 5     |        |
| വൈറ്റിങ്                      | CaCO₃  |                    | 15    |        |

### പരിശോധനാ ചോദ്യങ്ങൾ

- SiO₂-ന്റെ ഒരു മോളിന് എത്ര ഗ്രാം ഭാരമുണ്ട്, അത് എങ്ങനെ കണക്കാക്കുന്നു?
- 20 g വൈറ്റിങ് ഫയർ ചെയ്ത ഗ്ലേസിൽ 20 g-ൽ കുറവ് ശേഷിപ്പിക്കുന്നത് എന്തുകൊണ്ട്?
- ഓക്സൈഡുകളെ ഗ്രാം കൊണ്ടല്ലാതെ മോളുകൾ കൊണ്ട് താരതമ്യം ചെയ്യുന്നത് എന്തുകൊണ്ട്?

## സെഷൻ 3: Seger സൂത്രം വായിക്കൽ {#reading-the-formula}

> [!WARNING]
> ഒരു ഗ്ലേസിന് നിറം നൽകുക എന്നതിൽ കളറന്റുകൾ (നിറം നൽകുന്ന വസ്തു){{en: colorant}} തൂക്കുന്നത് ഉൾപ്പെടുന്നു; അവയിൽ ചിലതിന് അടിസ്ഥാന മെറ്റീരിയലുകളെക്കാൾ കൂടുതൽ ശ്രദ്ധ വേണം. ആദ്യം [ഏറ്റവും ശ്രദ്ധ വേണ്ട മെറ്റീരിയലുകൾ](/guides/safe-mixing#materials) വായിക്കുക.

### ലക്ഷ്യങ്ങൾ

- Seger സൂത്രത്തിലെ (UMF){{en: unity formula}} (ゼーゲル式) മൂന്ന് നിരകൾ വായിക്കുക: ഫ്ലക്സുകൾ, സ്റ്റെബിലൈസർ, ഗ്ലാസ് ഫോർമർ.
- ഒരു സിലിക്ക–അലുമിന ചാർട്ടിൽ ഒരു ഗ്ലേസ് കണ്ടെത്തുക, ചാർട്ടിന് എന്തൊക്കെ പറയാൻ കഴിയും, എന്തൊക്കെ കഴിയില്ല എന്ന് അറിയുക.
- ഒരു റെഡിമെയ്ഡ് ഗ്ലേസിന് ഘട്ടം ഘട്ടമായി നിറം നൽകി, അത് രേഖപ്പെടുത്തുക.

### തയ്യാറാക്കേണ്ടത്

- താഴെയുള്ള Seger സൂത്രം വലുതായി എഴുതിയത്.
- ഒരു റെഡിമെയ്ഡ് സുതാര്യ ഗ്ലേസും, റെഡ് അയൺ ഓക്സൈഡ് (弁柄) പോലെ ഒരു കളറന്റും.

### ചെയ്തുകാണിക്കുന്ന ഉദാഹരണം

സെഷൻ 4-ലെ ഗ്ലേസിന്, 福島長石 45, വൈറ്റിങ് 20, കയോലിൻ 10, സിലിക്ക 25 എന്നിവയ്ക്ക്, ഈ Seger സൂത്രമാണ് (Glazecalc-ന്റെ കണക്കുകൾ, റൗണ്ട് ചെയ്തത്):

Table: മൂന്ന് നിരകളിലായി ഒരു Seger സൂത്രം
Label: ഒരു Seger സൂത്രം

| ഫ്ലക്സുകൾ (RO, R₂O) | സ്റ്റെബിലൈസർ (R₂O₃) | ഗ്ലാസ് ഫോർമർ (RO₂) |
| ------------------- | ------------------- | ------------------ |
| K₂O 0.18            | Al₂O₃ 0.43          | SiO₂ 3.45          |
| Na₂O 0.10           |                     |                    |
| CaO 0.72            |                     |                    |

- ഫ്ലക്സുകളുടെ ആകെത്തുക 1 ആണ്: അതാണ് ഈ സൂത്രത്തിന്റെ നിയമം. മറ്റ് ഓരോ സംഖ്യയും ഫ്ലക്സുകളുടെ ഓരോ മോളിനുമുള്ള മോളുകളാണ്.
- സിലിക്ക-അലുമിന അനുപാതം 3.45 ÷ 0.43 ആണ്, ഏകദേശം 8: ഒരു സാധാരണ തിളക്കമുള്ള ഗ്ലേസ്.
- ഫ്ലക്സിന്റെ ഭൂരിഭാഗവും കാൽസ്യമാണ്, മിക്ക ജാപ്പനീസ് ലൈം ഗ്ലേസുകളിലും (石灰釉) എന്നപോലെ.

സിലിക്ക വശത്തേക്കും അലുമിന മുകളിലേക്കും വരുന്ന ഒരു ചാർട്ട് ഓരോ ഗ്ലേസിനെയും ഒരു ബിന്ദുവായി സ്ഥാപിക്കുന്നു. Seger-ന്റെ പരീക്ഷണങ്ങളും Stull-ന്റെ 1912-ലെ ചാർട്ടും ഇത്തരത്തിലുള്ളവയാണ്, ഒരു 釉性状図 ഒരു ക്ലാസിന്റെ സ്വന്തം ഫയർ ചെയ്ത ടൈലുകളെ ഇതിൽ അടയാളപ്പെടുത്തുന്നു. Glazecalc-ന്റെ റെസിപ്പി പേജ് Stull ചാർട്ട് വരയ്ക്കുന്നു, ഈ ഗ്ലേസ് അതിലെ തിളക്കമുള്ള മേഖലയിൽ വരുന്നു. Stull-ന്റെ മേഖലകൾ വരുന്നത് അദ്ദേഹത്തിന്റെ സ്വന്തം ഫ്ലക്സുകളിൽ നിന്നും ഫയറിങ്ങിൽ നിന്നുമാണ്: ഒരു സൂചന മാത്രം, പ്രവചനമല്ല. താഴെയുള്ള [ടൈൽ ഗ്രിഡ്](#tile-maps) ഒരു ക്ലാസിനെ അതിന്റെ സ്വന്തം ഫയറിങ്ങിൽ സ്വന്തം ചാർട്ട് വരയ്ക്കാൻ അനുവദിക്കുന്നു.

::stull-chart

റെസിപ്പി അറിയാത്ത ഒരു റെഡിമെയ്ഡ് ഗ്ലേസിന് നിറം നൽകാൻ, അതിന്റെ സൂത്രം Glazecalc-ന് കണക്കാക്കാൻ കഴിയില്ല. പകരം കളറന്റ് 100-ന് മുകളിൽ ചേർക്കുക: 100 g ഉണങ്ങിയ ഗ്ലേസിൽ 1, 2, 3 g അയൺ ഓക്സൈഡ് ചേർത്ത് ഓരോന്നിനും ഒരു ടൈൽ, ഓക്സിഡേഷനിലും (ഓക്സീകരണം){{en: oxidation}} റിഡക്ഷനിലും (നിരോക്സീകരണം){{en: reduction}} ഫയർ ചെയ്തത്.

### Glazecalc-ൽ

1. [റെസിപ്പി പേജിൽ](/recipe) മുകളിലെ റെസിപ്പി നൽകി, അതിന്റെ **Seger സൂത്രം**, **Stull ചാർട്ട്** എന്നിവ വായിക്കുക.
2. സിലിക്ക 25-ൽ നിന്ന് 35 ആക്കി മാറ്റി, ബിന്ദു വലത്തേക്ക് നീങ്ങുന്നത് കാണുക.
3. റെസിപ്പി നിങ്ങൾക്ക് അറിയാവുന്ന ഒരു ബേസ് ഗ്ലേസിന്, കളറന്റ് ഒരു അഡിറ്റീവ് ആക്കി, അത് ഘട്ടം ഘട്ടമായി മാറ്റാൻ [ടെസ്റ്റ് ടൈലുകൾക്കുള്ള ബ്ലെൻഡുകളിൽ](/blends) ഒരു ലൈൻ ബ്ലെൻഡ് ഉപയോഗിക്കുക.

### വർക്ക്ഷീറ്റ്

Table: വർക്ക്ഷീറ്റ് 3: ഒരു റെഡിമെയ്ഡ് ഗ്ലേസിലെ കളറന്റ്
Label: വർക്ക്ഷീറ്റ് 3

| ടൈൽ | കളറന്റ് (100 g-ന് g) | ഓക്സിഡേഷൻ: കാഴ്ചയിൽ എങ്ങനെ | റിഡക്ഷൻ: കാഴ്ചയിൽ എങ്ങനെ |
| --- | -------------------- | -------------------------- | ------------------------ |
| 1   | 0                    |                            |                          |
| 2   | 1                    |                            |                          |
| 3   | 2                    |                            |                          |
| 4   | 3                    |                            |                          |

### പരിശോധനാ ചോദ്യങ്ങൾ

- ഒരു Seger സൂത്രത്തിൽ ഏത് നിരയുടെ ആകെത്തുകയാണ് 1 ആകുന്നത്?
- ഈ ഗ്ലേസിന്റെ സിലിക്ക-അലുമിന അനുപാതം എന്താണ്, അത് എന്ത് സൂചിപ്പിക്കുന്നു?
- ചാർട്ടിലെ തിളക്കമുള്ള മേഖലയിലെ ഒരു ബിന്ദു, നിങ്ങളുടെ കിൽനിൽ (ചൂളയിൽ){{en: kiln}} ഒരു മാറ്റ് ടൈൽ നൽകിയേക്കാവുന്നത് എന്തുകൊണ്ട്?

## സെഷൻ 4: റെസിപ്പിയിൽ നിന്ന് Seger സൂത്രത്തിലേക്ക് {#recipe-to-formula}

### ലക്ഷ്യങ്ങൾ

- ഒരു റെസിപ്പിയിൽ നിന്ന് ഒരു Seger സൂത്രം കൈകൊണ്ട് കണക്കാക്കുക.
- അത് Glazecalc-ന്റെ സ്വന്തം കണക്കുകൂട്ടലുമായി ഒത്തുനോക്കുക.

### തയ്യാറാക്കേണ്ടത്

- വർക്ക്ഷീറ്റ് 4, സെഷൻ 1-ലെ നാല് വിശകലനങ്ങൾ, കാൽക്കുലേറ്ററുകൾ.

### ചെയ്തുകാണിക്കുന്ന ഉദാഹരണം

റെസിപ്പി: 福島長石 45, വൈറ്റിങ് 20, EPK കയോലിൻ (ചൈനാ ക്ലേ){{en: kaolin}} 10, സിലിക്ക 25. ഓരോ അളവും ഗ്രാമായി എടുക്കുക. ഓരോ മെറ്റീരിയലിനും, ഗ്രാം × ഓക്സൈഡിന്റെ ശതമാനം ÷ 100 ÷ അതിന്റെ മോളാർ മാസ് അതിന്റെ മോളുകൾ നൽകുന്നു. പട്ടിക പ്രധാന ഓക്സൈഡുകൾ നൽകുന്നു; Glazecalc സൂക്ഷ്മ അളവുകളും എണ്ണുന്നു (കയോലിനിലെ അയണും ടൈറ്റാനിയവും, ഫെൽസ്പാറിലെ മഗ്നീഷ്യവും).

Table: ബാച്ചിലെ ഓരോ ഓക്സൈഡിന്റെയും മോളുകൾ (100 g)
Label: ബാച്ചിലെ മോളുകൾ

| മെറ്റീരിയൽ | ഗ്രാം |    K₂O |   Na₂O |    CaO |  Al₂O₃ |   SiO₂ |
| ---------- | ----: | -----: | -----: | -----: | -----: | -----: |
| 福島長石   |    45 | 0.0514 | 0.0274 | 0.0039 | 0.0862 | 0.4898 |
| വൈറ്റിങ്   |    20 |      – |      – | 0.1998 |      – |      – |
| കയോലിൻ     |    10 | 0.0004 | 0.0001 | 0.0003 | 0.0367 | 0.0761 |
| സിലിക്ക    |    25 |      – |      – |      – |      – | 0.4161 |
| ആകെ        |   100 | 0.0518 | 0.0275 | 0.2041 | 0.1229 | 0.9820 |

ഫ്ലക്സുകളുടെ ആകെത്തുക 0.0518 + 0.0275 + 0.2041 + 0.0014 (മഗ്നീഷ്യ) = 0.2847 mol ആണ്. ഓരോ ആകെത്തുകയെയും അത് കൊണ്ട് ഹരിക്കുക:

- K₂O 0.0518 ÷ 0.2847 = 0.18; Na₂O 0.10; CaO 0.72.
- Al₂O₃ 0.1229 ÷ 0.2847 = 0.43.
- SiO₂ 0.9820 ÷ 0.2847 = 3.45.

അതാണ് സെഷൻ 3-ലെ സൂത്രം.

### Glazecalc-ൽ

1. [റെസിപ്പി പേജിൽ](/recipe) റെസിപ്പി നൽകുക.
2. **Seger സൂത്രം കണക്കാക്കുന്ന വിധം** തുറക്കുക. ഈ റെസിപ്പിയുടെ സംഖ്യകൾ ഉപയോഗിച്ച് ഇത് ഈ ഘട്ടങ്ങൾ കാണിക്കുന്നു: ഗ്രാം, ഓരോ മെറ്റീരിയലിലെയും ഓരോ ഓക്സൈഡിന്റെ മോളുകൾ, ആകെത്തുകകൾ, ഫ്ലക്സുകൾ കൊണ്ടുള്ള ഹരണം.
3. ഓരോ വരിയും നിങ്ങളുടെ വർക്ക്ഷീറ്റുമായി താരതമ്യം ചെയ്യുക. പിന്നെ ഒരു അളവ് മാറ്റി, അത് മാറ്റുന്ന നിര മാത്രം കണക്കാക്കുക.

### വർക്ക്ഷീറ്റ്

Table: വർക്ക്ഷീറ്റ് 4: റെസിപ്പിയിൽ നിന്ന് Seger സൂത്രത്തിലേക്ക്
Label: വർക്ക്ഷീറ്റ് 4

| മെറ്റീരിയൽ  | ഗ്രാം | K₂O | Na₂O | CaO | Al₂O₃ | SiO₂ |
| ----------- | ----- | --- | ---- | --- | ----- | ---- |
|             |       |     |      |     |       |      |
|             |       |     |      |     |       |      |
|             |       |     |      |     |       |      |
|             |       |     |      |     |       |      |
| ആകെ         |       |     |      |     |       |      |
| ÷ ഫ്ലക്സുകൾ |       |     |      |     |       |      |

### പരിശോധനാ ചോദ്യങ്ങൾ

- ഏത് ബാച്ച് വലിപ്പവും ഒരേ Seger സൂത്രം നൽകുന്നത് എന്തുകൊണ്ട്?
- കയോലിൻ ഏതൊക്കെ ഓക്സൈഡുകൾ നൽകുന്നു, അവയിൽ ഇവിടെ ഏറ്റവും പ്രധാനം ഏത്?
- വൈറ്റിങ്ങിന്റെ LOI സൂത്രത്തിൽ നിന്ന് ഒഴിവാക്കുന്നത് എന്തുകൊണ്ട്?

## സെഷൻ 5: Seger സൂത്രത്തിൽ നിന്ന് റെസിപ്പിയിലേക്ക് {#formula-to-recipe}

### ലക്ഷ്യങ്ങൾ

- ഒരു ലക്ഷ്യ സൂത്രത്തിനായി മെറ്റീരിയലുകൾ തിരഞ്ഞെടുക്കുക, ഓരോന്നും എത്ര വേണമെന്ന് കണക്കാക്കുക.
- ലക്ഷ്യത്തിനനുസരിച്ച് റെസിപ്പി കണ്ടെത്തുക ഉപയോഗിക്കുക, അത് ലക്ഷ്യത്തോട് എത്ര അടുത്തെത്തുന്നു എന്ന് പറയുക.

### തയ്യാറാക്കേണ്ടത്

- താഴെയുള്ള ലക്ഷ്യം, വർക്ക്ഷീറ്റ് 5, കാൽക്കുലേറ്ററുകൾ; ഒരു അക്കൗണ്ടോടു കൂടിയ Glazecalc.

### ചെയ്തുകാണിക്കുന്ന ഉദാഹരണം

ലക്ഷ്യം: 0.2 K₂O, 0.1 Na₂O, 0.7 CaO, 0.4 Al₂O₃, 4.0 SiO₂. ഈ ക്രമത്തിൽ മെറ്റീരിയലുകൾ എടുക്കുക, ഓരോന്നും അതിന് മാത്രം നൽകാൻ കഴിയുന്ന ഓക്സൈഡിനായി:

1. **ഫെൽസ്പാർ, പൊട്ടാഷിനും (K₂O) സോഡയ്ക്കും (Na₂O).** ഒരു യൂണിറ്റ് 福島長石 (536.8 g, ഒരു മോൾ ഫ്ലക്സുകൾ ഉൾക്കൊള്ളുന്ന ഭാരം) 0.94 mol K₂O, Na₂O നൽകുന്നു. ലക്ഷ്യത്തിന് 0.3 വേണം, അതിനാൽ 0.3 ÷ 0.94 = 0.319 യൂണിറ്റ്: 171.4 g. അത് 0.015 CaO, 0.328 Al₂O₃, 1.865 SiO₂ എന്നിവയും നൽകുന്നു.
2. **വൈറ്റിങ്, ബാക്കി കാൽസ്യത്തിന്.** 0.7 − 0.015 = 0.685 mol × 100.08 = 68.6 g.
3. **കയോലിൻ (ചൈനാ ക്ലേ), ബാക്കി അലുമിനയ്ക്ക്.** 0.4 − 0.328 = 0.072 mol. EPK കയോലിൻ 272.6 g-ൽ ഒരു മോൾ Al₂O₃ ഉൾക്കൊള്ളുന്നു, അതിനാൽ 19.6 g, അത് 0.149 SiO₂ കൂടി നൽകുന്നു.
4. **സിലിക്ക, ബാക്കിക്ക്.** 4.0 − 1.865 − 0.149 = 1.986 mol × 60.083 = 119.3 g.

ബാച്ച് 379.0 g ആണ്. ശതമാനമായി: 福島長石 45.2, വൈറ്റിങ് 18.1, കയോലിൻ 5.2, സിലിക്ക 31.5. പൊട്ടാഷും സോഡയും തമ്മിലുള്ള അനുപാതം ഫെൽസ്പാർ നിശ്ചയിക്കുന്നു, അതിനാൽ റെസിപ്പി 0.195 K₂O, 0.104 Na₂O നൽകുന്നു: ലക്ഷ്യത്തിന് അടുത്ത്, ലക്ഷ്യത്തിൽ കൃത്യമായിട്ടല്ല.

### Glazecalc-ൽ

1. [ലക്ഷ്യത്തിനനുസരിച്ച് റെസിപ്പി കണ്ടെത്തുക](/solve) തുറക്കുക, **ഒരു Seger സൂത്രം** തിരഞ്ഞെടുക്കുക, ലക്ഷ്യം ടൈപ്പ് ചെയ്യുക.
2. **മെറ്റീരിയലുകൾ** എന്നതിന് കീഴിൽ 福島長石, വൈറ്റിങ്, EPK കയോലിൻ, സിലിക്ക എന്നിവ നൽകി **കണ്ടെത്തുക** തിരഞ്ഞെടുക്കുക.
3. ഇത് 福島長石 44.9, വൈറ്റിങ് 18.2, കയോലിൻ 5.6, സിലിക്ക 31.3 എന്നിവയും, ഓരോ ഓക്സൈഡും എത്ര അടുത്തെത്തുന്നു എന്ന് കാണിക്കുന്ന ഒരു പട്ടികയും നൽകുന്നു. അത് നിങ്ങളുടെ കൈകൊണ്ടുള്ള കണക്കുമായി താരതമ്യം ചെയ്യുക: ഈ സൗകര്യം എല്ലാ സൂക്ഷ്മ അളവുകളും എണ്ണുന്നു, ആ നാല് മെറ്റീരിയലുകൾ അനുവദിക്കുന്ന ഏറ്റവും നല്ല പൊരുത്തം കണ്ടെത്തുന്നു.
4. **പുതിയ റെസിപ്പിയായി തുറക്കുക**, റെസിപ്പി പേജിൽ അത് പരിശോധിക്കുക.

### വർക്ക്ഷീറ്റ്

Table: വർക്ക്ഷീറ്റ് 5: ലക്ഷ്യത്തിൽ നിന്ന് റെസിപ്പിയിലേക്ക്
Label: വർക്ക്ഷീറ്റ് 5

| ഘട്ടം | മെറ്റീരിയൽ | ഏത് ഓക്സൈഡിന് | വേണ്ട മോളുകൾ | ഗ്രാം | ഇത് കൂടി നൽകുന്നത് |
| ----- | ---------- | ------------- | ------------ | ----- | ------------------ |
| 1     |            |               |              |       |                    |
| 2     |            |               |              |       |                    |
| 3     |            |               |              |       |                    |
| 4     |            |               |              |       |                    |

### പരിശോധനാ ചോദ്യങ്ങൾ

- ഫെൽസ്പാർ ആദ്യം കണക്കാക്കുന്നത് എന്തുകൊണ്ട്?
- ഈ നാല് മെറ്റീരിയലുകൾക്ക് കൃത്യമായി 0.2 K₂O, 0.1 Na₂O എന്നിവ നൽകാൻ കഴിയാത്തത് എന്തുകൊണ്ട്?
- മഗ്നീഷ്യ കൊണ്ടുവരാൻ നിങ്ങൾ മെറ്റീരിയലുകളിൽ എന്ത് ചേർക്കും?

## സെഷൻ 6: ക്ലേ ബോഡിയും ഗ്ലേസ് ന്യൂനതകളും {#body-and-defects}

> [!WARNING]
> ഫയർ ചെയ്ത ഗ്ലേസ് ഭക്ഷണത്തിലേക്കും പാനീയത്തിലേക്കും ലോഹങ്ങൾ പുറത്തുവിട്ടേക്കാം, അത് കാഴ്ചയിൽ കുറ്റമറ്റതായിരിക്കുമ്പോഴും സംഭവിക്കാം. ബേരിയം കൂടുതലുള്ള ഗ്ലേസുകളും കോപ്പർ അടങ്ങിയ ഗ്ലേസുകളും, ലെഡ് (കറുത്തീയം) അടങ്ങിയ ഏതൊരു ഗ്ലേസും ലോഹങ്ങൾ പുറത്തുവിട്ടേക്കാം. ഫയർ ചെയ്ത പാത്രത്തിന്റെ ലാബ് ലീച്ച് ടെസ്റ്റ് (ലാബിലെ ലോഹ വിമോചന പരിശോധന){{en: leach test}} മാത്രമേ അത് എന്ത് പുറത്തുവിടുന്നു എന്ന് കാണിക്കൂ; ഒരു കണക്കുകൂട്ടലിനും അതിന് കഴിയില്ല. [ഭക്ഷ്യസുരക്ഷ](/guides/glazing-basics#food-safety), [ഏറ്റവും ശ്രദ്ധ വേണ്ട മെറ്റീരിയലുകൾ](/guides/safe-mixing#materials) എന്നിവ വായിക്കുക.

### ലക്ഷ്യങ്ങൾ

- ഒരു ക്ലേ ബോഡിയുടെ (പാത്രത്തിന്റെ കളിമണ്ണ്){{en: clay body}} ചുരുങ്ങലും വെള്ളം ആഗിരണം ചെയ്യുന്നതും അളക്കുക.
- സാധാരണ ന്യൂനതകളുടെയും അവയുടെ സാധാരണ കാരണങ്ങളുടെയും ആദ്യ പരിഹാരത്തിന്റെയും പേര് പറയുക.
- ഏതൊക്കെ ന്യൂനതകൾ പാത്രങ്ങളെ സുരക്ഷിതമല്ലാതാക്കുന്നു എന്ന് അറിയുക.

### തയ്യാറാക്കേണ്ടത്

- നിങ്ങളുടെ ക്ലേ ബോഡിയുടെ ടെസ്റ്റ് ബാറുകൾ, നനവുള്ളപ്പോൾ 100 mm അകലത്തിൽ അടയാളപ്പെടുത്തിയവ, ഫയർ ചെയ്തതും ചെയ്യാത്തതും.
- ന്യൂനതകളുള്ള ടൈലുകൾ, ഉണ്ടെങ്കിൽ: ക്രേസിങ് (നേർത്ത വിള്ളലുകൾ){{en: crazing}}, ക്രോളിങ് (ഗ്ലേസ് ചുരുണ്ടുകൂടൽ){{en: crawling}}, പിൻഹോളിങ് (സൂചിക്കുഴികൾ){{en: pinholing}}, ഒലിച്ചിറങ്ങൽ.

### ചെയ്തുകാണിക്കുന്ന ഉദാഹരണം

- **ചുരുങ്ങൽ**: (അടയാളപ്പെടുത്തിയ നീളം − ഫയർ ചെയ്ത നീളം) ÷ അടയാളപ്പെടുത്തിയ നീളം × 100. 100 mm അകലത്തിലുള്ള അടയാളങ്ങൾ ഫയറിങ്ങിന് ശേഷം 88 mm അളന്നാൽ: 12% ചുരുങ്ങൽ.
- **വെള്ളം ആഗിരണം**: (മുക്കിയതിന് ശേഷമുള്ള ഭാരം − ഉണങ്ങിയ ഭാരം) ÷ ഉണങ്ങിയ ഭാരം × 100. 50.0 g ഉള്ള ഒരു ഫയർ ചെയ്ത ബാർ മുക്കിയതിന് ശേഷം 50.6 g ഭാരം വന്നാൽ: 1.2%.

Table: ന്യൂനതകൾ, കാരണങ്ങൾ, Seger സൂത്രത്തിലെ ആദ്യ പരിഹാരം
Label: ന്യൂനതകൾ

| ന്യൂനത       | സാധാരണ കാരണം                                                             | പരീക്ഷിക്കാവുന്ന ആദ്യ പരിഹാരം                                        |
| ------------ | ------------------------------------------------------------------------ | -------------------------------------------------------------------- |
| ക്രേസിങ്     | ഗ്ലേസ് ക്ലേ ബോഡിയെക്കാൾ കൂടുതൽ ചുരുങ്ങുന്നു                              | K₂O, Na₂O കുറവ്; കാൽസ്യം, മഗ്നീഷ്യ അല്ലെങ്കിൽ ബോറോൺ കൂടുതൽ           |
| ഷിവറിങ്      | ഗ്ലേസ് ക്ലേ ബോഡിയെക്കാൾ വളരെ കുറച്ച് മാത്രം ചുരുങ്ങുന്നു                 | K₂O, Na₂O കൂടുതൽ                                                     |
| ഒലിച്ചിറങ്ങൽ | അലുമിന വളരെ കുറവ്, അല്ലെങ്കിൽ കോട്ട് വളരെ കട്ടിയുള്ളത്                   | അലുമിന കൂടുതൽ; കട്ടി കുറഞ്ഞ കോട്ട്                                   |
| ക്രോളിങ്     | പൊടി നിറഞ്ഞ ബിസ്ക് (ആദ്യ ചുടൽ), അല്ലെങ്കിൽ വിണ്ടുകീറിയ കട്ടിയുള്ള കോട്ട് | ബിസ്ക് വൃത്തിയാക്കുക; കട്ടി കുറഞ്ഞ കോട്ട്                            |
| പിൻഹോളിങ്    | ഉരുകിയ ഗ്ലേസ് അടഞ്ഞുപോകാതെ ശേഷിച്ച വാതകം                                 | ഫയറിങ്ങിന്റെ ഏറ്റവും ഉയർന്ന താപനിലയിൽ ഒരു ഹോൾഡ്; കട്ടി കുറഞ്ഞ കോട്ട് |

[ഗ്ലേസ് ഫിറ്റും ന്യൂനതകളും](/guides/glazing-basics#fit-and-defects) ഓരോന്നും വിശദീകരിക്കുന്നു, ക്രേസിങ്ങിനുള്ള ഐസ് വെള്ളം പരിശോധന സഹിതം. ക്രേസിങ്ങോ ഷിവറിങ്ങോ ഉള്ള പാത്രങ്ങൾ ഭക്ഷണത്തിനോ പാനീയത്തിനോ ഉപയോഗിക്കരുത്.

::food-limits

### Glazecalc-ൽ

1. [റെസിപ്പി പേജിൽ](/recipe) നിങ്ങളുടെ ഒരു ഗ്ലേസിനുള്ള **ലിമിറ്റുകൾ** പാനലും അതിന്റെ കണക്കാക്കിയ വികാസവും വായിക്കുക.
2. റെസിപ്പി പകർത്തുക, ഫെൽസ്പാറിന്റെ ഒരു ഭാഗം വൈറ്റിങ് ഉപയോഗിച്ച് മാറ്റുക, രണ്ടും താരതമ്യം ചെയ്യുക: വികാസം ഏത് ദിശയിൽ നീങ്ങി?

### വർക്ക്ഷീറ്റ്

Table: വർക്ക്ഷീറ്റ് 6: ക്ലേ ബോഡി
Label: വർക്ക്ഷീറ്റ് 6

| ബാർ | അടയാളപ്പെടുത്തിയ നീളം (mm) | ഫയർ ചെയ്ത നീളം (mm) | ചുരുങ്ങൽ (%) | ഉണങ്ങിയ ഭാരം (g) | മുക്കിയ ഭാരം (g) | ആഗിരണം (%) |
| --- | -------------------------- | ------------------- | ------------ | ---------------- | ---------------- | ---------- |
| 1   | 100                        |                     |              |                  |                  |            |
| 2   | 100                        |                     |              |                  |                  |            |

### പരിശോധനാ ചോദ്യങ്ങൾ

- ക്ലേ ബോഡിയെക്കാൾ കൂടുതൽ ചുരുങ്ങുന്ന ഗ്ലേസിൽ നിന്ന് ഏത് ന്യൂനതയാണ് ഉണ്ടാകുന്നത്, അതിന്റെ ആദ്യ പരിഹാരം എന്താണ്?
- ഷിവറിങ് ഉള്ള പാത്രങ്ങൾ ഒരിക്കലും ഭക്ഷണത്തിന് ഉപയോഗിക്കരുത് എന്നത് എന്തുകൊണ്ട്?
- ഒരു ഗ്ലേസ് ഭക്ഷണത്തിന് സുരക്ഷിതമാണെന്ന് ഒരു കണക്കുകൂട്ടലിന് പറയാൻ കഴിയുമോ? എന്തിന് കഴിയും?

## പ്രിന്റ് ചെയ്യാനുള്ള ടൈൽ മാപ്പുകൾ {#tile-maps}

### ട്രൈആക്സിയൽ മാപ്പ്: 42 ഗ്ലേസുകൾ

ബ്ലെൻഡുകളുടെ 6 വരികളുള്ള ലേഔട്ടിൽ നിന്നുള്ള 21 ടൈലുകൾ വീതമുള്ള രണ്ട് ത്രികോണങ്ങൾ: ടൈൽ 1 മുകളിൽ (ഫെൽസ്പാർ), അടിയിലെ വരി വൈറ്റിങ്ങിൽ (ഇടത്) നിന്ന് സിലിക്കയിലേക്ക് (വലത്). ത്രികോണം II എന്നത് ത്രികോണം I-ൽ ഓരോ 100 g-നും മുകളിൽ 1 g റെഡ് അയൺ ഓക്സൈഡ് ചേർത്തതാണ്, അത് റിഡക്ഷനിൽ (നിരോക്സീകരണം){{en: reduction}} സെലഡോണിലേക്ക് (青磁) തിരിയുന്നു. ഓക്സിഡേഷനിലും (ഓക്സീകരണം){{en: oxidation}} റിഡക്ഷനിലും ഫയർ ചെയ്താൽ, അത് 84 ടൈലുകളാണ്. അളവുകൾ 100 g-ന് ഗ്രാമിലാണ്.

Table: ട്രൈആക്സിയൽ മാപ്പ്: 福島長石, വൈറ്റിങ്, സിലിക്ക, ഓരോ ടൈലിലും 10 കയോലിൻ
Label: ട്രൈആക്സിയൽ മാപ്പ്

| ടൈൽ (I) | ടൈൽ (II) | 福島長石 | വൈറ്റിങ് | സിലിക്ക | കയോലിൻ | I ഓക്സിഡേഷൻ | I റിഡക്ഷൻ | II ഓക്സിഡേഷൻ | II റിഡക്ഷൻ |
| ------- | -------- | -------: | -------: | ------: | -----: | ----------- | --------- | ------------ | ---------- |
| 1       | 22       |       90 |        0 |       0 |     10 |             |           |              |            |
| 2       | 23       |       72 |       18 |       0 |     10 |             |           |              |            |
| 3       | 24       |       72 |        0 |      18 |     10 |             |           |              |            |
| 4       | 25       |       54 |       36 |       0 |     10 |             |           |              |            |
| 5       | 26       |       54 |       18 |      18 |     10 |             |           |              |            |
| 6       | 27       |       54 |        0 |      36 |     10 |             |           |              |            |
| 7       | 28       |       36 |       54 |       0 |     10 |             |           |              |            |
| 8       | 29       |       36 |       36 |      18 |     10 |             |           |              |            |
| 9       | 30       |       36 |       18 |      36 |     10 |             |           |              |            |
| 10      | 31       |       36 |        0 |      54 |     10 |             |           |              |            |
| 11      | 32       |       18 |       72 |       0 |     10 |             |           |              |            |
| 12      | 33       |       18 |       54 |      18 |     10 |             |           |              |            |
| 13      | 34       |       18 |       36 |      36 |     10 |             |           |              |            |
| 14      | 35       |       18 |       18 |      54 |     10 |             |           |              |            |
| 15      | 36       |       18 |        0 |      72 |     10 |             |           |              |            |
| 16      | 37       |        0 |       90 |       0 |     10 |             |           |              |            |
| 17      | 38       |        0 |       72 |      18 |     10 |             |           |              |            |
| 18      | 39       |        0 |       54 |      36 |     10 |             |           |              |            |
| 19      | 40       |        0 |       36 |      54 |     10 |             |           |              |            |
| 20      | 41       |        0 |       18 |      72 |     10 |             |           |              |            |
| 21      | 42       |        0 |        0 |      90 |     10 |             |           |              |            |

### Seger ഗ്രിഡ്: 24 ഗ്ലേസുകൾ

എല്ലാ ടൈലിലും ഒരേ ഫ്ലക്സുകളാണ്, 0.2 KNaO, 0.8 CaO, 福島長石, വൈറ്റിങ് എന്നിവയിൽ നിന്ന്. അലുമിന ഗ്രിഡിൽ മുകളിൽനിന്ന് താഴേക്ക് പോകുന്തോറും കൂടുന്നു, സിലിക്ക ഇടത്തുനിന്ന് വലത്തേക്ക് പോകുന്തോറും കൂടുന്നു. സെഷൻ 5-ലെ രീതി ഉപയോഗിച്ചാണ് റെസിപ്പികൾ കണക്കാക്കിയത്; ഓരോന്നിന്റെയും Glazecalc Seger സൂത്രം അതിന്റെ അലുമിനയുടെ 0.01-നുള്ളിലും സിലിക്കയുടെ 0.06-നുള്ളിലും വരുന്നു. ഓരോ ടൈലും സിലിക്കയും അലുമിനയും തമ്മിലുള്ള ഒരു ചാർട്ടിൽ അടയാളപ്പെടുത്തി, നിങ്ങളുടെ സ്വന്തം മേഖലകൾ വരയ്ക്കുക: മാറ്റ്, തിളക്കമുള്ളത്, അണ്ടർഫയർ ചെയ്തത്, ഒലിച്ചിറങ്ങൽ.

Table: Seger ഗ്രിഡ്: 0.2 KNaO, 0.8 CaO, ഭാരം അനുസരിച്ച് ശതമാനം
Label: Seger ഗ്രിഡ്

| ടൈൽ | Al₂O₃ | SiO₂ | 福島長石 | വൈറ്റിങ് | കയോലിൻ | സിലിക്ക | ഓക്സിഡേഷൻ | റിഡക്ഷൻ |
| --- | ----: | ---: | -------: | -------: | -----: | ------: | --------- | ------- |
| 1   |  0.25 |  2.0 |     46.9 |     32.5 |    3.5 |    17.1 |           |         |
| 2   |  0.25 |  2.5 |     41.8 |     28.9 |    3.1 |    26.2 |           |         |
| 3   |  0.25 |  3.0 |     37.6 |     26.1 |    2.8 |    33.5 |           |         |
| 4   |  0.25 |  3.5 |     34.3 |     23.7 |    2.5 |    39.5 |           |         |
| 5   |  0.25 |  4.0 |     31.4 |     21.7 |    2.3 |    44.5 |           |         |
| 6   |  0.25 |  4.5 |     29.0 |     20.1 |    2.2 |    48.7 |           |         |
| 7   |  0.35 |  2.0 |     44.3 |     30.6 |   13.9 |    11.3 |           |         |
| 8   |  0.35 |  2.5 |     39.6 |     27.4 |   12.4 |    20.5 |           |         |
| 9   |  0.35 |  3.0 |     35.9 |     24.8 |   11.2 |    28.0 |           |         |
| 10  |  0.35 |  3.5 |     32.8 |     22.7 |   10.3 |    34.2 |           |         |
| 11  |  0.35 |  4.0 |     30.2 |     20.9 |    9.5 |    39.5 |           |         |
| 12  |  0.35 |  4.5 |     28.0 |     19.4 |    8.8 |    43.9 |           |         |
| 13  |  0.45 |  2.0 |     41.9 |     29.0 |   23.1 |     6.1 |           |         |
| 14  |  0.45 |  2.5 |     37.7 |     26.1 |   20.8 |    15.4 |           |         |
| 15  |  0.45 |  3.0 |     34.3 |     23.7 |   18.9 |    23.0 |           |         |
| 16  |  0.45 |  3.5 |     31.5 |     21.8 |   17.4 |    29.4 |           |         |
| 17  |  0.45 |  4.0 |     29.1 |     20.1 |   16.0 |    34.8 |           |         |
| 18  |  0.45 |  4.5 |     27.0 |     18.7 |   14.9 |    39.4 |           |         |
| 19  |  0.55 |  2.0 |     39.7 |     27.5 |   31.4 |     1.5 |           |         |
| 20  |  0.55 |  2.5 |     35.9 |     24.9 |   28.4 |    10.8 |           |         |
| 21  |  0.55 |  3.0 |     32.8 |     22.7 |   26.0 |    18.5 |           |         |
| 22  |  0.55 |  3.5 |     30.2 |     20.9 |   23.9 |    25.0 |           |         |
| 23  |  0.55 |  4.0 |     28.0 |     19.4 |   22.1 |    30.5 |           |         |
| 24  |  0.55 |  4.5 |     26.1 |     18.1 |   20.6 |    35.3 |           |         |

Glazecalc-ന്റെ ബ്ലെൻഡുകൾ 3 മുതൽ 66 വരെ ടൈലുകളുള്ള ത്രികോണങ്ങളും ചതുരങ്ങളും ഉണ്ടാക്കുന്നു, ഈ ഗ്രിഡ് അല്ല; ഏത് ടൈലും [റെസിപ്പി പേജിൽ](/recipe) ഒരു റെസിപ്പിയായി തുറന്ന് അവിടെ നിന്ന് അതിന്റെ ബാച്ച് ലിസ്റ്റ് അച്ചടിക്കുക.

## ഉറവിടങ്ങൾ {#sources}

- 吉田博和, 吉田彩美, 寺門秀人, [陶磁器釉薬技術研究会](https://www.itic.pref.ibaraki.jp/publication/doc/research/h27/vol44_26.pdf), 茨城県工業技術センター研究報告 第44号 (2015): ആറ് സെഷനുകൾ.
- 茨城県工業技術センター, [陶磁器釉薬技術研究会](https://www.itic.pref.ibaraki.jp/publication/doc/result/h27/H27_3-21.pdf), 平成27年 成果集: സെഷനുകളുടെ തീയതികളും വിഷയങ്ങളും.
- 茨城県産業技術イノベーションセンター, [陶磁器用釉薬に関する研修](https://www.itic.pref.ibaraki.jp/publication/doc/result/r1/R1_4-05.pdf), 令和元年 成果集: തുടർ കോഴ്സിലെ 42, 90, 78 ഗ്ലേസുകളുടെ അസൈൻമെന്റുകൾ, ഓക്സിഡേഷനിലും (ഓക്സീകരണം){{en: oxidation}} റിഡക്ഷനിലും (നിരോക്സീകരണം){{en: reduction}}.
- 岡部弘文, [釉薬計算プログラムの開発](https://www.itic.pref.ibaraki.jp/publication/doc/research/h16/vol33-20.pdf), 茨城県工業技術センター研究報告 vol33 (2005): കേന്ദ്രത്തിന്റെ സ്വന്തം കണക്കുകൂട്ടൽ പ്രോഗ്രാം.
- Bilecik Şeyh Edebali University, [SCT305 കോഴ്സ് വിവരങ്ങൾ](https://ebs.bilecik.edu.tr/pdf/dersbilgigetir/333775): 5, 6, 8 ആഴ്ചകളിലെ Seger സൂത്രം.
- 李堅萍, [國立臺北教育大學學報 19(2), 2006, പേജ് 51–68](https://jepr.ntue.edu.tw/var/file/63/1063/img/1141/19-2-18.pdf): തായ്വാനിലെ സ്കൂൾ അധ്യാപകർക്കായുള്ള ഗ്ലേസ് കണക്കുകൂട്ടൽ.
- Glendale Community College, ART 195 കോഴ്സ് രൂപരേഖ: 15-ൽ 5 മുതൽ 7 വരെ ആഴ്ചകളിലെ Seger സൂത്രം.
- Ministerium für Bildung Rheinland-Pfalz, Lehrplan Fachschule Keramikgestaltung (2003), Lernmodul 6, Glasuren.
- 佐賀県陶磁器原料株式会社, 釉薬原料の化学分析表: Glazecalc-ന്റെ ലൈബ്രറിയിലെ 福島長石-ന്റെ വിശകലനം.
- IUPAC, സ്റ്റാൻഡേർഡ് ആറ്റോമിക ഭാരങ്ങൾ, Glazecalc-ന്റെ രസതന്ത്രം ഉപയോഗിക്കുന്നതുപോലെ.
