Repository: AaronFilson/glazecalc

# Glazecalc

**Free glaze chemistry for potters.** Enter a glaze recipe and see its unity molecular formula
(UMF): the fluxes, alumina and silica it becomes in the kiln, and their ratio. Keep your recipes,
materials, colorants, firing logs and notes together in one private notebook.

**[glazecalcapp.com](https://glazecalcapp.com)**: try it without an account. A free, non-commercial project by
Aaron Filson, in 57 languages, and usable from AI assistants through its MCP server.
<table>
  <tr>

## At a glance

For anyone reading the code; the [highlights](#highlights) below give the details.

- **Stack:** Angular 22 (standalone components, signals, zoneless), TypeScript on Node 24 with Express

File: client/public/i18n/guides/teaching-glaze-calculation/mt.md
---
title: Tagħlim tal-kalkolu tal-glejż
lead: 6 sessjonijiet għal klassi jew grupp ta’ studju, mill-materjali u l-madum trijassjali sal-formula ta’ Seger maħduma miż-żewġ naħat u d-difetti tal-glejż, kull waħda b’eżempju maħdum, il-passi f’Glazecalc, skeda tax-xogħol biex tipprintja u mistoqsijiet biex tiċċekkja.
---

## Dwar dan il-pakkett {#about}

Dan il-pakkett huwa għal kull min jgħallem il-kalkolu tal-glejż{{en: glaze}}: skola, klassi fi studjo, grupp ta’ studju ta’ fuħħarin li jaħdmu, jew fuħħari li jitgħallem waħdu. Fih sitt sessjonijiet, u kull waħda għandha l-għanijiet tagħha, dak li trid tħejji, eżempju maħdum b’materjali veri, kif tagħmlu f’Glazecalc, skeda tax-xogħol u mistoqsijiet biex tiċċekkja.

L-ordni tas-sessjonijiet isegwi dik ta’ grupp ta’ studju ppubblikat: il-grupp ta’ studju 陶磁器釉薬技術研究会 (grupp ta’ studju dwar il-glejż taċ-ċeramika) taċ-Ċentru tat-Teknoloġija Industrijali tal-Prefettura ta’ Ibaraki fil-Ġappun, li żamm sitt sessjonijiet għal 12-il fuħħari żagħżugħ fl-2015 u rrapportahom fir-rapport tar-riċerka tiegħu. Il-kors segwenti tiegħu fil-kulleġġ tal-arti taċ-ċeramika ta’ Kasama ta tliet kompiti ta’ madum ta’ 42, 90 u 78 glejż, kull wieħed moħmi f’ossidazzjoni u f’riduzzjoni. **Glazecalc m’għandu l-ebda rabta maċ-ċentru jew mal-kulleġġ.** Aħna nsegwu l-ordni tal-qafas ippubblikat tagħhom, u nsemmuh hawn taħt; it-test, l-eżempji u l-iskedi tax-xogħol hawn huma tagħna. Korsijiet f’pajjiżi oħra jgħallmu l-istess passi kważi bl-istess ordni: SCT305 ta’ Bilecik Şeyh Edebali University fit-Turkija, ART 195 ta’ Glendale Community College fl-Istati Uniti, is-sillabu ta’ Rhineland-Palatinate għall-iskejjel taċ-ċeramika fil-Ġermanja, u l-artikolu tal-2006 ta’ 李堅萍 għall-għalliema fit-Tajwan.

Table: Is-sitt sessjonijiet
Label: Is-sitt sessjonijiet

| Sessjoni | Suġġett                                                     | F’Glazecalc                              |
| -------- | ----------------------------------------------------------- | ---------------------------------------- |
| 1        | Il-materjali, x’jagħmlu, il-madum trijassjali               | Materjali, Taħlitiet (trijassjali)       |
| 2        | Il-kimika: elementi, formuli, moli                          | Il-paġna ta’ materjal                    |
| 3        | Qari ta’ formula ta’ Seger, il-mappa tas-silika u l-alumina | Il-paġna tar-riċetta, il-mappa ta’ Stull |
| 4        | Mir-riċetta għall-formula ta’ Seger                         | Kif titħaddem il-formula ta’ Seger       |
| 5        | Mill-formula ta’ Seger għar-riċetta                         | Issolvi għal mira                        |
| 6        | It-tafal u d-difetti tal-glejż                              | Limiti, Qabbel                           |

### Kif tużah

- Kull sessjoni tieħu madwar 2 sigħat. Is-sessjonijiet 4 u 5 jeħtieġu kalkulaturi, u kompjuter jew telefon b’Glazecalc għal kull par.
- L-eżempji maħdumin jużaw materjali li jinbiegħu fil-Ġappun u ċ-ċifri fil-librerija standard ta’ Glazecalc: 福島長石 (feldspar ta’ Fukushima), karbonat tal-kalċju{{en: whiting}} (石灰石), kawlina{{en: kaolin}} u silika{{en: silica}} (珪石). Uża l-analiżi tal-fornitur tiegħek jekk għandek waħda: żidha fil-paġna [Materjali](/material), u n-numri jinbidlu, imma mhux il-metodu.
- Il-ħami huwa SK 8, {{2282 °F; 1250 °C}} nominali. Uża l-kon tal-ħami tal-klassi tiegħek; [Il-ħami bil-koni SK](/guides/firing#sk-cones) jispjega n-numri SK.
- Biex tipprintja skeda tax-xogħol jew mappa tal-madum, ipprintja din il-paġna mill-browser. Biex tissejvja riċetti, taħlitiet u noti jeħtieġ kont b’xejn.

> [!WARNING]
> Is-sessjonijiet 1, 3 u 6 huma xogħol fil-laboratorju: iż-żin ta’ materjali nexfin u l-ħami. Qabel ma xi ħadd jiżen xi materjal, aqra [Id-drawwiet li jgħoddu l-aktar](/guides/safe-mixing#habits). It-trab tal-glejż niexef huwa l-periklu ewlieni.

## Sessjoni 1: il-materjali u l-madum trijassjali {#materials}

> [!WARNING]
> Iżen il-materjali nexfin b’mod ġentili, naddaf bl-ilma, u lbes respiratur li jaqbel sewwa mal-wiċċ waqt li t-trabijiet ikunu nexfin. Aqra l-ewwel [Il-periklu ewlieni: it-trab](/guides/safe-mixing#the-main-hazard) u [Ir-respiraturi](/guides/safe-mixing#respirators).

### Għanijiet

- Semmi t-tliet xogħlijiet f’glejż{{en: glaze}}: formatur tal-ħġieġ{{en: glass former}}, fluss{{en: flux}} u stabilizzatur{{en: stabilizer}}.
- Ordna 4 materjali komuni skont l-ossidi li jġibu.
- Ħejji taħlita trijassjali, u aqra l-madum tagħha bħala mappa.

### Dak li trid tħejji

- Borża waħda minn kull wieħed: 福島長石, karbonat tal-kalċju{{en: whiting}}, kawlina{{en: kaolin}} u silika{{en: silica}}, jew il-materjali li għandha l-klassi tiegħek.
- Il-[mappa tal-madum trijassjali](#tile-maps) hawn taħt, ipprintjata, u 21 maduma tal-prova għal kull student għal kull trijangolu.
- Madum maħmi minn taħlita trijassjali preċedenti, jekk għandek, biex jgħaddu minn id għal oħra.

### Eżempju maħdum

L-analiżi ta’ kull materjal, mil-librerija ta’ Glazecalc, tagħti l-ossidi li jħalli wara l-ħami. It-telf mit-tqabbid bin-nar (LOI){{en: loss on ignition}} huwa dak li jinħaraq.

Table: Erba’ materjali u dak li jġibu (persentaġġ skont il-piż, mil-librerija)
Label: Erba’ materjali

| Materjal                     | SiO₂ | Al₂O₃ |   K₂O | Na₂O |   CaO |   LOI | Xogħolu                                   |
| ---------------------------- | ---: | ----: | ----: | ---: | ----: | ----: | ----------------------------------------- |
| 福島長石 (feldspar)          | 65.4 | 19.53 | 10.76 | 3.77 |  0.49 |  0.18 | Fluss, bl-alumina u s-silika tiegħu stess |
| Karbonat tal-kalċju (石灰石) |    – |     – |     – |    – | 56.03 | 43.97 | Fluss (kalċju)                            |
| Kawlina EPK                  | 45.7 |  37.4 |  0.33 | 0.06 |  0.18 |  13.9 | Stabilizzatur: l-alumina ewlenija         |
| Silika (珪石)                |  100 |     – |     – |    – |     – |     – | Formatur tal-ħġieġ                        |

Feldspar waħdu jdub fil-kon SK 8 u jsir ħġieġ iebes; il-karbonat tal-kalċju waħdu ma jdubx; is-silika waħedha ma tdubx. Imħallta, jdubu ħafna aħjar minn kull waħda minnhom. Taħlita trijassjali turi fejn: il-mappa tal-madum hawn taħt tibdel it-tlieta f’passi ta’ 20%, b’10% kawlina f’kull maduma.

::shops

### F’Glazecalc

1. Iftaħ kull materjal fil-paġna [Materjali](/material), jew il-paġna pubblika tiegħu, bħal [Fukushima Feldspar](/materials/fukushima-feldspar). Innota liema ossidi jġib.
2. Agħmel tliet riċetti: 福島長石 90 b’kawlina 10, karbonat tal-kalċju 90 b’kawlina 10, u silika 90 b’kawlina 10. Fil-paġna [Taħlitiet](/blends), agħżel **Trijassjali (3 riċetti)** u 6 ringieli: 21 maduma, l-istess bħall-mappa hawn taħt.
3. Agħżel it-taħlita għal kull maduma u **Ipprintja** dak li għandek tiżen. Wara l-ħami, issejvja l-madum li togħġbok bħala riċetti mid-disinn tal-madum.

### Skeda tax-xogħol

Table: Skeda tax-xogħol 1: dak li jġib kull materjal
Label: Skeda tax-xogħol 1

| Materjal            | L-ossidi li jġib | Formatur tal-ħġieġ, fluss jew stabilizzatur? | LOI (%) |
| ------------------- | ---------------- | -------------------------------------------- | ------- |
| 福島長石            |                  |                                              |         |
| Karbonat tal-kalċju |                  |                                              |         |
| Kawlina             |                  |                                              |         |
| Silika              |                  |                                              |         |

### Iċċekkja

- Liema materjal iġib il-biċċa l-kbira tal-alumina, u għaliex glejż għandu bżonnha?
- Għaliex il-kantuniera tal-karbonat tal-kalċju tat-trijangolu ma tdubx waħedha?
- Fejn fuq it-trijangolu dabu l-aħjar il-madum tiegħek, u lejn liema kantuniera kien l-eqreb?

## Sessjoni 2: il-kimika li għandek bżonn {#chemistry}

### Għanijiet

- Aqra formula kimika: SiO₂, CaO, Al₂O₃, CaCO₃.
- Ikkalkula piż molari mill-piżijiet atomiċi.
- Biddel il-grammi f’moli, u lura.

### Dak li trid tħejji

- Tabella perjodika għal kull student, u kalkulaturi.
- Il-piżijiet atomiċi fit-tabella hawn taħt (il-valuri standard tal-IUPAC, kif juża Glazecalc).

### Eżempju maħdum

Table: Piżijiet atomiċi użati hawn (g/mol)
Label: Piżijiet atomiċi

| Element  | Simbolu | Piż atomiku |
| -------- | ------- | ----------: |
| Ossiġenu | O       |      15.999 |
| Karbonju | C       |      12.011 |
| Sodju    | Na      |       22.99 |
| Aluminju | Al      |      26.982 |
| Siliċju  | Si      |      28.085 |
| Potassju | K       |      39.098 |
| Kalċju   | Ca      |      40.078 |

Formula tgħodd l-atomi. SiO₂ huwa atomu wieħed tas-siliċju u żewġ atomi tal-ossiġenu, għalhekk mol wieħed minnu jiżen 28.085 + 2 × 15.999 = 60.083 g. Al₂O₃ huwa 2 × 26.982 + 3 × 15.999 = 101.961 g. CaO huwa 56.077 g, u l-karbonat tal-kalċju{{en: whiting}}, CaCO₃, huwa 100.086 g; il-librerija ta’ Glazecalc tqarrbu għal 100.08.

**Mol** huwa għadd, bħal tużżana: l-istess numru ta’ molekuli, tkun xi tkun is-sustanza. Il-moli huma l-grammi ÷ il-piż molari:

- 25 g ta’ silika{{en: silica}} huma 25 ÷ 60.083 = 0.416 mol ta’ SiO₂.
- 20 g ta’ karbonat tal-kalċju huma 20 ÷ 100.08 = 0.200 mol. Fil-forn jitlef id-diossidu tal-karbonju (CO₂, 44.009 g/mol) u jħalli 0.200 mol ta’ CaO, li jiżen 0.200 × 56.077 = 11.2 g. Dak it-telf huwa l-LOI{{en: loss on ignition}} tiegħu: 43.97%.

### F’Glazecalc

1. Iftaħ [Whiting](/materials/whiting) u [Silica](/materials/silica): kull paġna tagħti l-formula u l-piżijiet tagħha.
2. Iċċekkja piż molari wieħed bl-idejn kontra l-paġna.

### Skeda tax-xogħol

Table: Skeda tax-xogħol 2: piż molari u moli
Label: Skeda tax-xogħol 2

| Ossidu jew materjal | Formula | Piż molari (g/mol) | Grammi | Moli |
| ------------------- | ------- | ------------------ | ------ | ---- |
| Silika              | SiO₂    |                    | 30     |      |
| Alumina             | Al₂O₃   |                    | 10     |      |
| Ossidu tal-kalċju   | CaO     |                    | 5      |      |
| Karbonat tal-kalċju | CaCO₃   |                    | 15     |      |

### Iċċekkja

- Kemm-il gramma jiżen mol wieħed ta’ SiO₂, u kif jinħadem dan?
- Għaliex 20 g ta’ karbonat tal-kalċju jħallu inqas minn 20 g fil-glejż{{en: glaze}} moħmi?
- Għaliex inqabblu l-ossidi bil-moli, mhux bil-grammi?

## Sessjoni 3: qari ta’ formula ta’ Seger {#reading-the-formula}

> [!WARNING]
> It-tlewwin tal-glejż{{en: glaze}} ifisser iż-żin tal-kuluranti, li xi whud minnhom jeħtieġu aktar kura mill-materjali tal-bażi. Aqra l-ewwel [Il-materjali li jeħtieġu l-akbar attenzjoni](/guides/safe-mixing#materials).

### Għanijiet

- Aqra t-tliet kolonni ta’ formula ta’ Seger (UMF){{en: unity formula}} (ゼーゲル式, il-formula ta’ Seger): flussi{{en: fluxes}}, stabilizzatur{{en: stabilizer}}, formatur tal-ħġieġ{{en: glass former}}.
- Sib glejż fuq mappa tas-silika u l-alumina, u kun taf x’tista’ u x’ma tistax tgħidlek il-mappa.
- Ilewwen glejż lest f’passi, u rreġistrah.

### Dak li trid tħejji

- Il-formula ta’ Seger hawn taħt, miktuba kbira.
- Glejż trasparenti lest, u kulurant{{en: colorant}} bħal ossidu tal-ħadid aħmar (弁柄){{en: red iron oxide}}.

### Eżempju maħdum

Il-glejż tas-sessjoni 4, 福島長石 45, karbonat tal-kalċju{{en: whiting}} 20, kawlina{{en: kaolin}} 10 u silika{{en: silica}} 25, għandu din il-formula ta’ Seger (iċ-ċifri ta’ Glazecalc, mqarrbin):

Table: Formula ta’ Seger fit-tliet kolonni tagħha
Label: Formula ta’ Seger

| Flussi (RO, R₂O) | Stabilizzatur (R₂O₃) | Formatur tal-ħġieġ (RO₂) |
| ---------------- | -------------------- | ------------------------ |
| K₂O 0.18         | Al₂O₃ 0.43           | SiO₂ 3.45                |
| Na₂O 0.10        |                      |                          |
| CaO 0.72         |                      |                          |

- Il-flussi flimkien jagħmlu 1: dik hija r-regola tal-formula. Kull numru ieħor huwa moli għal kull mol ta’ flussi.
- Is-silika għall-alumina hija 3.45 ÷ 0.43, madwar 8: glejż ileqq tipiku.
- Il-kalċju huwa l-biċċa l-kbira tal-fluss, bħal fil-biċċa l-kbira tal-glejżijiet tal-ġir Ġappuniżi (石灰釉).

Mappa b’silika fuq l-assi orizzontali u alumina fuq dak vertikali tpoġġi kull glejż bħala punt. It-testijiet ta’ Seger u l-mappa ta’ Stull tal-1912 huma ta’ dan it-tip, u 釉性状図 tpoġġi fuqha l-madum maħmi tal-klassi stess. Il-paġna tar-riċetta ta’ Glazecalc tpinġi l-mappa ta’ Stull, u dan il-glejż joqgħod fiż-żona tal-leqa tagħha. Iż-żoni ta’ Stull ġejjin mill-flussi u mill-ħami tiegħu stess: gwida, mhux tbassir. Il-[griżja tal-madum](#tile-maps) hawn taħt tħalli klassi tpinġi l-mappa tagħha stess fil-ħami tagħha stess.

::stull-chart

Biex tlewwen glejż lest li ma tafx ir-riċetta tiegħu, Glazecalc ma jistax ikalkula l-formula tiegħu. Minflok żid il-kulurant fuq il-100: 100 g tal-glejż niexef b’1, 2 u 3 g ta’ ossidu tal-ħadid, maduma waħda għal kull wieħed, moħmija f’ossidazzjoni u f’riduzzjoni.

### F’Glazecalc

1. Fuq il-[paġna tar-riċetti](/recipe), ikteb ir-riċetta ta’ hawn fuq u aqra l-**Formula ta’ Seger** u l-**Mappa ta’ Stull** tagħha.
2. Ibdel is-silika minn 25 għal 35, u ara l-punt jiċċaqlaq lejn il-lemin.
3. Għal bażi li għandek ir-riċetta tagħha, agħmel il-kulurant żieda u uża sensiela ta’ provi f’linja{{en: line blend}} fil-paġna [Taħlitiet](/blends) biex tgħaddi minnu f’passi.

### Skeda tax-xogħol

Table: Skeda tax-xogħol 3: kulurant f’glejż lest
Label: Skeda tax-xogħol 3

| Maduma | Kulurant (g għal kull 100 g) | Ossidazzjoni: kif tidher | Riduzzjoni: kif tidher |
| ------ | ---------------------------- | ------------------------ | ---------------------- |
| 1      | 0                            |                          |                        |
| 2      | 1                            |                          |                        |
| 3      | 2                            |                          |                        |
| 4      | 3                            |                          |                        |

### Iċċekkja

- F’formula ta’ Seger, liema kolonna flimkien tagħmel 1?
- X’inhi l-proporzjon bejn is-silika u l-alumina ta’ dan il-glejż, u x’jissuġġerixxi?
- Għaliex punt fiż-żona tal-leqa tal-mappa jista’ xorta jagħti maduma matta fil-forn tiegħek?

## Sessjoni 4: mir-riċetta għall-formula ta’ Seger {#recipe-to-formula}

### Għanijiet

- Ikkalkula formula ta’ Seger minn riċetta bl-idejn.
- Iċċekkjaha mal-kalkoli ta’ Glazecalc stess.

### Dak li trid tħejji

- L-iskeda tax-xogħol 4, l-erba’ analiżijiet mis-sessjoni 1, u kalkulaturi.

### Eżempju maħdum

Ir-riċetta: 福島長石 45, karbonat tal-kalċju{{en: whiting}} 20, kawlina{{en: kaolin}} EPK 10, silika{{en: silica}} 25. Qis kull ammont bħala grammi. Għal kull materjal, grammi × il-perċentwal tal-ossidu ÷ 100 ÷ il-piż molari tiegħu jagħti l-moli tiegħu. It-tabella tagħti l-ossidi ewlenin; Glazecalc jgħodd ukoll it-traċċi (il-ħadid u t-titanju tal-kawlina, il-manjeżju tal-feldspar).

Table: Moli ta’ kull ossidu fit-taħlita (100 g)
Label: Moli fit-taħlita

| Materjal            | Grammi |    K₂O |   Na₂O |    CaO |  Al₂O₃ |   SiO₂ |
| ------------------- | -----: | -----: | -----: | -----: | -----: | -----: |
| 福島長石            |     45 | 0.0514 | 0.0274 | 0.0039 | 0.0862 | 0.4898 |
| Karbonat tal-kalċju |     20 |      – |      – | 0.1998 |      – |      – |
| Kawlina             |     10 | 0.0004 | 0.0001 | 0.0003 | 0.0367 | 0.0761 |
| Silika              |     25 |      – |      – |      – |      – | 0.4161 |
| Total               |    100 | 0.0518 | 0.0275 | 0.2041 | 0.1229 | 0.9820 |

Il-flussi jiżdiedu għal 0.0518 + 0.0275 + 0.2041 + 0.0014 (ossidu tal-manjeżju) = 0.2847 mol. Aqsam kull total bih:

- K₂O 0.0518 ÷ 0.2847 = 0.18; Na₂O 0.10; CaO 0.72.
- Al₂O₃ 0.1229 ÷ 0.2847 = 0.43.
- SiO₂ 0.9820 ÷ 0.2847 = 3.45.

Dik hija l-formula tas-sessjoni 3.

### F’Glazecalc

1. Ikteb ir-riċetta fuq il-[paġna tar-riċetti](/recipe).
2. Iftaħ **Kif titħaddem il-formula ta’ Seger**. Juri dawn il-passi bin-numri ta’ din ir-riċetta: il-grammi, il-moli ta’ kull ossidu f’kull materjal, it-totali, u l-qsim bil-flussi.
3. Qabbel kull linja mal-iskeda tax-xogħol tiegħek. Imbagħad ibdel ammont wieħed u kkalkula biss il-kolonna li tinbidel.

### Skeda tax-xogħol

Table: Skeda tax-xogħol 4: mir-riċetta għall-formula ta’ Seger
Label: Skeda tax-xogħol 4

| Materjal | Grammi | K₂O | Na₂O | CaO | Al₂O₃ | SiO₂ |
| -------- | ------ | --- | ---- | --- | ----- | ---- |
|          |        |     |      |     |       |      |
|          |        |     |      |     |       |      |
|          |        |     |      |     |       |      |
|          |        |     |      |     |       |      |
| Total    |        |     |      |     |       |      |
| ÷ flussi |        |     |      |     |       |      |

### Iċċekkja

- Għaliex kwalunkwe daqs ta’ taħlita jagħti l-istess formula ta’ Seger?
- Liema ossidi iġib il-kawlina, u liema minnhom jgħodd l-aktar hawn?
- Għaliex il-LOI tal-karbonat tal-kalċju jitħalla barra mill-formula?

## Sessjoni 5: mill-formula ta’ Seger għar-riċetta {#formula-to-recipe}

### Għanijiet

- Agħżel materjali għal formula mmirata, u kkalkula kemm minn kull wieħed.
- Uża Issolvi għal mira, u għid kemm toqrob.

### Dak li trid tħejji

- Il-mira hawn taħt, l-iskeda tax-xogħol 5, u kalkulaturi; Glazecalc b’kont.

### Eżempju maħdum

Il-mira: 0.2 K₂O, 0.1 Na₂O, 0.7 CaO, 0.4 Al₂O₃ u 4.0 SiO₂. Ħu l-materjali f’dan l-ordni, kull wieħed għall-ossidu li jista’ jġib biss hu:

1. **Il-feldspar, għall-potassju u s-sodju.** Unità waħda ta’ 福島長石 (536.8 g, il-piż li fih mol wieħed ta’ flussi) iġib 0.94 mol ta’ K₂O u Na₂O. Il-mira teħtieġ 0.3, għalhekk 0.3 ÷ 0.94 = 0.319 unità: 171.4 g. Iġib ukoll 0.015 CaO, 0.328 Al₂O₃ u 1.865 SiO₂.
2. **Il-karbonat tal-kalċju{{en: whiting}}, għall-bqija tal-kalċju.** 0.7 − 0.015 = 0.685 mol × 100.08 = 68.6 g.
3. **Il-kawlina{{en: kaolin}}, għall-bqija tal-alumina.** 0.4 − 0.328 = 0.072 mol. Il-kawlina EPK fiha mol wieħed ta’ Al₂O₃ f’272.6 g, għalhekk 19.6 g, li jġib ukoll 0.149 SiO₂.
4. **Is-silika{{en: silica}}, għall-bqija.** 4.0 − 1.865 − 0.149 = 1.986 mol × 60.083 = 119.3 g.

It-taħlita hija 379.0 g. Bħala perċentwal: 福島長石 45.2, karbonat tal-kalċju 18.1, kawlina 5.2, silika 31.5. Il-feldspar jiffissa l-proporzjon tal-potassju mas-sodju, għalhekk ir-riċetta tagħti 0.195 K₂O u 0.104 Na₂O: qrib il-mira, mhux eżatt fuqha.

### F’Glazecalc

1. Iftaħ [Issolvi għal mira](/solve), agħżel **Formula ta’ Seger (moli, bil-flussi jiżdiedu għal 1)**, u ikteb il-mira.
2. Taħt **Il-materjali**, agħtih 福島長石, karbonat tal-kalċju, kawlina EPK u silika, u agħżel **Issolvi**.
3. Jagħti 福島長石 44.9, karbonat tal-kalċju 18.2, kawlina 5.6 u silika 31.3, u tabella ta’ kemm toqrob kull ossidu. Qabbilha mal-ħidma tiegħek bl-idejn: is-solver jgħodd kull traċċa, u jsib l-eqreb riżultat li jippermettu l-erba’ materjali.
4. **Iftaħha bħala riċetta ġdida**, u ċċekkjaha fuq il-paġna tar-riċetti.

### Skeda tax-xogħol

Table: Skeda tax-xogħol 5: mill-mira għar-riċetta
Label: Skeda tax-xogħol 5

| Pass | Materjal | Għal liema ossidu | Moli meħtieġa | Grammi | Iġib ukoll |
| ---- | -------- | ----------------- | ------------- | ------ | ---------- |
| 1    |          |                   |               |        |            |
| 2    |          |                   |               |        |            |
| 3    |          |                   |               |        |            |
| 4    |          |                   |               |        |            |

### Iċċekkja

- Għaliex il-feldspar jiġi kkalkulat l-ewwel?
- Għaliex dawn l-erba’ materjali ma jistgħux jagħtu eżatt 0.2 K₂O u 0.1 Na₂O?
- X’iżżid mal-materjali biex iddaħħal il-manjeżju?

## Sessjoni 6: it-tafal u d-difetti tal-glejż {#body-and-defects}

> [!WARNING]
> Glejż{{en: glaze}} moħmi jista’ jirrilaxxa metalli fl-ikel u fix-xorb, u jista’ jidher perfett waqt li jagħmel dan. Glejżijiet b’ħafna barju jew bir-ram, u kwalunkwe glejż biċ-ċomb, jistgħu jirrilaxxaw metalli. Test tal-laboratorju tar-rilaxx tal-metalli{{en: leach test}} tal-oġġett moħmi biss juri x’jirrilaxxa; ebda kalkolu ma jista’ jagħmel dan. Aqra [Is-sigurtà tal-ikel](/guides/glazing-basics#food-safety) u [Il-materjali li jeħtieġu l-akbar attenzjoni](/guides/safe-mixing#materials).

### Għanijiet

- Ikejjel it-tiċkin u l-assorbiment tal-ilma ta’ tafal.
- Semmi d-difetti komuni, il-kawżi tas-soltu tagħhom u l-ewwel soluzzjoni.
- Kun taf liema difetti jagħmlu l-oġġetti mhux sikuri.

### Dak li trid tħejji

- Vireg tal-prova tat-tafal tiegħek, immarkati 100 mm ’il bogħod minn xulxin waqt li jkunu mxarrbin, moħmija u mhux moħmija.
- Madum bid-difetti, jekk għandek: xegħir{{en: crazing}}, ġbir tal-glejż{{en: crawling}}, toqob tal-labra{{en: pinholing}}, nżul tal-glejż.

### Eżempju maħdum

- **Tiċkin**: (tul immarkat − tul wara l-ħami) ÷ tul immarkat × 100. Marki 100 mm ’il bogħod minn xulxin li jkejlu 88 mm wara l-ħami: 12% tiċkin.
- **Assorbiment tal-ilma**: (piż imxarrab − piż niexef) ÷ piż niexef × 100. Virga moħmija ta’ 50.0 g li tiżen 50.6 g wara li titxarrab: 1.2%.

Table: Id-difetti, il-kawżi u l-ewwel soluzzjoni fil-formula ta’ Seger
Label: Id-difetti

| Difett                   | Kawża tas-soltu                            | L-ewwel soluzzjoni li tipprova                     |
| ------------------------ | ------------------------------------------ | -------------------------------------------------- |
| Xegħir                   | Il-glejż jiċkien aktar mit-tafal           | Inqas K₂O u Na₂O; aktar kalċju, manjeżju jew boron |
| Tqaxxir{{en: shivering}} | Il-glejż jiċkien ħafna inqas mit-tafal     | Aktar K₂O u Na₂O                                   |
| Nżul tal-glejż           | Ftit wisq alumina, jew oħxon wisq          | Aktar alumina; saff irqaq                          |
| Ġbir tal-glejż           | Bisque bit-trab, jew saff oħxon li xxaqqaq | Naddaf il-bisque; saff irqaq                       |
| Toqob tal-labra          | Gass li ma ngħalaqx                        | Żamma fl-ogħla temperatura tal-ħami; saff irqaq    |

[Il-qbil tal-glejż u d-difetti](/guides/glazing-basics#fit-and-defects) jispjega kull wieħed, bit-test tal-ilma bis-silġ għax-xegħir. Tużax oġġetti bix-xegħir jew bit-tqaxxir għall-ikel jew għax-xorb.

::food-limits

### F’Glazecalc

1. Fuq il-[paġna tar-riċetti](/recipe), aqra l-pannell **Limiti** għal glejż tiegħek, u l-espansjoni termali{{en: thermal expansion}} tiegħu kkalkulata.
2. Ikkopja r-riċetta, ibdel xi feldspar b’karbonat tal-kalċju{{en: whiting}}, u qabbel it-tnejn: lejn liema direzzjoni mxiet l-espansjoni?

### Skeda tax-xogħol

Table: Skeda tax-xogħol 6: it-tafal
Label: Skeda tax-xogħol 6

| Virga | Tul immarkat (mm) | Tul wara l-ħami (mm) | Tiċkin (%) | Piż niexef (g) | Piż imxarrab (g) | Assorbiment (%) |
| ----- | ----------------- | -------------------- | ---------- | -------------- | ---------------- | --------------- |
| 1     | 100               |                      |            |                |                  |                 |
| 2     | 100               |                      |            |                |                  |                 |

### Iċċekkja

- Liema difett jiġi minn glejż li jiċkien aktar mit-tafal tiegħu, u x’inhi l-ewwel soluzzjoni?
- Għaliex qatt ma jridu jintużaw oġġetti bit-tqaxxir għall-ikel?
- Jista’ kalkolu jgħidlek li glejż huwa sikur għall-ikel? X’jista’ jagħmel dan?

## Mapep tal-madum biex tipprintja {#tile-maps}

### Mappa trijassjali: 42 glejż

Żewġ trijangoli ta’ 21 maduma, mid-disinn ta’ Taħlitiet b’6 ringieli: maduma 1 fuq nett (feldspar), ir-ringiela ta’ isfel mill-karbonat tal-kalċju{{en: whiting}} (xellug) sas-silika{{en: silica}} (lemin). It-trijangolu II huwa t-trijangolu I b’1 g ta’ ossidu tal-ħadid aħmar fuq kull 100 g, li jmil lejn is-seladon (青磁) f’riduzzjoni. Moħmi f’ossidazzjoni u f’riduzzjoni, dawn huma 84 maduma. L-ammonti huma grammi għal kull 100 g.

Table: Mappa trijassjali: 福島長石, karbonat tal-kalċju u silika, b’10 kawlina f’kull maduma
Label: Mappa trijassjali

| Maduma (I) | Maduma (II) | 福島長石 | Karbonat tal-kalċju | Silika | Kawlina | I oss | I rid | II oss | II rid |
| ---------- | ----------- | -------: | ------------------: | -----: | ------: | ----- | ----- | ------ | ------ |
| 1          | 22          |       90 |                   0 |      0 |      10 |       |       |        |        |
| 2          | 23          |       72 |                  18 |      0 |      10 |       |       |        |        |
| 3          | 24          |       72 |                   0 |     18 |      10 |       |       |        |        |
| 4          | 25          |       54 |                  36 |      0 |      10 |       |       |        |        |
| 5          | 26          |       54 |                  18 |     18 |      10 |       |       |        |        |
| 6          | 27          |       54 |                   0 |     36 |      10 |       |       |        |        |
| 7          | 28          |       36 |                  54 |      0 |      10 |       |       |        |        |
| 8          | 29          |       36 |                  36 |     18 |      10 |       |       |        |        |
| 9          | 30          |       36 |                  18 |     36 |      10 |       |       |        |        |
| 10         | 31          |       36 |                   0 |     54 |      10 |       |       |        |        |
| 11         | 32          |       18 |                  72 |      0 |      10 |       |       |        |        |
| 12         | 33          |       18 |                  54 |     18 |      10 |       |       |        |        |
| 13         | 34          |       18 |                  36 |     36 |      10 |       |       |        |        |
| 14         | 35          |       18 |                  18 |     54 |      10 |       |       |        |        |
| 15         | 36          |       18 |                   0 |     72 |      10 |       |       |        |        |
| 16         | 37          |        0 |                  90 |      0 |      10 |       |       |        |        |
| 17         | 38          |        0 |                  72 |     18 |      10 |       |       |        |        |
| 18         | 39          |        0 |                  54 |     36 |      10 |       |       |        |        |
| 19         | 40          |        0 |                  36 |     54 |      10 |       |       |        |        |
| 20         | 41          |        0 |                  18 |     72 |      10 |       |       |        |        |
| 21         | 42          |        0 |                   0 |     90 |      10 |       |       |        |        |

### Griżja ta’ Seger: 24 glejż

Kull maduma għandha l-istess flussi, 0.2 KNaO u 0.8 CaO, minn 福島長石 u karbonat tal-kalċju. L-alumina tinżel mal-griżja u s-silika tmur mal-wisa’ tagħha. Ir-riċetti nħadmu bil-metodu tas-sessjoni 5; il-formula ta’ Seger ta’ Glazecalc ta’ kull waħda toqrob sa 0.01 mill-alumina tagħha u sa 0.06 mis-silika tagħha. Immarka kull maduma fuq mappa tas-silika kontra l-alumina, u pinġi ż-żoni tiegħek stess: matt, ileqq, mhux moħmi biżżejjed, nżul tal-glejż.

Table: Griżja ta’ Seger: 0.2 KNaO, 0.8 CaO, persentaġġ skont il-piż
Label: Griżja ta’ Seger

| Maduma | Al₂O₃ | SiO₂ | 福島長石 | Karbonat tal-kalċju | Kawlina | Silika | Ossidazzjoni | Riduzzjoni |
| ------ | ----: | ---: | -------: | ------------------: | ------: | -----: | ------------ | ---------- |
| 1      |  0.25 |  2.0 |     46.9 |                32.5 |     3.5 |   17.1 |              |            |
| 2      |  0.25 |  2.5 |     41.8 |                28.9 |     3.1 |   26.2 |              |            |
| 3      |  0.25 |  3.0 |     37.6 |                26.1 |     2.8 |   33.5 |              |            |
| 4      |  0.25 |  3.5 |     34.3 |                23.7 |     2.5 |   39.5 |              |            |
| 5      |  0.25 |  4.0 |     31.4 |                21.7 |     2.3 |   44.5 |              |            |
| 6      |  0.25 |  4.5 |     29.0 |                20.1 |     2.2 |   48.7 |              |            |
| 7      |  0.35 |  2.0 |     44.3 |                30.6 |    13.9 |   11.3 |              |            |
| 8      |  0.35 |  2.5 |     39.6 |                27.4 |    12.4 |   20.5 |              |            |
| 9      |  0.35 |  3.0 |     35.9 |                24.8 |    11.2 |   28.0 |              |            |
| 10     |  0.35 |  3.5 |     32.8 |                22.7 |    10.3 |   34.2 |              |            |
| 11     |  0.35 |  4.0 |     30.2 |                20.9 |     9.5 |   39.5 |              |            |
| 12     |  0.35 |  4.5 |     28.0 |                19.4 |     8.8 |   43.9 |              |            |
| 13     |  0.45 |  2.0 |     41.9 |                29.0 |    23.1 |    6.1 |              |            |
| 14     |  0.45 |  2.5 |     37.7 |                26.1 |    20.8 |   15.4 |              |            |
| 15     |  0.45 |  3.0 |     34.3 |                23.7 |    18.9 |   23.0 |              |            |
| 16     |  0.45 |  3.5 |     31.5 |                21.8 |    17.4 |   29.4 |              |            |
| 17     |  0.45 |  4.0 |     29.1 |                20.1 |    16.0 |   34.8 |              |            |
| 18     |  0.45 |  4.5 |     27.0 |                18.7 |    14.9 |   39.4 |              |            |
| 19     |  0.55 |  2.0 |     39.7 |                27.5 |    31.4 |    1.5 |              |            |
| 20     |  0.55 |  2.5 |     35.9 |                24.9 |    28.4 |   10.8 |              |            |
| 21     |  0.55 |  3.0 |     32.8 |                22.7 |    26.0 |   18.5 |              |            |
| 22     |  0.55 |  3.5 |     30.2 |                20.9 |    23.9 |   25.0 |              |            |
| 23     |  0.55 |  4.0 |     28.0 |                19.4 |    22.1 |   30.5 |              |            |
| 24     |  0.55 |  4.5 |     26.1 |                18.1 |    20.6 |   35.3 |              |            |

Il-paġna Taħlitiet ta’ Glazecalc tagħmel trijangoli u kwadri ta’ 3 sa 66 maduma, mhux din il-griżja; iftaħ kwalunkwe maduma bħala riċetta fuq il-[paġna tar-riċetti](/recipe) u ipprintja minn hemm il-lista tal-ammonti tagħha.

## Sorsi {#sources}

- 吉田博和, 吉田彩美, 寺門秀人, [陶磁器釉薬技術研究会](https://www.itic.pref.ibaraki.jp/publication/doc/research/h27/vol44_26.pdf), 茨城県工業技術センター研究報告 第44号 (2015): is-sitt sessjonijiet.
- 茨城県工業技術センター, [陶磁器釉薬技術研究会](https://www.itic.pref.ibaraki.jp/publication/doc/result/h27/H27_3-21.pdf), 平成27年 成果集: id-dati u s-suġġetti tas-sessjonijiet.
- 茨城県産業技術イノベーションセンター, [陶磁器用釉薬に関する研修](https://www.itic.pref.ibaraki.jp/publication/doc/result/r1/R1_4-05.pdf), 令和元年 成果集: il-kompiti tal-kors segwenti ta’ 42, 90 u 78 glejż f’ossidazzjoni u f’riduzzjoni.
- 岡部弘文, [釉薬計算プログラムの開発](https://www.itic.pref.ibaraki.jp/publication/doc/research/h16/vol33-20.pdf), 茨城県工業技術センター研究報告 vol33 (2005): il-programm tal-kalkolu taċ-ċentru stess.
- Bilecik Şeyh Edebali University, [SCT305 course information](https://ebs.bilecik.edu.tr/pdf/dersbilgigetir/333775): il-formula ta’ Seger fil-ġimgħat 5, 6 u 8.
- 李堅萍, [國立臺北教育大學學報 19(2), 2006, pp. 51–68](https://jepr.ntue.edu.tw/var/file/63/1063/img/1141/19-2-18.pdf): il-kalkolu tal-glejż għall-għalliema tal-iskejjel fit-Tajwan.
- Glendale Community College, ART 195 course outline: il-formula ta’ Seger fil-ġimgħat 5 sa 7 minn 15.
- Ministerium für Bildung Rheinland-Pfalz, Lehrplan Fachschule Keramikgestaltung (2003), Lernmodul 6, Glasuren.
- 佐賀県陶磁器原料株式会社, 釉薬原料の化学分析表: l-analiżi ta’ 福島長石 fil-librerija ta’ Glazecalc.
- IUPAC, il-piżijiet atomiċi standard, kif jużahom il-kimika ta’ Glazecalc.
