Repository: AaronFilson/glazecalc

# Glazecalc

**Free glaze chemistry for potters.** Enter a glaze recipe and see its unity molecular formula
(UMF): the fluxes, alumina and silica it becomes in the kiln, and their ratio. Keep your recipes,
materials, colorants, firing logs and notes together in one private notebook.

**[glazecalcapp.com](https://glazecalcapp.com)**: try it without an account. A free, non-commercial project by
Aaron Filson, in 57 languages, and usable from AI assistants through its MCP server.
<table>
  <tr>

## At a glance

For anyone reading the code; the [highlights](#highlights) below give the details.

- **Stack:** Angular 22 (standalone components, signals, zoneless), TypeScript on Node 24 with Express

File: client/public/i18n/guides/teaching-glaze-calculation/pa.md
---
title: ਗਲੇਜ਼ ਦਾ ਹਿਸਾਬ ਸਿਖਾਉਣਾ
lead: ਕਲਾਸ ਜਾਂ ਸਟੱਡੀ ਗਰੁੱਪ ਲਈ 6 ਸੈਸ਼ਨ, ਸਮੱਗਰੀਆਂ ਅਤੇ ਟ੍ਰਾਈਐਕਸੀਅਲ ਟਾਈਲਾਂ ਤੋਂ ਲੈ ਕੇ ਦੋਵੇਂ ਪਾਸੇ ਹੱਲ ਕੀਤੇ ਸੇਗਰ ਫ਼ਾਰਮੂਲੇ ਅਤੇ ਗਲੇਜ਼ ਦੇ ਨੁਕਸਾਂ ਤੱਕ, ਹਰ ਇੱਕ ਵਿੱਚ ਹੱਲ ਕੀਤੀ ਉਦਾਹਰਣ, Glazecalc ਦੇ ਕਦਮ, ਪ੍ਰਿੰਟ ਕਰਨ ਲਈ ਵਰਕਸ਼ੀਟ ਅਤੇ ਜਾਂਚ ਸਵਾਲ.
---

## ਇਸ ਪੈਕ ਬਾਰੇ {#about}

ਇਹ ਪੈਕ ਗਲੇਜ਼ ਦਾ ਹਿਸਾਬ ਸਿਖਾਉਣ ਵਾਲੇ ਹਰ ਕਿਸੇ ਲਈ ਹੈ: ਸਕੂਲ, ਸਟੂਡੀਓ ਕਲਾਸ, ਕੰਮ ਕਰਦੇ ਪੌਟਰਾਂ ਦਾ ਸਟੱਡੀ ਗਰੁੱਪ, ਜਾਂ ਇਕੱਲਾ ਸਿੱਖ ਰਿਹਾ ਪੌਟਰ. ਇਸ ਵਿੱਚ ਛੇ ਸੈਸ਼ਨ ਹਨ, ਅਤੇ ਹਰ ਇੱਕ ਵਿੱਚ ਉਸ ਦੇ ਮਕਸਦ, ਕੀ ਤਿਆਰ ਕਰਨਾ ਹੈ, ਅਸਲੀ ਸਮੱਗਰੀਆਂ ਨਾਲ ਹੱਲ ਕੀਤੀ ਉਦਾਹਰਣ, Glazecalc ਵਿੱਚ ਇਸ ਨੂੰ ਕਿਵੇਂ ਕਰਨਾ ਹੈ, ਇੱਕ ਵਰਕਸ਼ੀਟ ਅਤੇ ਜਾਂਚ ਸਵਾਲ ਹਨ.

ਸੈਸ਼ਨਾਂ ਦਾ ਕ੍ਰਮ ਇੱਕ ਛਪੇ ਹੋਏ ਸਟੱਡੀ ਗਰੁੱਪ ਦੇ ਕ੍ਰਮ ਅਨੁਸਾਰ ਹੈ: ਜਪਾਨ ਦੇ Ibaraki Prefectural Industrial Technology Center ਦਾ 陶磁器釉薬技術研究会 (ਸਿਰੇਮਿਕ ਗਲੇਜ਼ ਸਟੱਡੀ ਗਰੁੱਪ), ਜਿਸ ਨੇ 2015 ਵਿੱਚ 12 ਨੌਜਵਾਨ ਪੌਟਰਾਂ ਲਈ ਛੇ ਸੈਸ਼ਨ ਕਰਵਾਏ ਅਤੇ ਆਪਣੀ ਖੋਜ ਰਿਪੋਰਟ ਵਿੱਚ ਉਨ੍ਹਾਂ ਬਾਰੇ ਦੱਸਿਆ. ਇਸ ਦੇ ਅਗਲੇ ਕੋਰਸ ਨੇ, Kasama ਦੇ ਸਿਰੇਮਿਕ ਕਲਾ ਕਾਲਜ ਵਿੱਚ, ਟਾਈਲਾਂ ਦੇ ਤਿੰਨ ਅਸਾਈਨਮੈਂਟ ਦਿੱਤੇ, 42, 90 ਅਤੇ 78 ਗਲੇਜ਼ਾਂ ਦੇ, ਹਰ ਇੱਕ ਆਕਸੀਡੇਸ਼ਨ (ਆਕਸੀਕਰਨ){{en: oxidation}} ਅਤੇ ਰਿਡਕਸ਼ਨ (ਅਣ-ਆਕਸੀਕਰਨ){{en: reduction}} ਵਿੱਚ ਪਕਾਇਆ ਗਿਆ. **Glazecalc ਦਾ ਇਸ ਕੇਂਦਰ ਜਾਂ ਕਾਲਜ ਨਾਲ ਕੋਈ ਸਬੰਧ ਨਹੀਂ ਹੈ.** ਅਸੀਂ ਉਨ੍ਹਾਂ ਦੀ ਛਪੀ ਰੂਪ-ਰੇਖਾ ਦੇ ਕ੍ਰਮ ਦੀ ਪਾਲਣਾ ਕਰਦੇ ਹਾਂ, ਅਤੇ ਹੇਠਾਂ ਉਸ ਦੇ ਸਰੋਤ ਦਿੱਤੇ ਹਨ; ਇੱਥੇ ਦਾ ਪਾਠ, ਉਦਾਹਰਣਾਂ ਅਤੇ ਵਰਕਸ਼ੀਟਾਂ ਸਾਡੀਆਂ ਆਪਣੀਆਂ ਹਨ. ਹੋਰ ਦੇਸ਼ਾਂ ਦੇ ਕੋਰਸ ਇਹੀ ਕਦਮ ਲਗਭਗ ਇਸੇ ਕ੍ਰਮ ਵਿੱਚ ਸਿਖਾਉਂਦੇ ਹਨ: ਤੁਰਕੀ ਵਿੱਚ Bilecik Şeyh Edebali University ਦਾ SCT305, ਸੰਯੁਕਤ ਰਾਜ (ਅਮਰੀਕਾ) ਵਿੱਚ Glendale Community College ਦਾ ART 195, ਜਰਮਨੀ ਵਿੱਚ ਸਿਰੇਮਿਕ ਸਕੂਲਾਂ ਲਈ Rhineland-Palatinate ਦਾ ਸਿਲੇਬਸ, ਅਤੇ ਤਾਈਵਾਨ ਵਿੱਚ ਅਧਿਆਪਕਾਂ ਲਈ 李堅萍 ਦਾ 2006 ਦਾ ਪੇਪਰ.

Table: ਛੇ ਸੈਸ਼ਨ
Label: ਛੇ ਸੈਸ਼ਨ

| ਸੈਸ਼ਨ | ਵਿਸ਼ਾ                                         | Glazecalc ਵਿੱਚ                        |
| ----- | --------------------------------------------- | ------------------------------------- |
| 1     | ਸਮੱਗਰੀਆਂ, ਉਹ ਕੀ ਕਰਦੀਆਂ ਹਨ, ਟ੍ਰਾਈਐਕਸੀਅਲ ਟਾਈਲਾਂ | ਸਮੱਗਰੀਆਂ, ਬਲੈਂਡ (ਟ੍ਰਾਈਐਕਸੀਅਲ)         |
| 2     | ਰਸਾਇਣ: ਤੱਤ, ਫ਼ਾਰਮੂਲੇ, ਮੋਲ                     | ਇੱਕ ਸਮੱਗਰੀ ਦਾ ਪੰਨਾ                    |
| 3     | ਸੇਗਰ ਫ਼ਾਰਮੂਲਾ ਪੜ੍ਹਨਾ, ਸਿਲਿਕਾ–ਐਲੂਮਿਨਾ ਚਾਰਟ     | ਰੈਸਿਪੀ ਵਾਲਾ ਪੰਨਾ, Stull ਚਾਰਟ          |
| 4     | ਰੈਸਿਪੀ ਤੋਂ ਸੇਗਰ ਫ਼ਾਰਮੂਲਾ                      | ਸੇਗਰ ਫ਼ਾਰਮੂਲੇ ਦਾ ਹਿਸਾਬ ਕਿਵੇਂ ਲੱਗਦਾ ਹੈ |
| 5     | ਸੇਗਰ ਫ਼ਾਰਮੂਲੇ ਤੋਂ ਰੈਸਿਪੀ                      | ਟੀਚੇ ਤੋਂ ਰੈਸਿਪੀ ਕੱਢੋ                  |
| 6     | ਕਲੇ ਬਾਡੀ ਅਤੇ ਗਲੇਜ਼ ਦੇ ਨੁਕਸ                    | ਲਿਮਿਟਾਂ, ਤੁਲਨਾ ਕਰੋ                    |

### ਵਰਤਣ ਦਾ ਤਰੀਕਾ

- ਹਰ ਸੈਸ਼ਨ ਲਗਭਗ 2 ਘੰਟੇ ਦਾ ਹੈ. ਸੈਸ਼ਨ 4 ਅਤੇ 5 ਲਈ ਕੈਲਕੁਲੇਟਰਾਂ ਦੀ ਲੋੜ ਹੁੰਦੀ ਹੈ, ਅਤੇ ਹਰ ਜੋੜੀ ਲਈ Glazecalc ਵਾਲੇ ਕੰਪਿਊਟਰ ਜਾਂ ਫ਼ੋਨ ਦੀ.
- ਹੱਲ ਕੀਤੀਆਂ ਉਦਾਹਰਣਾਂ ਵਿੱਚ ਜਪਾਨ ਵਿੱਚ ਵਿਕਣ ਵਾਲੀਆਂ ਸਮੱਗਰੀਆਂ ਅਤੇ Glazecalc ਦੀ ਮਿਆਰੀ ਲਾਇਬ੍ਰੇਰੀ ਦੇ ਅੰਕੜੇ ਵਰਤੇ ਗਏ ਹਨ: 福島長石 (Fukushima ਫੈਲਡਸਪਾਰ), ਵਾਈਟਿੰਗ (石灰石, ਕੈਲਸ਼ੀਅਮ ਕਾਰਬੋਨੇਟ){{en: whiting}}, ਇੱਕ ਕਾਓਲਿਨ (ਚਾਈਨਾ ਕਲੇ){{en: kaolin}} ਅਤੇ ਸਿਲਿਕਾ (珪石). ਜੇ ਤੁਹਾਡੇ ਕੋਲ ਆਪਣੇ ਸਪਲਾਇਰ ਦਾ ਵਿਸ਼ਲੇਸ਼ਣ ਹੈ ਤਾਂ ਉਹੀ ਵਰਤੋ: ਉਸ ਨੂੰ [ਸਮੱਗਰੀਆਂ ਦੇ ਪੰਨੇ](/material) ਉੱਤੇ ਜੋੜੋ, ਤਾਂ ਅੰਕੜੇ ਬਦਲ ਜਾਂਦੇ ਹਨ, ਪਰ ਤਰੀਕਾ ਨਹੀਂ.
- ਫਾਇਰਿੰਗ SK 8 ਹੈ, ਨਾਮਾਤਰ {{2282 °F; 1250 °C}}. ਉਹ ਕੋਨ (ਸ਼ੰਕੂ) ਵਰਤੋ ਜਿਸ ਤੱਕ ਤੁਹਾਡੀ ਕਲਾਸ ਪਕਾਉਂਦੀ ਹੈ; [SK ਕੋਨਾਂ ਨਾਲ ਫਾਇਰਿੰਗ](/guides/firing#sk-cones) SK ਨੰਬਰ ਸਮਝਾਉਂਦੀ ਹੈ.
- ਵਰਕਸ਼ੀਟ ਜਾਂ ਟਾਈਲ ਨਕਸ਼ਾ ਪ੍ਰਿੰਟ ਕਰਨ ਲਈ ਇਸ ਪੰਨੇ ਨੂੰ ਬ੍ਰਾਊਜ਼ਰ ਤੋਂ ਪ੍ਰਿੰਟ ਕਰੋ. ਰੈਸਿਪੀਆਂ, ਬਲੈਂਡ ਅਤੇ ਨੋਟ ਸੇਵ ਕਰਨ ਲਈ ਮੁਫ਼ਤ ਖਾਤੇ ਦੀ ਲੋੜ ਹੁੰਦੀ ਹੈ.

> [!WARNING]
> ਸੈਸ਼ਨ 1, 3 ਅਤੇ 6 ਪ੍ਰੈਕਟੀਕਲ ਕੰਮ ਹਨ: ਸੁੱਕੀਆਂ ਸਮੱਗਰੀਆਂ ਤੋਲਣਾ ਅਤੇ ਫਾਇਰਿੰਗ. ਕੋਈ ਵੀ ਸਮੱਗਰੀ ਤੋਲਣ ਤੋਂ ਪਹਿਲਾਂ [ਸਭ ਤੋਂ ਵੱਧ ਮਾਇਨੇ ਰੱਖਣ ਵਾਲੀਆਂ ਆਦਤਾਂ](/guides/safe-mixing#habits) ਪੜ੍ਹੋ. ਸੁੱਕੇ ਗਲੇਜ਼ ਦੀ ਧੂੜ ਮੁੱਖ ਖ਼ਤਰਾ ਹੈ.

## ਸੈਸ਼ਨ 1: ਸਮੱਗਰੀਆਂ ਅਤੇ ਟ੍ਰਾਈਐਕਸੀਅਲ ਟਾਈਲਾਂ {#materials}

> [!WARNING]
> ਸੁੱਕੀਆਂ ਸਮੱਗਰੀਆਂ ਨਰਮੀ ਨਾਲ ਤੋਲੋ, ਸਫ਼ਾਈ ਗਿੱਲੇ ਢੰਗ ਨਾਲ ਕਰੋ, ਅਤੇ ਜਦੋਂ ਤੱਕ ਪਾਊਡਰ ਸੁੱਕੇ ਹਨ, ਚਿਹਰੇ ਉੱਤੇ ਠੀਕ ਬੈਠਣ ਵਾਲਾ ਰੈਸਪੀਰੇਟਰ ਮਾਸਕ ਪਹਿਨੋ. ਪਹਿਲਾਂ [ਮੁੱਖ ਖ਼ਤਰਾ: ਧੂੜ](/guides/safe-mixing#the-main-hazard) ਅਤੇ [ਰੈਸਪੀਰੇਟਰ](/guides/safe-mixing#respirators) ਪੜ੍ਹੋ.

### ਮਕਸਦ

- ਗਲੇਜ਼ ਵਿੱਚ ਤਿੰਨ ਕੰਮਾਂ ਦੇ ਨਾਂ ਦੱਸੋ: ਗਲਾਸ ਫ਼ਾਰਮਰ (ਕੱਚ ਬਣਾਉਣ ਵਾਲਾ ਆਕਸਾਈਡ){{en: glass former}}, ਫ਼ਲਕਸ (ਪਿਘਲਾਉਣ ਵਾਲਾ){{en: flux}} ਅਤੇ ਸਟੈਬਿਲਾਈਜ਼ਰ (ਸਥਿਰ ਕਰਨ ਵਾਲਾ){{en: stabilizer}}.
- 4 ਆਮ ਸਮੱਗਰੀਆਂ ਨੂੰ ਇਸ ਅਨੁਸਾਰ ਵੰਡੋ ਕਿ ਉਹ ਕਿਹੜੇ ਆਕਸਾਈਡ ਲਿਆਉਂਦੀਆਂ ਹਨ.
- ਟ੍ਰਾਈਐਕਸੀਅਲ ਬਲੈਂਡ ਬਣਾਓ, ਅਤੇ ਉਸ ਦੀਆਂ ਟਾਈਲਾਂ ਨੂੰ ਨਕਸ਼ੇ ਵਜੋਂ ਪੜ੍ਹੋ.

### ਤਿਆਰੀ

- 福島長石, ਵਾਈਟਿੰਗ, ਇੱਕ ਕਾਓਲਿਨ (ਚਾਈਨਾ ਕਲੇ) ਅਤੇ ਸਿਲਿਕਾ ਦੀ ਹਰ ਇੱਕ ਦੀ ਇੱਕ ਬੋਰੀ, ਜਾਂ ਉਹ ਸਮੱਗਰੀਆਂ ਜੋ ਤੁਹਾਡੀ ਕਲਾਸ ਕੋਲ ਹਨ.
- ਹੇਠਾਂ ਦਾ [ਟ੍ਰਾਈਐਕਸੀਅਲ ਟਾਈਲ ਨਕਸ਼ਾ](#tile-maps), ਪ੍ਰਿੰਟ ਕੀਤਾ ਹੋਇਆ, ਅਤੇ ਹਰ ਤਿਕੋਣ ਲਈ ਹਰ ਵਿਦਿਆਰਥੀ ਪਿੱਛੇ 21 ਟੈਸਟ ਟਾਈਲਾਂ.
- ਪਹਿਲਾਂ ਕਿਸੇ ਟ੍ਰਾਈਐਕਸੀਅਲ ਦੀਆਂ ਪੱਕੀਆਂ ਟਾਈਲਾਂ, ਜੇ ਤੁਹਾਡੇ ਕੋਲ ਹਨ, ਹੱਥੋ-ਹੱਥ ਵਿਖਾਉਣ ਲਈ.

### ਹੱਲ ਕੀਤੀ ਉਦਾਹਰਣ

Glazecalc ਦੀ ਲਾਇਬ੍ਰੇਰੀ ਤੋਂ ਹਰ ਸਮੱਗਰੀ ਦਾ ਵਿਸ਼ਲੇਸ਼ਣ ਦੱਸਦਾ ਹੈ ਕਿ ਪਕਾਉਣ ਤੋਂ ਬਾਅਦ ਉਹ ਕਿਹੜੇ ਆਕਸਾਈਡ ਛੱਡਦੀ ਹੈ. ਅੱਗ ਨਾਲ ਭਾਰ ਘਾਟਾ (LOI){{en: loss on ignition}} ਉਹ ਹੈ ਜੋ ਸੜ ਕੇ ਉੱਡ ਜਾਂਦਾ ਹੈ.

Table: ਚਾਰ ਸਮੱਗਰੀਆਂ ਅਤੇ ਉਹ ਕੀ ਲਿਆਉਂਦੀਆਂ ਹਨ (ਭਾਰ ਅਨੁਸਾਰ ਪ੍ਰਤੀਸ਼ਤ, ਲਾਇਬ੍ਰੇਰੀ ਤੋਂ)
Label: ਚਾਰ ਸਮੱਗਰੀਆਂ

| ਸਮੱਗਰੀ              | SiO₂ | Al₂O₃ |   K₂O | Na₂O |   CaO |   LOI | ਇਸ ਦਾ ਕੰਮ                           |
| ------------------- | ---: | ----: | ----: | ---: | ----: | ----: | ----------------------------------- |
| 福島長石 (ਫੈਲਡਸਪਾਰ) | 65.4 | 19.53 | 10.76 | 3.77 |  0.49 |  0.18 | ਫ਼ਲਕਸ, ਆਪਣੀ ਐਲੂਮਿਨਾ ਅਤੇ ਸਿਲਿਕਾ ਸਮੇਤ |
| ਵਾਈਟਿੰਗ (石灰石)    |    – |     – |     – |    – | 56.03 | 43.97 | ਫ਼ਲਕਸ (ਕੈਲਸ਼ੀਅਮ)                    |
| EPK Kaolin          | 45.7 |  37.4 |  0.33 | 0.06 |  0.18 |  13.9 | ਸਟੈਬਿਲਾਈਜ਼ਰ: ਮੁੱਖ ਐਲੂਮਿਨਾ           |
| ਸਿਲਿਕਾ (珪石)       |  100 |     – |     – |    – |     – |     – | ਗਲਾਸ ਫ਼ਾਰਮਰ                         |

SK 8 ਉੱਤੇ ਇਕੱਲਾ ਫੈਲਡਸਪਾਰ ਪਿਘਲ ਕੇ ਗਾੜ੍ਹਾ ਕੱਚ ਬਣ ਜਾਂਦਾ ਹੈ; ਇਕੱਲੀ ਵਾਈਟਿੰਗ ਨਹੀਂ ਪਿਘਲਦੀ; ਇਕੱਲੀ ਸਿਲਿਕਾ ਨਹੀਂ ਪਿਘਲਦੀ. ਰਲਾਉਣ ਉੱਤੇ ਉਹ ਇਨ੍ਹਾਂ ਵਿੱਚੋਂ ਕਿਸੇ ਇੱਕ ਨਾਲੋਂ ਕਿਤੇ ਚੰਗੀ ਤਰ੍ਹਾਂ ਪਿਘਲਦੇ ਹਨ. ਟ੍ਰਾਈਐਕਸੀਅਲ ਬਲੈਂਡ ਵਿਖਾਉਂਦਾ ਹੈ ਕਿ ਕਿੱਥੇ: ਹੇਠਾਂ ਦਾ ਟਾਈਲ ਨਕਸ਼ਾ ਤਿੰਨਾਂ ਨੂੰ 20% ਦੇ ਕਦਮਾਂ ਵਿੱਚ ਬਦਲਦਾ ਹੈ, ਹਰ ਟਾਈਲ ਵਿੱਚ 10% ਕਾਓਲਿਨ ਨਾਲ.

::shops

### Glazecalc ਵਿੱਚ

1. [ਸਮੱਗਰੀਆਂ ਦੇ ਪੰਨੇ](/material) ਉੱਤੇ ਹਰ ਸਮੱਗਰੀ ਖੋਲ੍ਹੋ, ਜਾਂ ਉਸ ਦਾ ਜਨਤਕ ਪੰਨਾ, ਜਿਵੇਂ [Fukushima Feldspar](/materials/fukushima-feldspar). ਨੋਟ ਕਰੋ ਕਿ ਉਹ ਕਿਹੜੇ ਆਕਸਾਈਡ ਲਿਆਉਂਦੀ ਹੈ.
2. ਤਿੰਨ ਰੈਸਿਪੀਆਂ ਬਣਾਓ: 福島長石 90 ਕਾਓਲਿਨ 10 ਨਾਲ, ਵਾਈਟਿੰਗ 90 ਕਾਓਲਿਨ 10 ਨਾਲ, ਅਤੇ ਸਿਲਿਕਾ 90 ਕਾਓਲਿਨ 10 ਨਾਲ. [ਬਲੈਂਡ](/blends) ਉੱਤੇ **ਟ੍ਰਾਈਐਕਸੀਅਲ (3 ਰੈਸਿਪੀਆਂ)** ਅਤੇ 6 ਕਤਾਰਾਂ ਚੁਣੋ: 21 ਟਾਈਲਾਂ, ਹੇਠਾਂ ਦੇ ਨਕਸ਼ੇ ਵਾਂਗ.
3. ਹਰ ਟਾਈਲ ਦਾ ਬੈਚ ਚੁਣੋ ਅਤੇ ਜੋ ਤੋਲਣਾ ਹੈ ਉਹ **ਪ੍ਰਿੰਟ ਕਰੋ**. ਫਾਇਰਿੰਗ ਤੋਂ ਬਾਅਦ, ਜੋ ਟਾਈਲਾਂ ਤੁਹਾਨੂੰ ਪਸੰਦ ਹਨ ਉਨ੍ਹਾਂ ਨੂੰ ਟਾਈਲਾਂ ਦੇ ਚਿੱਤਰ ਤੋਂ ਰੈਸਿਪੀਆਂ ਵਜੋਂ ਸੇਵ ਕਰੋ.

### ਵਰਕਸ਼ੀਟ

Table: ਵਰਕਸ਼ੀਟ 1: ਹਰ ਸਮੱਗਰੀ ਕੀ ਲਿਆਉਂਦੀ ਹੈ
Label: ਵਰਕਸ਼ੀਟ 1

| ਸਮੱਗਰੀ   | ਇਹ ਕਿਹੜੇ ਆਕਸਾਈਡ ਲਿਆਉਂਦੀ ਹੈ | ਗਲਾਸ ਫ਼ਾਰਮਰ, ਫ਼ਲਕਸ ਜਾਂ ਸਟੈਬਿਲਾਈਜ਼ਰ? | LOI (%) |
| -------- | -------------------------- | ----------------------------------- | ------- |
| 福島長石 |                            |                                     |         |
| ਵਾਈਟਿੰਗ  |                            |                                     |         |
| ਕਾਓਲਿਨ   |                            |                                     |         |
| ਸਿਲਿਕਾ   |                            |                                     |         |

### ਜਾਂਚ ਸਵਾਲ

- ਕਿਹੜੀ ਸਮੱਗਰੀ ਜ਼ਿਆਦਾਤਰ ਐਲੂਮਿਨਾ ਲਿਆਉਂਦੀ ਹੈ, ਅਤੇ ਗਲੇਜ਼ ਨੂੰ ਇਸ ਦੀ ਲੋੜ ਕਿਉਂ ਹੈ?
- ਤਿਕੋਣ ਦਾ ਵਾਈਟਿੰਗ ਵਾਲਾ ਕੋਨਾ ਆਪਣੇ ਆਪ ਕਿਉਂ ਨਹੀਂ ਪਿਘਲਦਾ?
- ਤਿਕੋਣ ਵਿੱਚ ਤੁਹਾਡੀਆਂ ਟਾਈਲਾਂ ਕਿੱਥੇ ਸਭ ਤੋਂ ਚੰਗੀ ਤਰ੍ਹਾਂ ਪਿਘਲੀਆਂ, ਅਤੇ ਉਹ ਜਗ੍ਹਾ ਕਿਹੜੇ ਕੋਨੇ ਦੇ ਸਭ ਤੋਂ ਨੇੜੇ ਸੀ?

## ਸੈਸ਼ਨ 2: ਲੋੜੀਂਦਾ ਰਸਾਇਣ {#chemistry}

### ਮਕਸਦ

- ਰਸਾਇਣਕ ਫ਼ਾਰਮੂਲਾ ਪੜ੍ਹੋ: SiO₂, CaO, Al₂O₃, CaCO₃.
- ਪਰਮਾਣੂ-ਭਾਰਾਂ ਤੋਂ ਮੋਲਰ ਭਾਰ ਕੱਢੋ.
- ਗ੍ਰਾਮਾਂ ਨੂੰ ਮੋਲਾਂ ਵਿੱਚ, ਅਤੇ ਮੋਲਾਂ ਨੂੰ ਗ੍ਰਾਮਾਂ ਵਿੱਚ ਬਦਲੋ.

### ਤਿਆਰੀ

- ਹਰ ਵਿਦਿਆਰਥੀ ਲਈ ਇੱਕ ਆਵਰਤ ਸਾਰਣੀ, ਅਤੇ ਕੈਲਕੁਲੇਟਰ.
- ਹੇਠਾਂ ਦੀ ਸਾਰਣੀ ਦੇ ਪਰਮਾਣੂ-ਭਾਰ (IUPAC ਦੇ ਮਿਆਰੀ ਮੁੱਲ, ਜਿਵੇਂ Glazecalc ਵਰਤਦਾ ਹੈ).

### ਹੱਲ ਕੀਤੀ ਉਦਾਹਰਣ

Table: ਇੱਥੇ ਵਰਤੇ ਪਰਮਾਣੂ-ਭਾਰ (g/mol)
Label: ਪਰਮਾਣੂ-ਭਾਰ

| ਤੱਤ       | ਚਿੰਨ੍ਹ | ਪਰਮਾਣੂ-ਭਾਰ |
| --------- | ------ | ---------: |
| ਆਕਸੀਜਨ    | O      |     15.999 |
| ਕਾਰਬਨ     | C      |     12.011 |
| ਸੋਡੀਅਮ    | Na     |      22.99 |
| ਐਲੂਮੀਨੀਅਮ | Al     |     26.982 |
| ਸਿਲੀਕਾਨ   | Si     |     28.085 |
| ਪੋਟਾਸ਼ੀਅਮ | K      |     39.098 |
| ਕੈਲਸ਼ੀਅਮ  | Ca     |     40.078 |

ਇੱਕ ਫ਼ਾਰਮੂਲਾ ਪਰਮਾਣੂਆਂ ਦੀ ਗਿਣਤੀ ਦੱਸਦਾ ਹੈ. SiO₂ ਇੱਕ ਸਿਲੀਕਾਨ ਅਤੇ ਦੋ ਆਕਸੀਜਨ ਹੈ, ਇਸ ਲਈ ਇਸ ਦੇ ਇੱਕ ਮੋਲ ਦਾ ਭਾਰ 28.085 + 2 × 15.999 = 60.083 g ਹੈ. Al₂O₃ ਹੈ 2 × 26.982 + 3 × 15.999 = 101.961 g. CaO 56.077 g ਹੈ, ਅਤੇ ਵਾਈਟਿੰਗ, CaCO₃, 100.086 g ਹੈ; Glazecalc ਦੀ ਲਾਇਬ੍ਰੇਰੀ ਇਸ ਨੂੰ ਗੋਲ ਕਰਕੇ 100.08 ਲਿਖਦੀ ਹੈ.

**ਮੋਲ** ਇੱਕ ਗਿਣਤੀ ਹੈ, ਇੱਕ ਦਰਜਨ ਵਾਂਗ: ਅਣੂ ਕੋਈ ਵੀ ਹੋਣ, ਗਿਣਤੀ ਉਹੀ ਰਹਿੰਦੀ ਹੈ. ਮੋਲ ਗ੍ਰਾਮ ÷ ਮੋਲਰ ਭਾਰ ਹੁੰਦੇ ਹਨ:

- 25 g ਸਿਲਿਕਾ 25 ÷ 60.083 = 0.416 mol SiO₂ ਹੈ.
- 20 g ਵਾਈਟਿੰਗ 20 ÷ 100.08 = 0.200 mol ਹੈ. ਕਿਲਨ (ਭੱਠੀ) ਵਿੱਚ ਇਹ ਆਪਣੀ ਕਾਰਬਨ ਡਾਈਆਕਸਾਈਡ (CO₂, 44.009 g/mol) ਗੁਆ ਦਿੰਦੀ ਹੈ ਅਤੇ 0.200 mol CaO ਛੱਡਦੀ ਹੈ, ਜਿਸ ਦਾ ਭਾਰ 0.200 × 56.077 = 11.2 g ਹੈ. ਇਹ ਘਾਟਾ ਹੀ ਇਸ ਦਾ LOI ਹੈ: 43.97%.

### Glazecalc ਵਿੱਚ

1. [ਵਾਈਟਿੰਗ](/materials/whiting) ਅਤੇ [ਸਿਲਿਕਾ](/materials/silica) ਖੋਲ੍ਹੋ: ਹਰ ਪੰਨਾ ਫ਼ਾਰਮੂਲਾ ਅਤੇ ਉਸ ਦੇ ਭਾਰ ਦਿੰਦਾ ਹੈ.
2. ਇੱਕ ਮੋਲਰ ਭਾਰ ਹੱਥ ਨਾਲ ਜਾਂਚੋ, ਪੰਨੇ ਦੇ ਭਾਰ ਨਾਲ ਮਿਲਾ ਕੇ.

### ਵਰਕਸ਼ੀਟ

Table: ਵਰਕਸ਼ੀਟ 2: ਮੋਲਰ ਭਾਰ ਅਤੇ ਮੋਲ
Label: ਵਰਕਸ਼ੀਟ 2

| ਆਕਸਾਈਡ ਜਾਂ ਸਮੱਗਰੀ | ਫ਼ਾਰਮੂਲਾ | ਮੋਲਰ ਭਾਰ (g/mol) | ਗ੍ਰਾਮ | ਮੋਲ |
| ----------------- | -------- | ---------------- | ----- | --- |
| ਸਿਲਿਕਾ            | SiO₂     |                  | 30    |     |
| ਐਲੂਮਿਨਾ           | Al₂O₃    |                  | 10    |     |
| ਕੈਲਸ਼ੀਅਮ ਆਕਸਾਈਡ   | CaO      |                  | 5     |     |
| ਵਾਈਟਿੰਗ           | CaCO₃    |                  | 15    |     |

### ਜਾਂਚ ਸਵਾਲ

- SiO₂ ਦੇ ਇੱਕ ਮੋਲ ਦਾ ਭਾਰ ਕਿੰਨੇ ਗ੍ਰਾਮ ਹੈ, ਅਤੇ ਇਹ ਕਿਵੇਂ ਕੱਢਿਆ ਜਾਂਦਾ ਹੈ?
- 20 g ਵਾਈਟਿੰਗ ਪੱਕੇ ਗਲੇਜ਼ ਵਿੱਚ 20 g ਤੋਂ ਘੱਟ ਕਿਉਂ ਛੱਡਦੀ ਹੈ?
- ਅਸੀਂ ਆਕਸਾਈਡਾਂ ਦੀ ਤੁਲਨਾ ਗ੍ਰਾਮਾਂ ਦੀ ਥਾਂ ਮੋਲਾਂ ਵਿੱਚ ਕਿਉਂ ਕਰਦੇ ਹਾਂ?

## ਸੈਸ਼ਨ 3: ਸੇਗਰ ਫ਼ਾਰਮੂਲਾ ਪੜ੍ਹਨਾ {#reading-the-formula}

> [!WARNING]
> ਗਲੇਜ਼ ਨੂੰ ਰੰਗ ਦੇਣ ਦਾ ਮਤਲਬ ਹੈ ਕਲਰੈਂਟ (ਰੰਗ-ਪਦਾਰਥ){{en: colorants}} ਤੋਲਣੇ, ਜਿਨ੍ਹਾਂ ਵਿੱਚੋਂ ਕੁਝ ਨੂੰ ਬੇਸ ਸਮੱਗਰੀਆਂ ਨਾਲੋਂ ਵੱਧ ਸਾਵਧਾਨੀ ਦੀ ਲੋੜ ਹੁੰਦੀ ਹੈ. ਪਹਿਲਾਂ [ਸਭ ਤੋਂ ਵੱਧ ਧਿਆਨ ਮੰਗਣ ਵਾਲੀਆਂ ਸਮੱਗਰੀਆਂ](/guides/safe-mixing#materials) ਪੜ੍ਹੋ.

### ਮਕਸਦ

- ਸੇਗਰ ਫ਼ਾਰਮੂਲੇ (UMF, ゼーゲル式){{en: unity formula}} ਦੇ ਤਿੰਨ ਕਾਲਮ ਪੜ੍ਹੋ: ਫ਼ਲਕਸ, ਸਟੈਬਿਲਾਈਜ਼ਰ, ਗਲਾਸ ਫ਼ਾਰਮਰ.
- ਸਿਲਿਕਾ–ਐਲੂਮਿਨਾ ਚਾਰਟ ਉੱਤੇ ਗਲੇਜ਼ ਲੱਭੋ, ਅਤੇ ਜਾਣੋ ਕਿ ਚਾਰਟ ਕੀ ਦੱਸ ਸਕਦਾ ਹੈ ਅਤੇ ਕੀ ਨਹੀਂ.
- ਤਿਆਰ-ਬਣੇ ਗਲੇਜ਼ ਨੂੰ ਕਦਮ-ਦਰ-ਕਦਮ ਰੰਗ ਦਿਓ, ਅਤੇ ਉਸ ਨੂੰ ਦਰਜ ਕਰੋ.

### ਤਿਆਰੀ

- ਹੇਠਾਂ ਦਾ ਸੇਗਰ ਫ਼ਾਰਮੂਲਾ, ਵੱਡਾ ਲਿਖਿਆ ਹੋਇਆ.
- ਇੱਕ ਤਿਆਰ-ਬਣਿਆ ਪਾਰਦਰਸ਼ੀ ਗਲੇਜ਼, ਅਤੇ ਇੱਕ ਕਲਰੈਂਟ ਜਿਵੇਂ ਰੈੱਡ ਆਇਰਨ ਆਕਸਾਈਡ (弁柄){{en: red iron oxide}}.

### ਹੱਲ ਕੀਤੀ ਉਦਾਹਰਣ

ਸੈਸ਼ਨ 4 ਦੇ ਗਲੇਜ਼, 福島長石 45, ਵਾਈਟਿੰਗ 20, ਕਾਓਲਿਨ (ਚਾਈਨਾ ਕਲੇ) 10 ਅਤੇ ਸਿਲਿਕਾ 25, ਦਾ ਸੇਗਰ ਫ਼ਾਰਮੂਲਾ ਇਹ ਹੈ (Glazecalc ਦੇ ਅੰਕੜੇ, ਗੋਲ ਕੀਤੇ ਹੋਏ):

Table: ਤਿੰਨ ਕਾਲਮਾਂ ਵਿੱਚ ਇੱਕ ਸੇਗਰ ਫ਼ਾਰਮੂਲਾ
Label: ਇੱਕ ਸੇਗਰ ਫ਼ਾਰਮੂਲਾ

| ਫ਼ਲਕਸ (RO, R₂O) | ਸਟੈਬਿਲਾਈਜ਼ਰ (R₂O₃) | ਗਲਾਸ ਫ਼ਾਰਮਰ (RO₂) |
| --------------- | ------------------ | ----------------- |
| K₂O 0.18        | Al₂O₃ 0.43         | SiO₂ 3.45         |
| Na₂O 0.10       |                    |                   |
| CaO 0.72        |                    |                   |

- ਫ਼ਲਕਸਾਂ ਦਾ ਜੋੜ 1 ਹੁੰਦਾ ਹੈ: ਇਹੀ ਫ਼ਾਰਮੂਲੇ ਦਾ ਨਿਯਮ ਹੈ. ਬਾਕੀ ਹਰ ਅੰਕ ਫ਼ਲਕਸਾਂ ਦੇ ਹਰ ਮੋਲ ਪਿੱਛੇ ਮੋਲ ਹੈ.
- ਸਿਲਿਕਾ ਤੋਂ ਐਲੂਮਿਨਾ 3.45 ÷ 0.43 ਹੈ, ਲਗਭਗ 8: ਇੱਕ ਆਮ ਗਲਾਸੀ ਗਲੇਜ਼.
- ਫ਼ਲਕਸ ਦਾ ਜ਼ਿਆਦਾਤਰ ਹਿੱਸਾ ਕੈਲਸ਼ੀਅਮ ਹੈ, ਜਿਵੇਂ ਜਪਾਨ ਦੇ ਜ਼ਿਆਦਾਤਰ ਲਾਈਮ ਗਲੇਜ਼ (石灰釉) ਵਿੱਚ.

ਜਿਸ ਚਾਰਟ ਵਿੱਚ ਸਿਲਿਕਾ ਲੇਟਵੀਂ ਧੁਰੀ ਉੱਤੇ ਅਤੇ ਐਲੂਮਿਨਾ ਖੜ੍ਹਵੀਂ ਧੁਰੀ ਉੱਤੇ ਹੋਵੇ, ਉਹ ਹਰ ਗਲੇਜ਼ ਨੂੰ ਇੱਕ ਬਿੰਦੂ ਵਜੋਂ ਰੱਖਦਾ ਹੈ. ਸੇਗਰ ਦੇ ਟੈਸਟ ਅਤੇ Stull ਦਾ 1912 ਦਾ ਚਾਰਟ ਇਸੇ ਕਿਸਮ ਦੇ ਹਨ, ਅਤੇ 釉性状図 ਕਿਸੇ ਕਲਾਸ ਦੀਆਂ ਆਪਣੀਆਂ ਪੱਕੀਆਂ ਟਾਈਲਾਂ ਨੂੰ ਉਸ ਉੱਤੇ ਨਕਸ਼ੇ ਵਾਂਗ ਉਤਾਰਦਾ ਹੈ. Glazecalc ਦਾ ਰੈਸਿਪੀ ਵਾਲਾ ਪੰਨਾ Stull ਚਾਰਟ ਬਣਾਉਂਦਾ ਹੈ, ਅਤੇ ਇਹ ਗਲੇਜ਼ ਉਸ ਦੇ ਚਮਕਦਾਰ ਖੇਤਰ ਵਿੱਚ ਪੈਂਦਾ ਹੈ. Stull ਦੇ ਖੇਤਰ ਉਸ ਦੇ ਆਪਣੇ ਫ਼ਲਕਸਾਂ ਅਤੇ ਫਾਇਰਿੰਗ ਤੋਂ ਆਏ ਹਨ: ਦਿਸ਼ਾ ਦੱਸਣ ਵਾਲਾ ਅੰਦਾਜ਼ਾ, ਭਵਿੱਖਬਾਣੀ ਨਹੀਂ. ਹੇਠਾਂ ਦੀ [ਟਾਈਲ ਗਰਿੱਡ](#tile-maps) ਇੱਕ ਕਲਾਸ ਨੂੰ ਆਪਣੀ ਫਾਇਰਿੰਗ ਉੱਤੇ ਆਪਣਾ ਚਾਰਟ ਬਣਾਉਣ ਦਿੰਦੀ ਹੈ.

::stull-chart

ਜਿਸ ਤਿਆਰ-ਬਣੇ ਗਲੇਜ਼ ਦੀ ਰੈਸਿਪੀ ਤੁਹਾਨੂੰ ਨਹੀਂ ਪਤਾ, ਉਸ ਨੂੰ ਰੰਗ ਦੇਣ ਲਈ Glazecalc ਉਸ ਦਾ ਸੇਗਰ ਫ਼ਾਰਮੂਲਾ ਨਹੀਂ ਕੱਢ ਸਕਦਾ. ਇਸ ਦੀ ਥਾਂ ਕਲਰੈਂਟ 100 ਦੇ ਉੱਪਰੋਂ ਜੋੜੋ: ਸੁੱਕੇ ਗਲੇਜ਼ ਦੇ 100 g ਵਿੱਚ 1, 2 ਅਤੇ 3 g ਆਇਰਨ ਆਕਸਾਈਡ, ਹਰ ਮਾਤਰਾ ਲਈ ਇੱਕ ਟਾਈਲ, ਆਕਸੀਡੇਸ਼ਨ ਅਤੇ ਰਿਡਕਸ਼ਨ ਵਿੱਚ ਪਕਾਈ.

### Glazecalc ਵਿੱਚ

1. [ਰੈਸਿਪੀ ਵਾਲੇ ਪੰਨੇ](/recipe) ਉੱਤੇ ਉੱਪਰ ਦੀ ਰੈਸਿਪੀ ਭਰੋ, ਅਤੇ ਉਸ ਦਾ **ਸੇਗਰ ਫ਼ਾਰਮੂਲਾ** ਅਤੇ **Stull ਚਾਰਟ** ਪੜ੍ਹੋ.
2. ਸਿਲਿਕਾ 25 ਤੋਂ 35 ਕਰੋ, ਅਤੇ ਬਿੰਦੂ ਨੂੰ ਸੱਜੇ ਵੱਲ ਜਾਂਦਾ ਵੇਖੋ.
3. ਜਿਸ ਬੇਸ ਦੀ ਰੈਸਿਪੀ ਤੁਹਾਡੇ ਕੋਲ ਹੈ, ਉਸ ਲਈ ਕਲਰੈਂਟ ਨੂੰ ਬੇਸ ਦੇ ਉੱਪਰੋਂ ਐਡਿਟਿਵ ਵਜੋਂ ਜੋੜੋ ਅਤੇ ਉਸ ਨੂੰ ਪੜਾਵਾਂ ਵਿੱਚ ਵਧਾਉਣ ਲਈ [ਬਲੈਂਡ](/blends) ਉੱਤੇ ਲਾਈਨ ਬਲੈਂਡ ਵਰਤੋ.

### ਵਰਕਸ਼ੀਟ

Table: ਵਰਕਸ਼ੀਟ 3: ਤਿਆਰ-ਬਣੇ ਗਲੇਜ਼ ਵਿੱਚ ਇੱਕ ਕਲਰੈਂਟ
Label: ਵਰਕਸ਼ੀਟ 3

| ਟਾਈਲ | ਕਲਰੈਂਟ (ਹਰ 100 g ਪਿੱਛੇ g) | ਆਕਸੀਡੇਸ਼ਨ: ਕਿਹੋ ਜਿਹੀ ਦਿਸਦੀ ਹੈ | ਰਿਡਕਸ਼ਨ: ਕਿਹੋ ਜਿਹੀ ਦਿਸਦੀ ਹੈ |
| ---- | ------------------------- | ----------------------------- | --------------------------- |
| 1    | 0                         |                               |                             |
| 2    | 1                         |                               |                             |
| 3    | 2                         |                               |                             |
| 4    | 3                         |                               |                             |

### ਜਾਂਚ ਸਵਾਲ

- ਸੇਗਰ ਫ਼ਾਰਮੂਲੇ ਵਿੱਚ ਕਿਹੜੇ ਕਾਲਮ ਦਾ ਜੋੜ 1 ਹੁੰਦਾ ਹੈ?
- ਇਸ ਗਲੇਜ਼ ਦਾ ਸਿਲਿਕਾ-ਐਲੂਮਿਨਾ ਅਨੁਪਾਤ ਕੀ ਹੈ, ਅਤੇ ਉਹ ਕੀ ਸੁਝਾਉਂਦਾ ਹੈ?
- ਚਾਰਟ ਦੇ ਚਮਕਦਾਰ ਖੇਤਰ ਵਿੱਚ ਇੱਕ ਬਿੰਦੂ ਫਿਰ ਵੀ ਤੁਹਾਡੇ ਕਿਲਨ (ਭੱਠੀ) ਵਿੱਚ ਮੈਟ ਟਾਈਲ ਕਿਉਂ ਦੇ ਸਕਦਾ ਹੈ?

## ਸੈਸ਼ਨ 4: ਰੈਸਿਪੀ ਤੋਂ ਸੇਗਰ ਫ਼ਾਰਮੂਲਾ {#recipe-to-formula}

### ਮਕਸਦ

- ਰੈਸਿਪੀ ਤੋਂ ਸੇਗਰ ਫ਼ਾਰਮੂਲਾ ਹੱਥ ਨਾਲ ਕੱਢੋ.
- ਇਸ ਨੂੰ Glazecalc ਦੇ ਆਪਣੇ ਹਿਸਾਬ ਨਾਲ ਮਿਲਾ ਕੇ ਜਾਂਚੋ.

### ਤਿਆਰੀ

- ਵਰਕਸ਼ੀਟ 4, ਸੈਸ਼ਨ 1 ਦੇ ਚਾਰ ਵਿਸ਼ਲੇਸ਼ਣ, ਅਤੇ ਕੈਲਕੁਲੇਟਰ.

### ਹੱਲ ਕੀਤੀ ਉਦਾਹਰਣ

ਰੈਸਿਪੀ: 福島長石 45, ਵਾਈਟਿੰਗ 20, EPK ਕਾਓਲਿਨ (ਚਾਈਨਾ ਕਲੇ) 10, ਸਿਲਿਕਾ 25. ਹਰ ਮਾਤਰਾ ਨੂੰ ਗ੍ਰਾਮ ਮੰਨੋ. ਹਰ ਸਮੱਗਰੀ ਲਈ, ਗ੍ਰਾਮ × ਆਕਸਾਈਡ ਦਾ ਪ੍ਰਤੀਸ਼ਤ ÷ 100 ÷ ਉਸ ਦਾ ਮੋਲਰ ਭਾਰ ਉਸ ਦੇ ਮੋਲ ਦਿੰਦਾ ਹੈ. ਸਾਰਣੀ ਮੁੱਖ ਆਕਸਾਈਡ ਦਿੰਦੀ ਹੈ; Glazecalc ਟ੍ਰੇਸ ਮਾਤਰਾਵਾਂ (ਬਹੁਤ ਥੋੜ੍ਹੀ ਮਾਤਰਾ ਵਾਲੇ ਆਕਸਾਈਡ) ਵੀ ਗਿਣਦਾ ਹੈ: ਕਾਓਲਿਨ ਦਾ ਆਇਰਨ ਅਤੇ ਟਾਈਟੇਨੀਅਮ, ਫੈਲਡਸਪਾਰ ਦਾ ਮੈਗਨੀਸ਼ੀਅਮ.

Table: ਬੈਚ (100 g) ਵਿੱਚ ਹਰ ਆਕਸਾਈਡ ਦੇ ਮੋਲ
Label: ਬੈਚ ਵਿੱਚ ਮੋਲ

| ਸਮੱਗਰੀ   | ਗ੍ਰਾਮ |    K₂O |   Na₂O |    CaO |  Al₂O₃ |   SiO₂ |
| -------- | ----: | -----: | -----: | -----: | -----: | -----: |
| 福島長石 |    45 | 0.0514 | 0.0274 | 0.0039 | 0.0862 | 0.4898 |
| ਵਾਈਟਿੰਗ  |    20 |      – |      – | 0.1998 |      – |      – |
| ਕਾਓਲਿਨ   |    10 | 0.0004 | 0.0001 | 0.0003 | 0.0367 | 0.0761 |
| ਸਿਲਿਕਾ   |    25 |      – |      – |      – |      – | 0.4161 |
| ਕੁੱਲ     |   100 | 0.0518 | 0.0275 | 0.2041 | 0.1229 | 0.9820 |

ਫ਼ਲਕਸਾਂ ਦਾ ਜੋੜ 0.0518 + 0.0275 + 0.2041 + 0.0014 (ਮੈਗਨੀਸ਼ੀਆ) = 0.2847 mol ਹੈ. ਹਰ ਕੁੱਲ ਨੂੰ ਇਸ ਨਾਲ ਭਾਗ ਕਰੋ:

- K₂O 0.0518 ÷ 0.2847 = 0.18; Na₂O 0.10; CaO 0.72.
- Al₂O₃ 0.1229 ÷ 0.2847 = 0.43.
- SiO₂ 0.9820 ÷ 0.2847 = 3.45.

ਇਹੀ ਸੈਸ਼ਨ 3 ਦਾ ਸੇਗਰ ਫ਼ਾਰਮੂਲਾ ਹੈ.

### Glazecalc ਵਿੱਚ

1. ਰੈਸਿਪੀ [ਰੈਸਿਪੀ ਵਾਲੇ ਪੰਨੇ](/recipe) ਉੱਤੇ ਭਰੋ.
2. **ਸੇਗਰ ਫ਼ਾਰਮੂਲੇ ਦਾ ਹਿਸਾਬ ਕਿਵੇਂ ਲੱਗਦਾ ਹੈ** ਖੋਲ੍ਹੋ. ਇਹ ਇਸ ਰੈਸਿਪੀ ਦੇ ਅੰਕੜਿਆਂ ਨਾਲ ਇਹੀ ਕਦਮ ਵਿਖਾਉਂਦਾ ਹੈ: ਗ੍ਰਾਮ, ਹਰ ਸਮੱਗਰੀ ਵਿੱਚ ਹਰ ਆਕਸਾਈਡ ਦੇ ਮੋਲ, ਕੁੱਲ, ਅਤੇ ਫ਼ਲਕਸਾਂ ਨਾਲ ਭਾਗ.
3. ਹਰ ਲਾਈਨ ਨੂੰ ਆਪਣੀ ਵਰਕਸ਼ੀਟ ਨਾਲ ਮਿਲਾਓ. ਫਿਰ ਇੱਕ ਮਾਤਰਾ ਬਦਲੋ ਅਤੇ ਸਿਰਫ਼ ਉਹੀ ਕਾਲਮ ਕੱਢੋ ਜੋ ਇਸ ਨਾਲ ਬਦਲਦਾ ਹੈ.

### ਵਰਕਸ਼ੀਟ

Table: ਵਰਕਸ਼ੀਟ 4: ਰੈਸਿਪੀ ਤੋਂ ਸੇਗਰ ਫ਼ਾਰਮੂਲਾ
Label: ਵਰਕਸ਼ੀਟ 4

| ਸਮੱਗਰੀ  | ਗ੍ਰਾਮ | K₂O | Na₂O | CaO | Al₂O₃ | SiO₂ |
| ------- | ----- | --- | ---- | --- | ----- | ---- |
|         |       |     |      |     |       |      |
|         |       |     |      |     |       |      |
|         |       |     |      |     |       |      |
|         |       |     |      |     |       |      |
| ਕੁੱਲ    |       |     |      |     |       |      |
| ÷ ਫ਼ਲਕਸ |       |     |      |     |       |      |

### ਜਾਂਚ ਸਵਾਲ

- ਕੋਈ ਵੀ ਬੈਚ ਆਕਾਰ ਇੱਕੋ ਸੇਗਰ ਫ਼ਾਰਮੂਲਾ ਕਿਉਂ ਦਿੰਦਾ ਹੈ?
- ਕਾਓਲਿਨ ਕਿਹੜੇ ਆਕਸਾਈਡ ਲਿਆਉਂਦੀ ਹੈ, ਅਤੇ ਉਨ੍ਹਾਂ ਵਿੱਚੋਂ ਇੱਥੇ ਸਭ ਤੋਂ ਵੱਧ ਕਿਹੜਾ ਮਾਇਨੇ ਰੱਖਦਾ ਹੈ?
- ਵਾਈਟਿੰਗ ਦਾ LOI ਫ਼ਾਰਮੂਲੇ ਵਿੱਚੋਂ ਬਾਹਰ ਕਿਉਂ ਰੱਖਿਆ ਗਿਆ ਹੈ?

## ਸੈਸ਼ਨ 5: ਸੇਗਰ ਫ਼ਾਰਮੂਲੇ ਤੋਂ ਰੈਸਿਪੀ {#formula-to-recipe}

### ਮਕਸਦ

- ਟੀਚੇ ਦੇ ਫ਼ਾਰਮੂਲੇ ਲਈ ਸਮੱਗਰੀਆਂ ਚੁਣੋ, ਅਤੇ ਹਰ ਇੱਕ ਦੀ ਕਿੰਨੀ ਮਾਤਰਾ ਚਾਹੀਦੀ ਹੈ ਇਹ ਕੱਢੋ.
- ‘ਟੀਚੇ ਤੋਂ ਰੈਸਿਪੀ ਕੱਢੋ’ ਸਹੂਲਤ ਵਰਤੋ, ਅਤੇ ਦੱਸੋ ਕਿ ਇਹ ਕਿੰਨੀ ਨੇੜੇ ਆਉਂਦੀ ਹੈ.

### ਤਿਆਰੀ

- ਹੇਠਾਂ ਦਾ ਟੀਚਾ, ਵਰਕਸ਼ੀਟ 5, ਅਤੇ ਕੈਲਕੁਲੇਟਰ; ਖਾਤੇ ਵਾਲਾ Glazecalc.

### ਹੱਲ ਕੀਤੀ ਉਦਾਹਰਣ

ਟੀਚਾ: 0.2 K₂O, 0.1 Na₂O, 0.7 CaO, 0.4 Al₂O₃ ਅਤੇ 4.0 SiO₂. ਸਮੱਗਰੀਆਂ ਇਸ ਕ੍ਰਮ ਵਿੱਚ ਲਓ, ਹਰ ਇੱਕ ਉਸ ਆਕਸਾਈਡ ਲਈ ਜੋ ਸਿਰਫ਼ ਉਹੀ ਲਿਆ ਸਕਦੀ ਹੈ:

1. **ਪੋਟਾਸ਼ (K₂O) ਅਤੇ ਸੋਡਾ (Na₂O) ਲਈ ਫੈਲਡਸਪਾਰ.** 福島長石 ਦੀ ਇੱਕ ਇਕਾਈ (536.8 g, ਉਹ ਭਾਰ ਜਿਸ ਵਿੱਚ ਫ਼ਲਕਸਾਂ ਦਾ ਇੱਕ ਮੋਲ ਹੁੰਦਾ ਹੈ) K₂O ਅਤੇ Na₂O ਦਾ 0.94 mol ਲਿਆਉਂਦੀ ਹੈ. ਟੀਚੇ ਨੂੰ 0.3 ਚਾਹੀਦਾ ਹੈ, ਇਸ ਲਈ 0.3 ÷ 0.94 = 0.319 ਇਕਾਈਆਂ: 171.4 g. ਇਹ 0.015 CaO, 0.328 Al₂O₃ ਅਤੇ 1.865 SiO₂ ਵੀ ਲਿਆਉਂਦੀ ਹੈ.
2. **ਬਾਕੀ ਕੈਲਸ਼ੀਅਮ ਲਈ ਵਾਈਟਿੰਗ.** 0.7 − 0.015 = 0.685 mol × 100.08 = 68.6 g.
3. **ਬਾਕੀ ਐਲੂਮਿਨਾ ਲਈ ਕਾਓਲਿਨ.** 0.4 − 0.328 = 0.072 mol. EPK ਕਾਓਲਿਨ (ਚਾਈਨਾ ਕਲੇ) 272.6 g ਵਿੱਚ Al₂O₃ ਦਾ ਇੱਕ ਮੋਲ ਰੱਖਦੀ ਹੈ, ਇਸ ਲਈ 19.6 g, ਜੋ 0.149 SiO₂ ਵੀ ਲਿਆਉਂਦਾ ਹੈ.
4. **ਬਾਕੀ ਲਈ ਸਿਲਿਕਾ.** 4.0 − 1.865 − 0.149 = 1.986 mol × 60.083 = 119.3 g.

ਬੈਚ 379.0 g ਦਾ ਹੈ. ਪ੍ਰਤੀਸ਼ਤ ਵਜੋਂ: 福島長石 45.2, ਵਾਈਟਿੰਗ 18.1, ਕਾਓਲਿਨ 5.2, ਸਿਲਿਕਾ 31.5. ਫੈਲਡਸਪਾਰ ਪੋਟਾਸ਼ (K₂O) ਅਤੇ ਸੋਡਾ (Na₂O) ਦਾ ਅਨੁਪਾਤ ਤੈਅ ਕਰਦਾ ਹੈ, ਇਸ ਲਈ ਰੈਸਿਪੀ 0.195 K₂O ਅਤੇ 0.104 Na₂O ਦਿੰਦੀ ਹੈ: ਟੀਚੇ ਦੇ ਨੇੜੇ ਹੈ, ਟੀਚੇ ਦੇ ਬਰਾਬਰ ਨਹੀਂ.

### Glazecalc ਵਿੱਚ

1. [ਟੀਚੇ ਤੋਂ ਰੈਸਿਪੀ ਕੱਢੋ](/solve) ਖੋਲ੍ਹੋ, **ਸੇਗਰ ਫ਼ਾਰਮੂਲਾ (ਮੋਲ, ਫ਼ਲਕਸਾਂ ਦਾ ਜੋੜ 1)** ਚੁਣੋ, ਅਤੇ ਟੀਚਾ ਟਾਈਪ ਕਰੋ.
2. **ਸਮੱਗਰੀਆਂ** ਹੇਠਾਂ ਇਸ ਨੂੰ 福島長石, ਵਾਈਟਿੰਗ, EPK ਕਾਓਲਿਨ ਅਤੇ ਸਿਲਿਕਾ ਦਿਓ, ਅਤੇ **ਰੈਸਿਪੀ ਕੱਢੋ** ਚੁਣੋ.
3. ਇਹ 福島長石 44.9, ਵਾਈਟਿੰਗ 18.2, ਕਾਓਲਿਨ 5.6 ਅਤੇ ਸਿਲਿਕਾ 31.3 ਦਿੰਦਾ ਹੈ, ਅਤੇ ਇੱਕ ਸਾਰਣੀ ਜੋ ਦੱਸਦੀ ਹੈ ਕਿ ਹਰ ਆਕਸਾਈਡ ਕਿੰਨਾ ਨੇੜੇ ਆਉਂਦਾ ਹੈ. ਇਸ ਦੀ ਆਪਣੇ ਹੱਥ ਦੇ ਹਿਸਾਬ ਨਾਲ ਤੁਲਨਾ ਕਰੋ: ਟੀਚੇ ਤੋਂ ਰੈਸਿਪੀ ਕੱਢਣ ਵਾਲੀ ਸਹੂਲਤ ਹਰ ਟ੍ਰੇਸ ਮਾਤਰਾ ਗਿਣਦੀ ਹੈ, ਅਤੇ ਉਹ ਸਭ ਤੋਂ ਵਧੀਆ ਮੇਲ ਲੱਭਦੀ ਹੈ ਜੋ ਇਹ ਚਾਰ ਸਮੱਗਰੀਆਂ ਦੇ ਸਕਦੀਆਂ ਹਨ.
4. **ਨਵੀਂ ਰੈਸਿਪੀ ਵਜੋਂ ਖੋਲ੍ਹੋ** ਚੁਣੋ, ਅਤੇ ਰੈਸਿਪੀ ਵਾਲੇ ਪੰਨੇ ਉੱਤੇ ਇਸ ਦੀ ਜਾਂਚ ਕਰੋ.

### ਵਰਕਸ਼ੀਟ

Table: ਵਰਕਸ਼ੀਟ 5: ਟੀਚੇ ਤੋਂ ਰੈਸਿਪੀ
Label: ਵਰਕਸ਼ੀਟ 5

| ਕਦਮ | ਸਮੱਗਰੀ | ਕਿਹੜੇ ਆਕਸਾਈਡ ਲਈ | ਲੋੜੀਂਦੇ ਮੋਲ | ਗ੍ਰਾਮ | ਹੋਰ ਕੀ ਲਿਆਉਂਦੀ ਹੈ |
| --- | ------ | --------------- | ----------- | ----- | ----------------- |
| 1   |        |                 |             |       |                   |
| 2   |        |                 |             |       |                   |
| 3   |        |                 |             |       |                   |
| 4   |        |                 |             |       |                   |

### ਜਾਂਚ ਸਵਾਲ

- ਫੈਲਡਸਪਾਰ ਦਾ ਹਿਸਾਬ ਸਭ ਤੋਂ ਪਹਿਲਾਂ ਕਿਉਂ ਲਾਇਆ ਜਾਂਦਾ ਹੈ?
- ਇਹ ਚਾਰ ਸਮੱਗਰੀਆਂ ਬਿਲਕੁਲ 0.2 K₂O ਅਤੇ 0.1 Na₂O ਕਿਉਂ ਨਹੀਂ ਦੇ ਸਕਦੀਆਂ?
- ਮੈਗਨੀਸ਼ੀਆ ਲਿਆਉਣ ਲਈ ਤੁਸੀਂ ਸਮੱਗਰੀਆਂ ਵਿੱਚ ਕੀ ਜੋੜੋਗੇ?

## ਸੈਸ਼ਨ 6: ਕਲੇ ਬਾਡੀ ਅਤੇ ਗਲੇਜ਼ ਦੇ ਨੁਕਸ {#body-and-defects}

> [!WARNING]
> ਪੱਕਿਆ ਹੋਇਆ ਗਲੇਜ਼ ਖਾਣ-ਪੀਣ ਵਿੱਚ ਧਾਤਾਂ ਛੱਡ ਸਕਦਾ ਹੈ, ਅਤੇ ਅਜਿਹਾ ਕਰਦੇ ਸਮੇਂ ਵੀ ਉਹ ਬਿਨਾਂ ਕਿਸੇ ਨੁਕਸ ਦੇ ਦਿਸ ਸਕਦਾ ਹੈ. ਜਿਨ੍ਹਾਂ ਗਲੇਜ਼ਾਂ ਵਿੱਚ ਬੇਰੀਅਮ ਜ਼ਿਆਦਾ ਹੋਵੇ ਜਾਂ ਕਾਪਰ ਹੋਵੇ, ਉਨ੍ਹਾਂ ਵਿੱਚੋਂ, ਅਤੇ ਲੈੱਡ (ਸਿੱਕਾ) ਵਾਲੇ ਕਿਸੇ ਵੀ ਗਲੇਜ਼ ਵਿੱਚੋਂ, ਧਾਤਾਂ ਰਿਸ ਸਕਦੀਆਂ ਹਨ (ਲੀਚਿੰਗ){{en: leaching}}. ਪੱਕੇ ਭਾਂਡੇ ਦਾ ਸਿਰਫ਼ ਪ੍ਰਯੋਗਸ਼ਾਲਾ ਵਾਲਾ ਲੀਚਿੰਗ ਟੈਸਟ (ਧਾਤਾਂ ਦੇ ਰਿਸਣ ਦੀ ਜਾਂਚ){{en: leach test}} ਹੀ ਦੱਸਦਾ ਹੈ ਕਿ ਉਹ ਕੀ ਛੱਡਦਾ ਹੈ; ਕੋਈ ਹਿਸਾਬ ਨਹੀਂ ਦੱਸ ਸਕਦਾ. ਪੜ੍ਹੋ [ਭੋਜਨ ਸੁਰੱਖਿਆ](/guides/glazing-basics#food-safety) ਅਤੇ [ਸਭ ਤੋਂ ਵੱਧ ਧਿਆਨ ਮੰਗਣ ਵਾਲੀਆਂ ਸਮੱਗਰੀਆਂ](/guides/safe-mixing#materials).

### ਮਕਸਦ

- ਕਿਸੇ ਬਾਡੀ ਦਾ ਸੁੰਗੜਨ ਅਤੇ ਪਾਣੀ ਸੋਖਣ ਮਾਪੋ.
- ਆਮ ਨੁਕਸਾਂ ਦੇ ਨਾਂ, ਉਨ੍ਹਾਂ ਦੇ ਆਮ ਕਾਰਨ ਅਤੇ ਪਹਿਲਾ ਹੱਲ ਦੱਸੋ.
- ਜਾਣੋ ਕਿ ਕਿਹੜੇ ਨੁਕਸ ਭਾਂਡਿਆਂ ਨੂੰ ਅਸੁਰੱਖਿਅਤ ਬਣਾਉਂਦੇ ਹਨ.

### ਤਿਆਰੀ

- ਆਪਣੀ ਕਲੇ ਬਾਡੀ ਦੀਆਂ ਟੈਸਟ ਬਾਰਾਂ, ਗਿੱਲੀਆਂ ਹੋਣ ਵੇਲੇ 100 mm ਦੇ ਫ਼ਾਸਲੇ ਉੱਤੇ ਨਿਸ਼ਾਨ ਲਾਈਆਂ ਹੋਈਆਂ, ਪੱਕੀਆਂ ਅਤੇ ਕੱਚੀਆਂ.
- ਨੁਕਸ ਵਾਲੀਆਂ ਟਾਈਲਾਂ, ਜੇ ਤੁਹਾਡੇ ਕੋਲ ਹਨ: ਕ੍ਰੇਜ਼ਿੰਗ, ਕ੍ਰਾਲਿੰਗ, ਪਿਨਹੋਲ, ਗਲੇਜ਼ ਦਾ ਵਗਣਾ.

### ਹੱਲ ਕੀਤੀ ਉਦਾਹਰਣ

- **ਸੁੰਗੜਨ**: (ਨਿਸ਼ਾਨ ਲਾਈ ਲੰਬਾਈ − ਪੱਕਣ ਤੋਂ ਬਾਅਦ ਦੀ ਲੰਬਾਈ) ÷ ਨਿਸ਼ਾਨ ਲਾਈ ਲੰਬਾਈ × 100. 100 mm ਦੇ ਫ਼ਾਸਲੇ ਵਾਲੇ ਨਿਸ਼ਾਨ ਜੋ ਪੱਕਣ ਤੋਂ ਬਾਅਦ 88 mm ਮਾਪਦੇ ਹਨ: 12% ਸੁੰਗੜਨ.
- **ਪਾਣੀ ਸੋਖਣ**: (ਭਿੱਜਣ ਤੋਂ ਬਾਅਦ ਦਾ ਭਾਰ − ਸੁੱਕਾ ਭਾਰ) ÷ ਸੁੱਕਾ ਭਾਰ × 100. 50.0 g ਦੀ ਇੱਕ ਪੱਕੀ ਬਾਰ ਜਿਸ ਦਾ ਭਿੱਜਣ ਤੋਂ ਬਾਅਦ ਭਾਰ 50.6 g ਹੈ: 1.2%.

Table: ਨੁਕਸ, ਕਾਰਨ ਅਤੇ ਸੇਗਰ ਫ਼ਾਰਮੂਲੇ ਵਿੱਚ ਪਹਿਲਾ ਹੱਲ
Label: ਨੁਕਸ

| ਨੁਕਸ          | ਆਮ ਕਾਰਨ                                | ਪਹਿਲਾ ਹੱਲ ਜੋ ਅਜ਼ਮਾਉਣਾ ਹੈ                            |
| ------------- | -------------------------------------- | --------------------------------------------------- |
| ਕ੍ਰੇਜ਼ਿੰਗ     | ਗਲੇਜ਼ ਬਾਡੀ ਨਾਲੋਂ ਵੱਧ ਸੁੰਗੜਦਾ ਹੈ        | ਘੱਟ K₂O ਅਤੇ Na₂O; ਵੱਧ ਕੈਲਸ਼ੀਅਮ, ਮੈਗਨੀਸ਼ੀਆ ਜਾਂ ਬੋਰਾਨ |
| ਸ਼ਿਵਰਿੰਗ      | ਗਲੇਜ਼ ਬਾਡੀ ਨਾਲੋਂ ਕਿਤੇ ਘੱਟ ਸੁੰਗੜਦਾ ਹੈ   | ਵੱਧ K₂O ਅਤੇ Na₂O                                    |
| ਗਲੇਜ਼ ਦਾ ਵਗਣਾ | ਐਲੂਮਿਨਾ ਬਹੁਤ ਘੱਟ, ਜਾਂ ਬਹੁਤ ਮੋਟਾ        | ਵੱਧ ਐਲੂਮਿਨਾ; ਪਤਲੀ ਪਰਤ                               |
| ਕ੍ਰਾਲਿੰਗ      | ਧੂੜ ਵਾਲਾ ਬਿਸਕ, ਜਾਂ ਮੋਟੀ ਪਰਤ ਜੋ ਤਿੜਕ ਗਈ | ਬਿਸਕ ਸਾਫ਼ ਕਰੋ; ਪਤਲੀ ਪਰਤ                             |
| ਪਿਨਹੋਲ        | ਗੈਸ ਜਿਸ ਦੇ ਨਿਸ਼ਾਨ ਗਲੇਜ਼ ਨੇ ਭਰੇ ਨਹੀਂ    | ਫਾਇਰਿੰਗ ਦੇ ਸਿਖਰ ਉੱਤੇ ਹੋਲਡ; ਪਤਲੀ ਪਰਤ                 |

[ਗਲੇਜ਼ ਫ਼ਿੱਟ ਅਤੇ ਨੁਕਸ](/guides/glazing-basics#fit-and-defects) ਹਰ ਇੱਕ ਨੂੰ ਸਮਝਾਉਂਦਾ ਹੈ, ਕ੍ਰੇਜ਼ਿੰਗ ਲਈ ਬਰਫ਼ ਵਾਲੇ ਪਾਣੀ ਦੇ ਟੈਸਟ ਸਮੇਤ. ਕ੍ਰੇਜ਼ਿੰਗ ਜਾਂ ਸ਼ਿਵਰਿੰਗ ਵਾਲੇ ਭਾਂਡੇ ਖਾਣ-ਪੀਣ ਲਈ ਨਾ ਵਰਤੋ.

::food-limits

### Glazecalc ਵਿੱਚ

1. [ਰੈਸਿਪੀ ਵਾਲੇ ਪੰਨੇ](/recipe) ਉੱਤੇ ਆਪਣੇ ਕਿਸੇ ਗਲੇਜ਼ ਲਈ **ਲਿਮਿਟਾਂ** ਪੈਨਲ ਅਤੇ ਉਸ ਦਾ ਹਿਸਾਬ ਲਾਇਆ ਥਰਮਲ ਫੈਲਾਅ ਪੜ੍ਹੋ.
2. ਰੈਸਿਪੀ ਦੀ ਕਾਪੀ ਬਣਾਓ, ਕੁਝ ਫੈਲਡਸਪਾਰ ਨੂੰ ਵਾਈਟਿੰਗ ਨਾਲ ਬਦਲੋ, ਅਤੇ ਦੋਵਾਂ ਦੀ ਤੁਲਨਾ ਕਰੋ: ਫੈਲਾਅ ਕਿਸ ਪਾਸੇ ਗਿਆ?

### ਵਰਕਸ਼ੀਟ

Table: ਵਰਕਸ਼ੀਟ 6: ਕਲੇ ਬਾਡੀ
Label: ਵਰਕਸ਼ੀਟ 6

| ਬਾਰ | ਨਿਸ਼ਾਨ ਲਾਈ ਲੰਬਾਈ (mm) | ਪੱਕਣ ਤੋਂ ਬਾਅਦ ਲੰਬਾਈ (mm) | ਸੁੰਗੜਨ (%) | ਸੁੱਕਾ ਭਾਰ (g) | ਭਿੱਜਣ ਤੋਂ ਬਾਅਦ ਭਾਰ (g) | ਸੋਖਣ (%) |
| --- | --------------------- | ------------------------ | ---------- | ------------- | ---------------------- | -------- |
| 1   | 100                   |                          |            |               |                        |          |
| 2   | 100                   |                          |            |               |                        |          |

### ਜਾਂਚ ਸਵਾਲ

- ਕਿਹੜਾ ਨੁਕਸ ਉਸ ਗਲੇਜ਼ ਤੋਂ ਆਉਂਦਾ ਹੈ ਜੋ ਆਪਣੀ ਬਾਡੀ ਨਾਲੋਂ ਵੱਧ ਸੁੰਗੜਦਾ ਹੈ, ਅਤੇ ਪਹਿਲਾ ਹੱਲ ਕੀ ਹੈ?
- ਸ਼ਿਵਰਿੰਗ ਵਾਲੇ ਭਾਂਡਿਆਂ ਨੂੰ ਖਾਣੇ ਲਈ ਵਰਤਣਾ ਕਦੇ ਵੀ ਮਨ੍ਹਾ ਕਿਉਂ ਹੈ?
- ਕੀ ਕੋਈ ਹਿਸਾਬ ਦੱਸ ਸਕਦਾ ਹੈ ਕਿ ਗਲੇਜ਼ ਭੋਜਨ ਲਈ ਸੁਰੱਖਿਅਤ ਹੈ? ਕੀ ਦੱਸ ਸਕਦਾ ਹੈ?

## ਛਾਪਣ ਲਈ ਟਾਈਲ ਨਕਸ਼ੇ {#tile-maps}

### ਟ੍ਰਾਈਐਕਸੀਅਲ ਨਕਸ਼ਾ: 42 ਗਲੇਜ਼

21 ਟਾਈਲਾਂ ਦੇ ਦੋ ਤਿਕੋਣ, ਬਲੈਂਡ ਦੇ 6 ਕਤਾਰਾਂ ਵਾਲੇ ਲੇਆਉਟ ਤੋਂ: ਟਾਈਲ 1 ਸਿਖਰ ਉੱਤੇ (ਫੈਲਡਸਪਾਰ), ਹੇਠਲੀ ਕਤਾਰ ਵਾਈਟਿੰਗ (ਖੱਬੇ) ਤੋਂ ਸਿਲਿਕਾ (ਸੱਜੇ) ਤੱਕ. ਤਿਕੋਣ II ਉਹੀ ਤਿਕੋਣ I ਹੈ ਜਿਸ ਵਿੱਚ ਹਰ 100 g ਦੇ ਉੱਪਰ 1 g ਰੈੱਡ ਆਇਰਨ ਆਕਸਾਈਡ ਪਾਇਆ ਗਿਆ ਹੈ, ਜੋ ਰਿਡਕਸ਼ਨ ਵਿੱਚ ਸੇਲਾਡਾਨ (青磁) ਵੱਲ ਜਾਂਦਾ ਹੈ. ਆਕਸੀਡੇਸ਼ਨ ਅਤੇ ਰਿਡਕਸ਼ਨ ਵਿੱਚ ਪਕਾਉਣ ਉੱਤੇ ਇਹ 84 ਟਾਈਲਾਂ ਹਨ. ਮਾਤਰਾ ਹਰ 100 g ਪਿੱਛੇ ਗ੍ਰਾਮ ਹੈ.

Table: ਟ੍ਰਾਈਐਕਸੀਅਲ ਨਕਸ਼ਾ: 福島長石, ਵਾਈਟਿੰਗ ਅਤੇ ਸਿਲਿਕਾ, ਹਰ ਟਾਈਲ ਵਿੱਚ 10 ਕਾਓਲਿਨ ਨਾਲ
Label: ਟ੍ਰਾਈਐਕਸੀਅਲ ਨਕਸ਼ਾ

| ਟਾਈਲ (I) | ਟਾਈਲ (II) | 福島長石 | ਵਾਈਟਿੰਗ | ਸਿਲਿਕਾ | ਕਾਓਲਿਨ | I ਆਕਸੀਡੇਸ਼ਨ | I ਰਿਡਕਸ਼ਨ | II ਆਕਸੀਡੇਸ਼ਨ | II ਰਿਡਕਸ਼ਨ |
| -------- | --------- | -------: | ------: | -----: | -----: | ----------- | --------- | ------------ | ---------- |
| 1        | 22        |       90 |       0 |      0 |     10 |             |           |              |            |
| 2        | 23        |       72 |      18 |      0 |     10 |             |           |              |            |
| 3        | 24        |       72 |       0 |     18 |     10 |             |           |              |            |
| 4        | 25        |       54 |      36 |      0 |     10 |             |           |              |            |
| 5        | 26        |       54 |      18 |     18 |     10 |             |           |              |            |
| 6        | 27        |       54 |       0 |     36 |     10 |             |           |              |            |
| 7        | 28        |       36 |      54 |      0 |     10 |             |           |              |            |
| 8        | 29        |       36 |      36 |     18 |     10 |             |           |              |            |
| 9        | 30        |       36 |      18 |     36 |     10 |             |           |              |            |
| 10       | 31        |       36 |       0 |     54 |     10 |             |           |              |            |
| 11       | 32        |       18 |      72 |      0 |     10 |             |           |              |            |
| 12       | 33        |       18 |      54 |     18 |     10 |             |           |              |            |
| 13       | 34        |       18 |      36 |     36 |     10 |             |           |              |            |
| 14       | 35        |       18 |      18 |     54 |     10 |             |           |              |            |
| 15       | 36        |       18 |       0 |     72 |     10 |             |           |              |            |
| 16       | 37        |        0 |      90 |      0 |     10 |             |           |              |            |
| 17       | 38        |        0 |      72 |     18 |     10 |             |           |              |            |
| 18       | 39        |        0 |      54 |     36 |     10 |             |           |              |            |
| 19       | 40        |        0 |      36 |     54 |     10 |             |           |              |            |
| 20       | 41        |        0 |      18 |     72 |     10 |             |           |              |            |
| 21       | 42        |        0 |       0 |     90 |     10 |             |           |              |            |

### ਸੇਗਰ ਗਰਿੱਡ: 24 ਗਲੇਜ਼

ਹਰ ਟਾਈਲ ਵਿੱਚ ਇੱਕੋ ਜਿਹੇ ਫ਼ਲਕਸ ਹਨ, 0.2 KNaO ਅਤੇ 0.8 CaO, ਜੋ 福島長石 ਅਤੇ ਵਾਈਟਿੰਗ ਤੋਂ ਆਉਂਦੇ ਹਨ. ਐਲੂਮਿਨਾ ਗਰਿੱਡ ਵਿੱਚ ਉੱਪਰੋਂ ਹੇਠਾਂ ਵੱਲ ਕਦਮ-ਦਰ-ਕਦਮ ਬਦਲਦੀ ਹੈ, ਅਤੇ ਸਿਲਿਕਾ ਖੱਬੇ ਤੋਂ ਸੱਜੇ. ਰੈਸਿਪੀਆਂ ਸੈਸ਼ਨ 5 ਦੇ ਤਰੀਕੇ ਨਾਲ ਕੱਢੀਆਂ ਗਈਆਂ ਸਨ; ਹਰ ਇੱਕ ਦਾ Glazecalc ਵਾਲਾ ਸੇਗਰ ਫ਼ਾਰਮੂਲਾ ਆਪਣੀ ਐਲੂਮਿਨਾ ਦੇ 0.01 ਅਤੇ ਆਪਣੀ ਸਿਲਿਕਾ ਦੇ 0.06 ਦੇ ਅੰਦਰ ਆਉਂਦਾ ਹੈ. ਹਰ ਟਾਈਲ ਨੂੰ ਸਿਲਿਕਾ ਬਨਾਮ ਐਲੂਮਿਨਾ ਦੇ ਚਾਰਟ ਉੱਤੇ ਨਿਸ਼ਾਨਬੱਧ ਕਰੋ, ਅਤੇ ਆਪਣੇ ਖੇਤਰ ਖ਼ੁਦ ਖਿੱਚੋ: ਮੈਟ, ਗਲਾਸੀ, ਘੱਟ ਪੱਕਿਆ, ਵਗਦਾ.

Table: ਸੇਗਰ ਗਰਿੱਡ: 0.2 KNaO, 0.8 CaO, ਭਾਰ ਅਨੁਸਾਰ ਪ੍ਰਤੀਸ਼ਤ
Label: ਸੇਗਰ ਗਰਿੱਡ

| ਟਾਈਲ | Al₂O₃ | SiO₂ | 福島長石 | ਵਾਈਟਿੰਗ | ਕਾਓਲਿਨ | ਸਿਲਿਕਾ | ਆਕਸੀਡੇਸ਼ਨ | ਰਿਡਕਸ਼ਨ |
| ---- | ----: | ---: | -------: | ------: | -----: | -----: | --------- | ------- |
| 1    |  0.25 |  2.0 |     46.9 |    32.5 |    3.5 |   17.1 |           |         |
| 2    |  0.25 |  2.5 |     41.8 |    28.9 |    3.1 |   26.2 |           |         |
| 3    |  0.25 |  3.0 |     37.6 |    26.1 |    2.8 |   33.5 |           |         |
| 4    |  0.25 |  3.5 |     34.3 |    23.7 |    2.5 |   39.5 |           |         |
| 5    |  0.25 |  4.0 |     31.4 |    21.7 |    2.3 |   44.5 |           |         |
| 6    |  0.25 |  4.5 |     29.0 |    20.1 |    2.2 |   48.7 |           |         |
| 7    |  0.35 |  2.0 |     44.3 |    30.6 |   13.9 |   11.3 |           |         |
| 8    |  0.35 |  2.5 |     39.6 |    27.4 |   12.4 |   20.5 |           |         |
| 9    |  0.35 |  3.0 |     35.9 |    24.8 |   11.2 |   28.0 |           |         |
| 10   |  0.35 |  3.5 |     32.8 |    22.7 |   10.3 |   34.2 |           |         |
| 11   |  0.35 |  4.0 |     30.2 |    20.9 |    9.5 |   39.5 |           |         |
| 12   |  0.35 |  4.5 |     28.0 |    19.4 |    8.8 |   43.9 |           |         |
| 13   |  0.45 |  2.0 |     41.9 |    29.0 |   23.1 |    6.1 |           |         |
| 14   |  0.45 |  2.5 |     37.7 |    26.1 |   20.8 |   15.4 |           |         |
| 15   |  0.45 |  3.0 |     34.3 |    23.7 |   18.9 |   23.0 |           |         |
| 16   |  0.45 |  3.5 |     31.5 |    21.8 |   17.4 |   29.4 |           |         |
| 17   |  0.45 |  4.0 |     29.1 |    20.1 |   16.0 |   34.8 |           |         |
| 18   |  0.45 |  4.5 |     27.0 |    18.7 |   14.9 |   39.4 |           |         |
| 19   |  0.55 |  2.0 |     39.7 |    27.5 |   31.4 |    1.5 |           |         |
| 20   |  0.55 |  2.5 |     35.9 |    24.9 |   28.4 |   10.8 |           |         |
| 21   |  0.55 |  3.0 |     32.8 |    22.7 |   26.0 |   18.5 |           |         |
| 22   |  0.55 |  3.5 |     30.2 |    20.9 |   23.9 |   25.0 |           |         |
| 23   |  0.55 |  4.0 |     28.0 |    19.4 |   22.1 |   30.5 |           |         |
| 24   |  0.55 |  4.5 |     26.1 |    18.1 |   20.6 |   35.3 |           |         |

Glazecalc ਦੇ ਬਲੈਂਡ 3 ਤੋਂ 66 ਟਾਈਲਾਂ ਦੇ ਤਿਕੋਣ ਅਤੇ ਚੌਰਸ ਬਣਾਉਂਦੇ ਹਨ, ਇਹ ਗਰਿੱਡ ਨਹੀਂ; ਕਿਸੇ ਵੀ ਟਾਈਲ ਨੂੰ [ਰੈਸਿਪੀ ਵਾਲੇ ਪੰਨੇ](/recipe) ਉੱਤੇ ਰੈਸਿਪੀ ਵਜੋਂ ਖੋਲ੍ਹੋ ਅਤੇ ਉਸ ਦੀ ਬੈਚ ਸੂਚੀ ਉੱਥੋਂ ਪ੍ਰਿੰਟ ਕਰੋ.

## ਸਰੋਤ {#sources}

- 吉田博和, 吉田彩美, 寺門秀人, [陶磁器釉薬技術研究会](https://www.itic.pref.ibaraki.jp/publication/doc/research/h27/vol44_26.pdf), 茨城県工業技術センター研究報告 第44号 (2015): ਛੇ ਸੈਸ਼ਨ.
- 茨城県工業技術センター, [陶磁器釉薬技術研究会](https://www.itic.pref.ibaraki.jp/publication/doc/result/h27/H27_3-21.pdf), 平成27年 成果集: ਸੈਸ਼ਨਾਂ ਦੀਆਂ ਤਾਰੀਖ਼ਾਂ ਅਤੇ ਵਿਸ਼ੇ.
- 茨城県産業技術イノベーションセンター, [陶磁器用釉薬に関する研修](https://www.itic.pref.ibaraki.jp/publication/doc/result/r1/R1_4-05.pdf), 令和元年 成果集: ਅਗਲੇ ਕੋਰਸ ਦੇ 42, 90 ਅਤੇ 78 ਗਲੇਜ਼ਾਂ ਦੇ ਅਸਾਈਨਮੈਂਟ, ਆਕਸੀਡੇਸ਼ਨ ਅਤੇ ਰਿਡਕਸ਼ਨ ਵਿੱਚ.
- 岡部弘文, [釉薬計算プログラムの開発](https://www.itic.pref.ibaraki.jp/publication/doc/research/h16/vol33-20.pdf), 茨城県工業技術センター研究報告 vol33 (2005): ਕੇਂਦਰ ਦਾ ਆਪਣਾ ਹਿਸਾਬ ਲਾਉਣ ਵਾਲਾ ਪ੍ਰੋਗਰਾਮ.
- Bilecik Şeyh Edebali University, [SCT305 ਕੋਰਸ ਜਾਣਕਾਰੀ](https://ebs.bilecik.edu.tr/pdf/dersbilgigetir/333775): ਹਫ਼ਤੇ 5, 6 ਅਤੇ 8 ਵਿੱਚ ਸੇਗਰ ਫ਼ਾਰਮੂਲਾ.
- 李堅萍, [國立臺北教育大學學報 19(2), 2006, pp. 51–68](https://jepr.ntue.edu.tw/var/file/63/1063/img/1141/19-2-18.pdf): ਤਾਈਵਾਨ ਵਿੱਚ ਸਕੂਲ ਅਧਿਆਪਕਾਂ ਲਈ ਗਲੇਜ਼ ਦਾ ਹਿਸਾਬ.
- Glendale Community College, ART 195 ਕੋਰਸ ਦੀ ਰੂਪ-ਰੇਖਾ: 15 ਵਿੱਚੋਂ ਹਫ਼ਤੇ 5 ਤੋਂ 7 ਵਿੱਚ ਸੇਗਰ ਫ਼ਾਰਮੂਲਾ.
- Ministerium für Bildung Rheinland-Pfalz, Lehrplan Fachschule Keramikgestaltung (2003), Lernmodul 6, Glasuren.
- 佐賀県陶磁器原料株式会社, 釉薬原料の化学分析表: Glazecalc ਦੀ ਲਾਇਬ੍ਰੇਰੀ ਵਿੱਚ 福島長石 ਦਾ ਵਿਸ਼ਲੇਸ਼ਣ.
- IUPAC, ਮਿਆਰੀ ਪਰਮਾਣੂ-ਭਾਰ, ਜਿਵੇਂ Glazecalc ਦਾ ਰਸਾਇਣ ਵਰਤਦਾ ਹੈ.
