Repository: AaronFilson/glazecalc

# Glazecalc

**Free glaze chemistry for potters.** Enter a glaze recipe and see its unity molecular formula
(UMF): the fluxes, alumina and silica it becomes in the kiln, and their ratio. Keep your recipes,
materials, colorants, firing logs and notes together in one private notebook.

**[glazecalcapp.com](https://glazecalcapp.com)**: try it without an account. A free, non-commercial project by
Aaron Filson, in 57 languages, and usable from AI assistants through its MCP server.
<table>
  <tr>

## At a glance

For anyone reading the code; the [highlights](#highlights) below give the details.

- **Stack:** Angular 22 (standalone components, signals, zoneless), TypeScript on Node 24 with Express

File: client/public/i18n/guides/teaching-glaze-calculation/qu.md
---
title: Esmalte yupayta yachachiy
lead: 6 sesión huk yachana wasipaq utaq yachaq huñupaq, materialkunamanta, triaxial probetakunamanta fórmula unitariata iskay ladumanta yupaykama, esmalte pantaykunamantapas; sapa sesiónpi huk yupasqa ejemplo, Glazecalcpi puriykuna, impriminapaq llamk'ana p'anqa, qhawarinapaq tapukuykunapas.
---

## Kay yachachiy p'anqamanta {#about}

Kay yachachiy p'anqaqa esmalte{{en: glaze}} yupayta yachachiqkunapaqmi: yachay wasipaq, saña ruray yachana wasipaq, llamk'aq saña ruraqkunap yachaq huñunpaq, utaq sapallan yachaq saña ruraqpaq. Suqta sesiónniyuqmi, sapa sesiónpim munasqakuna, wakichina, chiqaq materialkunawan yupasqa ejemplo, Glazecalcpi imayna ruranapas, llamk'ana p'anqa, qhawarinapaq tapukuykunapas kan.

Sesiónkunap ñiqinqa huk willakusqa yachaq huñumanta qatisqa: Japónpi Ibaraki Prefectural Industrial Technology Centerpa 陶磁器釉薬技術研究会 (cerámica esmalte técnica yachaq huñu), paymi 2015 watapi 12 waynakuna saña ruraqkunapaq suqta sesiónta ruwarqan, hinaspa llamk'ay willakuyninpi willarqan. Kasama cerámica yachay wasipi qatiq cursonmi kimsa probeta ruranata churarqan, 42, 90 ima 78 esmaltekunamanta, sapa kaqta oxidaciónpi reducciónpi ima ruphachispa. **Glazecalcqa mana kay centropi nitaq yachay wasipi ima ayllunchu.** Paykunap willakusqan ñiqita qatinchik, uraypitaq sutinchanchik; kay qillqa, ejemplokuna, llamk'ana p'anqakunapas ñuqaykuqpam. Huk suyukunapi cursokunapas aswan kaqlla ñiqipi kaqllatam yachachinku: Turquiapi Bilecik Şeyh Edebali Universitypa SCT305, Estados Unidospi Glendale Community Collegepa ART 195, Alemaniapi Rhineland-Palatinate suyupa cerámica yachay wasikunapaq yachachiy kamachiynin, Taiwanpi yachachiqkunapaq 李堅萍-pa 2006 watapi qillqan.

Table: Suqta sesiónkuna
Label: Suqta sesiónkuna

| Sesión | Imamanta                                           | Glazecalcpi                                           |
| ------ | -------------------------------------------------- | ----------------------------------------------------- |
| 1      | Materialkuna, imatam ruranku, triaxial probetakuna | Materialkuna, Probetakunapaq chaqrusqakuna (triaxial) |
| 2      | Química: elementokuna, fórmulakuna, molkuna        | Huk materialpa p'anqan                                |
| 3      | Fórmula unitariata ñawiriy, sílice–alúmina gráfico | Rurana p'anqa, Stull gráfico                          |
| 4      | Ruranamanta fórmula unitariaman                    | Imaynatam fórmula unitariaqa yupakun                  |
| 5      | Fórmula unitariamanta ruranaman                    | Huk metaman yupay                                     |
| 6      | Mitu rikchaq, esmalte pantaykunapas                | Limitekuna, Tupachiy                                  |

### Imaynatam llamk'achina

- Sapa sesiónqa yaqa 2 horam. 4, 5 sesiónkunapaqqa calculadorakuna, sapa iskay runapaqtaq Glazecalcyuq computadora utaq celular necesitakun.
- Yupasqa ejemplokunaqa Japónpi rantikuq materialkunatam, Glazecalcpa kaq libreriapa yupaykunatapas llamk'achin: 福島長石 (Fukushima feldespato), whiting (石灰石, carbonato de calcio), huk caolín, sílice (珪石) ima. Qhatuqniykip análisisnin kaptinqa chayta llamk'achiy: [Materialkuna p'anqapi](/material) yapay, yupaykuna tikrakunqa, ichaqa ñanqa manam.
- Ruphachiyqa SK 8, {{2282 °F; 1250 °C}} yaqa. Kikiykip clasen ruphachisqan conota llamk'achiy; [SK conokunawan ruphachiy](/guides/firing#sk-cones) SK yupaykunata sut'inchan.
- Llamk'ana p'anqata utaq probeta mapata imprimiyta munaspaqa, kay p'anqata browserpi imprimiy. Ruranakuna, chaqrusqakuna, apuntekuna waqaychanapaqqa mana qullqiyuq cuenta necesitakun.

> [!WARNING]
> 1, 3, 6 sesiónkunaqa laboratorio llamk'aymi: ch'aki materialkunata llasachiy, ruphachiypas. Pipas materialta llasachinanpaq, ñawpaqta [Aswan chaniyuq yachaykuna](/guides/safe-mixing#habits) ñawiriy. Ch'aki esmalte ñut'u allpa hatun manchakuymi.

## Sesión 1: Materialkuna, triaxial probetakuna {#materials}

> [!WARNING]
> Ch'aki materialkunata llamp'ullata llasachiy, huq'uwan pichay, ñut'ukuna ch'aki kachkaptintaq allinta llutharikuq respiradorta churakuy. Ñawpaqta ñawiriy [Hatun manchakuy: ñut'u allpa](/guides/safe-mixing#the-main-hazard), [Respiradorkuna](/guides/safe-mixing#respirators) ima.

### Munasqakuna

- Esmaltepi kimsa llamk'ayta sutiy: vidrio ruraq, fundente{{en: flux}}, takyachiq.
- 4 kaqlla materialkunata, apamuq óxidokunaman hina t'aqay.
- Triaxial chaqruyta churay, probetankunatapas mapa hina ñawiriy.

### Wakichina

- Sapa 福島長石, whiting, huk caolín, sílice bolsa, utaq clasepi kaq materialkuna.
- Uraypi [triaxial probeta mapa](#tile-maps) imprimisqa, sapa triángulopaq sapa yachaqpaq 21 prueba probeta.
- Ñawpaq triaxialmanta ruphachisqa probetakuna kaptin, makimanta makiman qunaykipaq.

### Yupasqa ejemplo

Sapa materialpa análisisnin, Glazecalcpa libreriamanta, ruphachisqa qhipaman saqisqan óxidokunata qun. Ruphaypi chinkaqmi LOI (loss on ignition).

Table: Tawa materialkuna, imatam apamunku (llasay porcentaje, libreriamanta)
Label: Tawa materialkuna

| Material              | SiO₂ | Al₂O₃ |   K₂O | Na₂O |   CaO |   LOI | Ima ruray                            |
| --------------------- | ---: | ----: | ----: | ---: | ----: | ----: | ------------------------------------ |
| 福島長石 (feldespato) | 65.4 | 19.53 | 10.76 | 3.77 |  0.49 |  0.18 | Fundente, kikin alúminawan sílicewan |
| Whiting (石灰石)      |    – |     – |     – |    – | 56.03 | 43.97 | Fundente (calcio)                    |
| EPK Kaolin            | 45.7 |  37.4 |  0.33 | 0.06 |  0.18 |  13.9 | Takyachiq: hatun alúmina             |
| Sílice (珪石)         |  100 |     – |     – |    – |     – |     – | Vidrio ruraq                         |

Feldespatolla SK 8-pi chullusqa sinchi vidrioman tukun; whitinglla mana chullunchu; sílicellapas mana chullunchu. Chaqrusqa kaptinqa, hukllamantapas aswan allinta chullunku. Triaxial chaqruyqa maypi chaymanta rikuchin: uraypi probeta mapaqa kimsanta yaqa 20%-nillamanta tikran (90-manta 18), sapa probetapi 10% caolínwan.

::shops

### Glazecalcpi

1. [Materialkuna p'anqapi](/material) sapa materialta kichay, utaq kikin p'anqanta, [Fukushima Feldspar](/materials/fukushima-feldspar) hina. Ima óxidokunata apamusqanta qillqay.
2. Kimsa ruranata ruray: 福島長石 90 caolín 10-wan, whiting 90 caolín 10-wan, sílice 90 caolín 10-wan. [Probetakunapaq chaqrusqakuna](/blends) nisqapi **Triaxial (3 rurana)** akllay, 6 siq'ita: 21 probeta, uraypi mapawan kaqlla.
3. Sapa probetapaq lotita akllay, **Imprimiy**-wantaq ima llasachinaykita imprimiy. Ruphachisqa qhipaman, munasqayki probetakunata probetakunap siq'inmanta ruranakuna hina waqaychay.

### Llamk'ana p'anqa

Table: Llamk'ana p'anqa 1: sapa material imatam apamun
Label: Llamk'ana p'anqa 1

| Material | Apamusqan óxidokuna | Vidrio ruraqchu, fundentechu, takyachiqchu? | LOI (%) |
| -------- | ------------------- | ------------------------------------------- | ------- |
| 福島長石 |                     |                                             |         |
| Whiting  |                     |                                             |         |
| Caolín   |                     |                                             |         |
| Sílice   |                     |                                             |         |

### Tapukuykuna

- Mayqin material aswan achka alúminata apamun, esmalteqa imarayku necesitan?
- Triángulop whiting k'uchunqa imarayku sapallan mana chullunchu?
- Triángulopi maypitaq probetaykikuna aswan allinta chullurqan, mayqin k'uchuman aswan asuykurqan?

## Sesión 2: Necesitasqayki química {#chemistry}

### Munasqakuna

- Fórmula químicata ñawiriy: SiO₂, CaO, Al₂O₃, CaCO₃.
- Atomo llasaykunamanta masa molarta yupay.
- Gramokunata molkunaman tikray, kutiymanpas.

### Wakichina

- Sapa yachaqpaq tabla periódica, calculadorakunapas.
- Uraypi tablapi atomo llasaykuna (IUPACpa standard yupaykuna, Glazecalcpas hina llamk'achin).

### Yupasqa ejemplo

Table: Kaypi llamk'achisqa atomo llasaykuna (g/mol)
Label: Atomo llasaykuna

| Elemento | Símbolo | Atomo llasay |
| -------- | ------- | -----------: |
| Oxígeno  | O       |       15.999 |
| Carbono  | C       |       12.011 |
| Sodio    | Na      |        22.99 |
| Aluminio | Al      |       26.982 |
| Silicio  | Si      |       28.085 |
| Potasio  | K       |       39.098 |
| Calcio   | Ca      |       40.078 |

Fórmulaqa atomokunatam yupan. SiO₂ huk silicio iskay oxígeno, chayrayku huk molpa llasaynin 28.085 + 2 × 15.999 = 60.083 g. Al₂O₃ 2 × 26.982 + 3 × 15.999 = 101.961 g. CaO 56.077 g, whiting CaCO₃ 100.086 g; Glazecalcpa libreriapiqa 100.08-man muyuchisqa kachkan.

**Mol** huk yupaymi, docena hina: ima molécula kaptinpas kaqlla hayk'a. Molkunaqa gramokuna ÷ masa molar:

- 25 g sílice 25 ÷ 60.083 = 0.416 mol SiO₂.
- 20 g whiting 20 ÷ 100.08 = 0.200 mol. Hornopi dióxido de carbonota (CO₂, 44.009 g/mol) chinkachin, 0.200 mol CaOta saqin, chaytaq 0.200 × 56.077 = 11.2 g llasayniyuq. Chay chinkasqam LOI: 43.97%.

### Glazecalcpi

1. [Whiting](/materials/whiting) [Silica](/materials/silica) ima kichay: sapa p'anqapi fórmulapas llasaykunapas kan.
2. Huk masa molarta makiwan yupay, p'anqawan tupachiy.

### Llamk'ana p'anqa

Table: Llamk'ana p'anqa 2: masa molar, molkuna
Label: Llamk'ana p'anqa 2

| Óxido utaq material | Fórmula | Masa molar (g/mol) | Gramo | Mol |
| ------------------- | ------- | ------------------ | ----- | --- |
| Sílice              | SiO₂    |                    | 30    |     |
| Alúmina             | Al₂O₃   |                    | 10    |     |
| Óxido de calcio     | CaO     |                    | 5     |     |
| Whiting             | CaCO₃   |                    | 15    |     |

### Tapukuykuna

- Huk mol SiO₂ hayk'a gramom llasan, imaynatataq yupakun?
- 20 g whiting ruphachisqa esmaltepi imarayku 20 g-manta pisi saqin?
- Óxidokunata imarayku molkunawan tupachinchik, mana gramokunawanchu?

## Sesión 3: Fórmula unitariata ñawiriy {#reading-the-formula}

> [!WARNING]
> Esmalteta llimp'iyqa llimp'iqkunata llasachiymi, wakinkunaqa base materialkunamanta aswan cuidadota necesitakunku. Ñawpaqta ñawiriy [Aswan allinta qhawana materialkuna](/guides/safe-mixing#materials).

### Munasqakuna

- Fórmula unitariap (ゼーゲル式, Seger fórmula) kimsa columnankunata ñawiriy: fundentekuna, takyachiq, vidrio ruraq.
- Sílice–alúmina gráficopi huk esmalteta tariy, gráfico imatam willanman mana willanmanchu yachay.
- Wakichisqa esmalteta pisi pisimanta llimp'iy, qillqaytapas.

### Wakichina

- Uraypi fórmula unitaria, hatunta qillqasqa.
- Wakichisqa ch'uya esmalte, llimp'iqpas, puka fierro óxido (弁柄) hina.

### Yupasqa ejemplo

4 sesiónpa esmalten, 福島長石 45, whiting 20, caolín 10, sílice 25, kay fórmula unitariayuqmi (Glazecalcpa yupayninkuna, muyuchisqa):

Table: Huk fórmula unitaria kimsa columnapi
Label: Huk fórmula unitaria

| Fundentekuna (RO, R₂O) | Takyachiq (R₂O₃) | Vidrio ruraq (RO₂) |
| ---------------------- | ---------------- | ------------------ |
| K₂O 0.18               | Al₂O₃ 0.43       | SiO₂ 3.45          |
| Na₂O 0.10              |                  |                    |
| CaO 0.72               |                  |                    |

- Fundentekuna 1-man huñukunku: kayqa fórmulap kamachiynin. Wakin yupaykunaqa sapa mol fundentekunapaq molkunam.
- Sílice alúminawan 3.45 ÷ 0.43, yaqa 8: lliphiq esmaltepaq sapa kuti yupay.
- Calcioqa fundentep aswan achkanmi, Japónpi aswan achka cal esmaltekuna (石灰釉) hina.

Sílice pamparuyuq, alúmina hanaqman rinan gráficoqa sapa esmalteta huk puntu hina churan. Segerpa pruebankuna, Stullpa 1912 watapi gráficon ima kay rikch'aqmi, 釉性状図-taq huk yachana wasip kikin ruphachisqa probetankunata chaypi churan. Glazecalcpa rurana p'anqanqa Stull gráficota siq'in, kay esmaltetaq lliphiq suyunpi tiyan. Stullpa suyunkunaqa kikin fundentenkunamanta ruphachiyninmantam hamun: pusaq, manam ñawpaqmanta willaychu. Uraypi [probeta grilla](#tile-maps) yachana wasiman kikin ruphachiyninpi kikin gráficonta siq'ichin.

::stull-chart

Rurananta mana yachasqayki wakichisqa esmalteta llimp'ichinaykipaqqa Glazecalc fórmulanta mana yupayta atinchu. Rantinpi llimp'iqta 100-pa hawanman yapay: 100 g ch'aki esmaltewan 1, 2, 3 g fierro óxidota, sapa kaqpaq huk probeta, oxidaciónpi reducciónpi ima ruphachispa.

### Glazecalcpi

1. [Rurana p'anqapi](/recipe) hawapi ruranata qillqay, **Fórmula unitaria**-ta **Stull gráfico**-tapas ñawiriy.
2. Sílicetaq 25-manta 35-man tikray, puntuqa pañaman kuyukuqta qhaway.
3. Rurananta yachasqayki base kaptinqa, llimp'iqta yapakuna hina churay, [Probetakunapaq chaqrusqakuna](/blends) nisqapi mezcla lineal ruray, chaywan sapa t'aqa t'aqapi tikranaykipaq.

### Llamk'ana p'anqa

Table: Llamk'ana p'anqa 3: wakichisqa esmaltepi llimp'iq
Label: Llamk'ana p'anqa 3

| Probeta | Llimp'iq (g sapa 100 g) | Oxidación: imayna rikhurin | Reducción: imayna rikhurin |
| ------- | ----------------------- | -------------------------- | -------------------------- |
| 1       | 0                       |                            |                            |
| 2       | 1                       |                            |                            |
| 3       | 2                       |                            |                            |
| 4       | 3                       |                            |                            |

### Tapukuykuna

- Fórmula unitariapi, mayqin columna 1-man huñukun?
- Kay esmaltep sílice alúmina tupachiyninqa hayk'am, imatataq willan?
- Imarayku gráficop lliphiq suyunpi huk puntuqa hornoykipi mana lliphiq (mate) probetatapas qunmanraq?

## Sesión 4: Ruranamanta fórmula unitariaman {#recipe-to-formula}

### Munasqakuna

- Huk ruranamanta fórmula unitariata makiwan yupay.
- Glazecalcpa kikin yupayninwan tupachiy.

### Wakichina

- Llamk'ana p'anqa 4, 1 sesiónmanta tawa análisiskuna, calculadorakunapas.

### Yupasqa ejemplo

Rurana: 福島長石 45, whiting 20, EPK caolín 10, sílice 25. Sapa hayk'ata gramo hina hap'iy. Sapa materialpaq, gramo × óxidop porcentaje ÷ 100 ÷ masa molarnin, molninta qun. Tablaqa aswan hatun óxidokunallata qun; Glazecalcqa huch'uy kaqkunatapas yupan (caolinpa fierronta titanionta, feldespatop magnesionta).

Table: Lotepi (100 g) sapa óxidop molnin
Label: Lotepi molkuna

| Material | Gramo |    K₂O |   Na₂O |    CaO |  Al₂O₃ |   SiO₂ |
| -------- | ----: | -----: | -----: | -----: | -----: | -----: |
| 福島長石 |    45 | 0.0514 | 0.0274 | 0.0039 | 0.0862 | 0.4898 |
| Whiting  |    20 |      – |      – | 0.1998 |      – |      – |
| Caolín   |    10 | 0.0004 | 0.0001 | 0.0003 | 0.0367 | 0.0761 |
| Sílice   |    25 |      – |      – |      – |      – | 0.4161 |
| Llapan   |   100 | 0.0518 | 0.0275 | 0.2041 | 0.1229 | 0.9820 |

Fundentekunap huñunqa 0.0518 + 0.0275 + 0.2041 + 0.0014 (magnesia) = 0.2847 mol. Sapa llapanta chaywan rakiy:

- K₂O 0.0518 ÷ 0.2847 = 0.18; Na₂O 0.10; CaO 0.72.
- Al₂O₃ 0.1229 ÷ 0.2847 = 0.43.
- SiO₂ 0.9820 ÷ 0.2847 = 3.45.

Chaymi 3 sesiónpa fórmulan.

### Glazecalcpi

1. [Rurana p'anqapi](/recipe) ruranata qillqay.
2. **Imaynatam fórmula unitariaqa yupakun** kichay. Kay ruranap yupayninkunawan kay puriykunata rikuchin: gramokuna, sapa materialpi sapa óxidop molnin, llapankuna, fundentekunawan rakiy.
3. Sapa siq'ita llamk'ana p'anqaykiwan tupachiy. Chaymanta huk hayk'ata tikray, tikrasqan columnallata yupay.

### Llamk'ana p'anqa

Table: Llamk'ana p'anqa 4: ruranamanta fórmula unitariaman
Label: Llamk'ana p'anqa 4

| Material       | Gramo | K₂O | Na₂O | CaO | Al₂O₃ | SiO₂ |
| -------------- | ----- | --- | ---- | --- | ----- | ---- |
|                |       |     |      |     |       |      |
|                |       |     |      |     |       |      |
|                |       |     |      |     |       |      |
|                |       |     |      |     |       |      |
| Llapan         |       |     |      |     |       |      |
| ÷ fundentekuna |       |     |      |     |       |      |

### Tapukuykuna

- Imarayku mayqin lote hatun kaptinpas kaqlla fórmula unitariata qun?
- Caolínqa mayqin óxidokunata apamun, kaypi mayqinmi aswan chaniyuq?
- Imarayku whitingpa LOI-nin fórmulamanta qichusqa?

## Sesión 5: Fórmula unitariamanta ruranaman {#formula-to-recipe}

### Munasqakuna

- Metapaq fórmulapaq materialkunata akllay, sapankumanta hayk'ata yupay.
- Huk metaman yupayta llamk'achiy, hayk'atam asuykusqanta niy.

### Wakichina

- Uraypi meta, llamk'ana p'anqa 5, calculadorakuna; cuentayuq Glazecalc.

### Yupasqa ejemplo

Meta: 0.2 K₂O, 0.1 Na₂O, 0.7 CaO, 0.4 Al₂O₃, 4.0 SiO₂. Materialkunata kay ñiqipi hap'iy, sapa kaqta paylla apamuq óxidopaq:

1. **Feldespato, potasapaq sodapaq.** Huk unidad 福島長石 (536.8 g, huk mol fundentekunata hap'iq llasay) 0.94 mol K₂O Na₂O apamun. Metaqa 0.3-ta munan, chayrayku 0.3 ÷ 0.94 = 0.319 unidad: 171.4 g. Chaywan 0.015 CaO, 0.328 Al₂O₃, 1.865 SiO₂ ima yaykun.
2. **Whiting, calcio puchuqpaq.** 0.7 − 0.015 = 0.685 mol × 100.08 = 68.6 g.
3. **Caolín, alúmina puchuqpaq.** 0.4 − 0.328 = 0.072 mol. EPK caolinqa huk mol Al₂O₃-ta 272.6 g-pi hap'in, chayrayku 19.6 g, chaywan 0.149 SiO₂ yaykun.
4. **Sílice, puchuqpaq.** 4.0 − 1.865 − 0.149 = 1.986 mol × 60.083 = 119.3 g.

Lote 379.0 g. Porcentajepi: 福島長石 45.2, whiting 18.1, caolín 5.2, sílice 31.5. Feldespatom potasapa sodapa tupachiyninta churan, chayrayku ruranaqa 0.195 K₂O, 0.104 Na₂O qun: metaman asuykun, ichaqa manam kikinpichu.

### Glazecalcpi

1. [Huk metaman yupay](/solve) kichay, **Huk fórmula unitaria** akllay, metatapas qillqay.
2. **Materialkuna** nisqa ukhupi 福島長石, whiting, EPK caolín, sílice ima quy, **Yupay**-ta akllay.
3. Qun: 福島長石 44.9, whiting 18.2, caolín 5.6, sílice 31.3, sapa óxido hayk'atam asuykusqanta rikuchiq tablapas. Makiwan yupasqaykiwan tupachiy: solverqa llapan huch'uy kaqkunatapas yupan, tawa materialkuna atisqanmanta aswan allin tupayta tarin.
4. **Musuq rurana hina kichay**, rurana p'anqapitaq qhawariy.

### Llamk'ana p'anqa

Table: Llamk'ana p'anqa 5: metamanta ruranaman
Label: Llamk'ana p'anqa 5

| Purichiy | Material | Mayqin óxidopaq | Mol necesitasqa | Gramo | Chaywan yaykuq |
| -------- | -------- | --------------- | --------------- | ----- | -------------- |
| 1        |          |                 |                 |       |                |
| 2        |          |                 |                 |       |                |
| 3        |          |                 |                 |       |                |
| 4        |          |                 |                 |       |                |

### Tapukuykuna

- Feldespatoqa imarayku ñawpaqta yupakun?
- Kay tawa materialkunaqa imarayku 0.2 K₂O 0.1 Na₂O-ta kikinta mana qunmanchu?
- Magnesiata yaykuchinapaq materialkunaman imatam yapanki?

## Sesión 6: Mitu rikchaq, esmalte pantaykunapas {#body-and-defects}

> [!WARNING]
> Ruphachisqa esmalteqa mikhunaman ukyanamanpas metalkunata lluqsichinmanmi, chayta ruraspapas hunt'asqa allin hina rikhuriyta atin. Achka barioyuq esmaltekuna, cobreyuq esmaltekuna, titiyuq (plomo, Pb) llapan esmaltepas lluqsichinmanmi. Ruphachisqa mankap laboratoriopi metalkuna lluqsiyninpaq pruebanllam{{en: leach test}} ima lluqsichisqanta rikuchin; ima yupaypas mana atinchu. Ñawiriy [Mikhunapaq mana manchakuy](/guides/glazing-basics#food-safety) [Aswan allinta qhawana materialkuna](/guides/safe-mixing#materials) ima.

### Munasqakuna

- Mitu rikchaqpa pisiyayninta unu hap'iyninta tupuy.
- Sapa kuti pantaykunata, imarayku kasqankuta, ñawpaq allichayninta ima sutiy.
- Mayqin pantaykuna mankakunata manchakuypaq ruranku chayta yachay.

### Wakichina

- Mitu rikchaqniykip probeta barrakuna, huq'u kachkaptin 100 mm karupi marcasqa, ruphachisqa mana ruphachisqapas.
- Pantayuq probetakuna kaptin: cuarteado, crawling, pinholes, puriy.

### Yupasqa ejemplo

- **Pisiyay**: (marcasqa hatun − ruphachisqa hatun) ÷ marcasqa hatun × 100. 100 mm karupi marcakuna ruphachisqa qhipaman 88 mm tupuptin: 12% pisiyay.
- **Unu hap'iy**: (unuman churasqa qhipa llasay − ch'aki llasay) ÷ ch'aki llasay × 100. 50.0 g ruphachisqa barra unuman churasqa qhipa 50.6 g llasaptin: 1.2%.

Table: Pantaykuna, imarayku kasqankuta, fórmula unitariapi ñawpaq allichayta
Label: Pantaykuna

| Panta     | Sapa kuti imarayku                                              | Ñawpaq pruebanapaq allichay                           |
| --------- | --------------------------------------------------------------- | ----------------------------------------------------- |
| Cuarteado | Esmalteqa mitumanta aswan pisiyan                               | Aswan pisi K₂O Na₂O; aswan calcio, magnesia utaq boro |
| Shivering | Esmalteqa mitumanta ancha aswan pisillata pisiyan               | Aswan K₂O Na₂O                                        |
| Puriy     | Ancha pisi alúmina, utaq ancha rakhu                            | Aswan alúmina; aswan llañu llut'ay                    |
| Crawling  | Ñut'u allpayuq bizcocho, utaq ch'akispa p'akikuq rakhu llut'ana | Bizcochota pichay; aswan llañu llut'ay                |
| Pinholes  | Mana wichq'akuq gas                                             | Ruphachiypa patanpi suyay; aswan llañu llut'ay       |

[Esmalte tupay, pantaykunapas](/guides/glazing-basics#fit-and-defects) sapa kaqta sut'inchan, cuarteadopaq chiri rit'i unu pruebatapas. Ama cuarteadoyuq utaq shiveringyuq mankakunata mikhunapaq ukyanapaq llamk'achiychu.

::food-limits

### Glazecalcpi

1. [Rurana p'anqapi](/recipe) huk esmalteykipaq **Limitekuna** panelta, yupasqa mast'arikuynintapas ñawiriy.
2. Ruranata copiay, huk feldespatotaq whitingwan tikray, iskaytataq tupachiy: mast'arikuyqa mayman rirqan?

### Llamk'ana p'anqa

Table: Llamk'ana p'anqa 6: mitu rikchaq
Label: Llamk'ana p'anqa 6

| Barra | Marcasqa hatun (mm) | Ruphachisqa hatun (mm) | Pisiyay (%) | Ch'aki llasay (g) | Unuyuq llasay (g) | Hap'iy (%) |
| ----- | ------------------- | ---------------------- | ----------- | ----------------- | ----------------- | ---------- |
| 1     | 100                 |                        |             |                   |                   |            |
| 2     | 100                 |                        |             |                   |                   |            |

### Tapukuykuna

- Mayqin pantaymi mitumanta aswan pisiyaq esmaltemanta hamun, ñawpaq allichaytaq imam?
- Imarayku shiveringyuq mankakunata mikhunapaq mana hayk'aqpas llamk'achinanchu?
- Huk yupayqa esmalte mikhunapaq mana manchakuq kasqanta willanmanchu? Imataq willan?

## Impriminapaq probeta mapakuna {#tile-maps}

### Triaxial mapa: 42 esmaltekuna

Iskay triángulo 21 probetayuq, Probetakunapaq chaqrusqakunap 6 siq'iyuq churayninmanta: 1 probeta hanaqpi (feldespato), uraypi siq'i whitingmanta (lluq'i) sílicekama (paña). II triángulo I triángulom, sapa 100 g hawanpi 1 g puka fierro óxidowan, chaytaq reducciónpi celadonman (青磁) tikran. Oxidaciónpi reducciónpi ruphachisqa 84 probetam. Hayk'akunaqa gramokuna sapa 100 g-pi.

Table: Triaxial mapa: 福島長石, whiting sílicewan, sapa probetapi 10 caolín
Label: Triaxial mapa

| Probeta (I) | Probeta (II) | 福島長石 | Whiting | Sílice | Caolín | I ox | I red | II ox | II red |
| ----------- | ------------ | -------: | ------: | -----: | -----: | ---- | ----- | ----- | ------ |
| 1           | 22           |       90 |       0 |      0 |     10 |      |       |       |        |
| 2           | 23           |       72 |      18 |      0 |     10 |      |       |       |        |
| 3           | 24           |       72 |       0 |     18 |     10 |      |       |       |        |
| 4           | 25           |       54 |      36 |      0 |     10 |      |       |       |        |
| 5           | 26           |       54 |      18 |     18 |     10 |      |       |       |        |
| 6           | 27           |       54 |       0 |     36 |     10 |      |       |       |        |
| 7           | 28           |       36 |      54 |      0 |     10 |      |       |       |        |
| 8           | 29           |       36 |      36 |     18 |     10 |      |       |       |        |
| 9           | 30           |       36 |      18 |     36 |     10 |      |       |       |        |
| 10          | 31           |       36 |       0 |     54 |     10 |      |       |       |        |
| 11          | 32           |       18 |      72 |      0 |     10 |      |       |       |        |
| 12          | 33           |       18 |      54 |     18 |     10 |      |       |       |        |
| 13          | 34           |       18 |      36 |     36 |     10 |      |       |       |        |
| 14          | 35           |       18 |      18 |     54 |     10 |      |       |       |        |
| 15          | 36           |       18 |       0 |     72 |     10 |      |       |       |        |
| 16          | 37           |        0 |      90 |      0 |     10 |      |       |       |        |
| 17          | 38           |        0 |      72 |     18 |     10 |      |       |       |        |
| 18          | 39           |        0 |      54 |     36 |     10 |      |       |       |        |
| 19          | 40           |        0 |      36 |     54 |     10 |      |       |       |        |
| 20          | 41           |        0 |      18 |     72 |     10 |      |       |       |        |
| 21          | 42           |        0 |       0 |     90 |     10 |      |       |       |        |

### Seger grilla: 24 esmaltekuna

Sapa probetapi kaqlla fundentekuna, 0.2 KNaO 0.8 CaO, 福島長石manta whitingmanta. Alúmina grillapi uraykun, sílice pañaman. Ruranakunaqa 5 sesiónpa ñanwan yupasqa karqan; sapa kaqpa Glazecalcpa fórmula unitarian alúminanmanta 0.01 ukhupi, sílicenmanta 0.06 ukhupi kachkan. Sapa probetata sílice alúminawan gráficopi marcay, kikiykip suyukunata siq'iy: mana lliphiq (mate), lliphiq, mana allin ruphachisqa, puriq.

Table: Seger grilla: 0.2 KNaO, 0.8 CaO, llasay porcentaje
Label: Seger grilla

| Probeta | Al₂O₃ | SiO₂ | 福島長石 | Whiting | Caolín | Sílice | Oxidación | Reducción |
| ------- | ----: | ---: | -------: | ------: | -----: | -----: | --------- | --------- |
| 1       |  0.25 |  2.0 |     46.9 |    32.5 |    3.5 |   17.1 |           |           |
| 2       |  0.25 |  2.5 |     41.8 |    28.9 |    3.1 |   26.2 |           |           |
| 3       |  0.25 |  3.0 |     37.6 |    26.1 |    2.8 |   33.5 |           |           |
| 4       |  0.25 |  3.5 |     34.3 |    23.7 |    2.5 |   39.5 |           |           |
| 5       |  0.25 |  4.0 |     31.4 |    21.7 |    2.3 |   44.5 |           |           |
| 6       |  0.25 |  4.5 |     29.0 |    20.1 |    2.2 |   48.7 |           |           |
| 7       |  0.35 |  2.0 |     44.3 |    30.6 |   13.9 |   11.3 |           |           |
| 8       |  0.35 |  2.5 |     39.6 |    27.4 |   12.4 |   20.5 |           |           |
| 9       |  0.35 |  3.0 |     35.9 |    24.8 |   11.2 |   28.0 |           |           |
| 10      |  0.35 |  3.5 |     32.8 |    22.7 |   10.3 |   34.2 |           |           |
| 11      |  0.35 |  4.0 |     30.2 |    20.9 |    9.5 |   39.5 |           |           |
| 12      |  0.35 |  4.5 |     28.0 |    19.4 |    8.8 |   43.9 |           |           |
| 13      |  0.45 |  2.0 |     41.9 |    29.0 |   23.1 |    6.1 |           |           |
| 14      |  0.45 |  2.5 |     37.7 |    26.1 |   20.8 |   15.4 |           |           |
| 15      |  0.45 |  3.0 |     34.3 |    23.7 |   18.9 |   23.0 |           |           |
| 16      |  0.45 |  3.5 |     31.5 |    21.8 |   17.4 |   29.4 |           |           |
| 17      |  0.45 |  4.0 |     29.1 |    20.1 |   16.0 |   34.8 |           |           |
| 18      |  0.45 |  4.5 |     27.0 |    18.7 |   14.9 |   39.4 |           |           |
| 19      |  0.55 |  2.0 |     39.7 |    27.5 |   31.4 |    1.5 |           |           |
| 20      |  0.55 |  2.5 |     35.9 |    24.9 |   28.4 |   10.8 |           |           |
| 21      |  0.55 |  3.0 |     32.8 |    22.7 |   26.0 |   18.5 |           |           |
| 22      |  0.55 |  3.5 |     30.2 |    20.9 |   23.9 |   25.0 |           |           |
| 23      |  0.55 |  4.0 |     28.0 |    19.4 |   22.1 |   30.5 |           |           |
| 24      |  0.55 |  4.5 |     26.1 |    18.1 |   20.6 |   35.3 |           |           |

Glazecalcpa Probetakunapaq chaqrusqakunaqa 3-manta 66-kama probetayuq triángulokunata cuadradokunatapas ruran, mana kay grillatachu; sapa probetata [rurana p'anqapi](/recipe) rurana hina kichay, chaymantataq chaymanta lote listanta imprimiy.

## Pukyukuna {#sources}

- 吉田博和, 吉田彩美, 寺門秀人, [陶磁器釉薬技術研究会](https://www.itic.pref.ibaraki.jp/publication/doc/research/h27/vol44_26.pdf), 茨城県工業技術センター研究報告 第44号 (2015): suqta sesiónkuna.
- 茨城県工業技術センター, [陶磁器釉薬技術研究会](https://www.itic.pref.ibaraki.jp/publication/doc/result/h27/H27_3-21.pdf), 平成27年 成果集: sesiónkunap p'unchawninkuna, imamanta kasqankupas.
- 茨城県産業技術イノベーションセンター, [陶磁器用釉薬に関する研修](https://www.itic.pref.ibaraki.jp/publication/doc/result/r1/R1_4-05.pdf), 令和元年 成果集: qatiq cursop probeta ruranankuna, 42, 90, 78 esmalte, oxidaciónpi reducciónpi ima.
- 岡部弘文, [釉薬計算プログラムの開発](https://www.itic.pref.ibaraki.jp/publication/doc/research/h16/vol33-20.pdf), 茨城県工業技術センター研究報告 vol33 (2005): centrop kikin yupay programan.
- Bilecik Şeyh Edebali University, [SCT305 cursop willakuynin](https://ebs.bilecik.edu.tr/pdf/dersbilgigetir/333775): Seger fórmula 5, 6, 8 semanakunapi.
- 李堅萍, [國立臺北教育大學學報 19(2), 2006, pp. 51–68](https://jepr.ntue.edu.tw/var/file/63/1063/img/1141/19-2-18.pdf): Taiwanpi yachay wasi yachachiqkunapaq esmalte yupay.
- Glendale Community College, ART 195 cursop siq'in: fórmula unitaria 15 semanamanta 5-manta 7-kama semanakunapi.
- Ministerium für Bildung Rheinland-Pfalz, Lehrplan Fachschule Keramikgestaltung (2003), Lernmodul 6, Glasuren.
- 佐賀県陶磁器原料株式会社, 釉薬原料の化学分析表: Glazecalcpa libreriapi 福島長石 análisis.
- IUPAC, standard atomic weights: Glazecalcpa químicanpas hina llamk'achin.
