Repository: AaronFilson/glazecalc

# Glazecalc

**Free glaze chemistry for potters.** Enter a glaze recipe and see its unity molecular formula
(UMF): the fluxes, alumina and silica it becomes in the kiln, and their ratio. Keep your recipes,
materials, colorants, firing logs and notes together in one private notebook.

**[glazecalcapp.com](https://glazecalcapp.com)**: try it without an account. A free, non-commercial project by
Aaron Filson, in 57 languages, and usable from AI assistants through its MCP server.
<table>
  <tr>
    <td width="66%"><img src="docs/images/calculator-dark.png" alt="The recipe calculator in dark mode, showing Leach's 4321 celadon and its unity formula: K2O 0.264, CaO 0.736, Al2O3 0.407, SiO2 3.710, silica to alumina ratio 9.11"></td>
    <td><img src="docs/images/trial-phone.png" alt="A trial on a phone: a green bar says You're trying Glazecalc as mellow dusty sunsets, with buttons to create an account or discard the trial"></td>
  </tr>
</table>

## At a glance

For anyone reading the code; the [highlights](#highlights) below give the details.

- **Stack:** Angular 22 (standalone components, signals, zoneless), TypeScript on Node 24 with Express 5 and
  Mongoose 9, MongoDB 9, Docker, and AWS (EC2, SSM, SES, S3, CloudWatch).
- **Tested in CI on every pull request:** over 2,000 server tests (98% of statements, 89% of branches), over 1,600
  Angular unit tests (99% of statements, 91% of branches) and over 450 Playwright browser tests, with axe checks
  against WCAG 2.2 AA. Also the official MCP conformance suite, CodeQL on the code and the workflows, and Lighthouse
  on desktop: performance 98; accessibility, best practices and SEO 100. CI checks these numbers too.
- **Security:** sign-in with OAuth 2.0 and OpenID Connect (Google, GitHub, Microsoft) or a password; MFA with WebAuthn
  passkeys, TOTP and recovery codes; JWTs in httpOnly cookies with CSRF protection; a layered content security
  policy and a Permissions-Policy, graded A+ by Mozilla's HTTP Observatory; keyless CI/CD with no stored AWS keys,
  and images published with an SBOM and signed SLSA build provenance.
- **AI assistants:** an MCP server in the official MCP Registry, with its own OAuth authorization server: apps reach
  a person's records only with their consent, and, if the person chooses, an app's changes wait for their approval.
- **Reach on a small budget:** 57 languages, right to left (RTL) included; about 11,500 public pages prerendered (SSG)
  and hydrated; offline once visited (PWA); one $13-a-month Graviton instance, with automatic rollback. A load test
  on a container that size, at full CPU, serves about 250 requests a second, with a 95th percentile of 270 ms; the
  instance runs at full CPU only while its CPU credits last.
- **How it is built:** with Claude Code as a directed coding agent; commits made with it carry a
  `Co-Authored-By: Claude` trailer. Most larger features were planned in writing first (`docs/*-plan.md`), and a
  [decision record](docs/adr/README.md) keeps each decision that shaped the app, written as it landed; every change
  goes through the checks above; production deploys wait for approval. The [case study](docs/case-study.md) tells
  how the 2017 app was revived, how the agent was directed, and what the checks caught.

## Highlights

The details, with the decisions behind them:

- **A 2017 AngularJS app rebuilt** as Angular 22 (standalone components, signals, zoneless with no zone.js,
  strict templates) and a TypeScript server on Express 5, Mongoose 9 and Node 24, which runs the
  `.ts` files directly with no build step ([ADR 8](docs/adr/0008-typescript-server-without-a-build.md)),
  and put back online. The
  [case study](docs/case-study.md) tells how.
- **Tested at three levels, in CI on every pull request and push to master:** over 2,000 server tests (98% of
  statements, 89% of branches) run against the app in-process; over 1,600 Angular unit tests (99% of statements,
  91% of branches); over 450 Playwright browser tests, including [axe](https://github.com/dequelabs/axe-core)
  accessibility checks against WCAG 2.2 AA of every page in light and dark mode, every page in a pseudo-locale to
  find text not marked for translation, and every page in each language at a phone's width. CodeQL scans the code
  and the workflows ([its settings](.github/codeql/codeql-config.yml)), and CI checks the numbers in this README
  against each run ([scripts/readme-numbers.mjs](scripts/readme-numbers.mjs)).
- **One glaze chemistry library** for the browser and the tests, checked against values worked
  out by hand ([ADR 4](docs/adr/0004-shared-chemistry.md)). It is plain JavaScript with hand-written
  declarations for the app and the server, and CI type-checks the JavaScript against them
  ([lib/tsconfig.json](lib/tsconfig.json)). Its first run found five helpers the recipe tools share
  that the declarations had left out; they are declared now.

File: data/additives.ndjson
{"_id":{"$oid":"5945824945e9ddee6ff0e473"},"uuid":"951c9362-c7f1-4f54-997b-200b1855e987","rawformula":"Cr₂O₃","equivalent":100,"percentmole":"percent","molecularweight":100,"loi":1,"formulaweight":99,"name":"Chromium Oxide","ownedBy":"Standard","relatedTo":"Potassium dichromate, iron chromate","notes":["Chromium(III) oxide, about 99% Cr2O3: a very strong, refractory green colorant (it melts at about 2435 C / 4415 F). In oxidizing firings from about cone 6 up a little chromium vaporizes and can flash pink onto nearby tin-opacified glazes; with zinc it turns brown."],"fields":[{"amountUnity":0.6514,"amount":"99","name":"Cr2O3"}],"aliases":["Chrome oxide","Chrome oxide green","Chromic oxide","Chromium(III) oxide","Cr2O3","Pigment Green 17"],"category":"colorant","status":"current","manufacturer":"Various pigment producers (e.g. Lanxess Colortherm Green; the Huntsman/Venator G-4099 family, sold by Laguna as MCHRGR); Potterycrafts P3401 in the UK","hazards":"Not classified (no signal word) on the Potterycrafts and Laguna/Huntsman SDSs; some EU notifiers add H317 (may cause skin allergy). Contains traces of hexavalent chromium (under 100 ppm), and heating in air can form a little more, so avoid breathing the dust and kiln fumes.","source":{"name":"Potterycrafts Chromic Oxide P3401 Technical Data Sheet","url":"https://potterycrafts.co.uk/cdn/shop/files/Potterycrafts_Chromium_Oxide.pdf","kind":"supplier","date":"2014-08"},"__v":0}
{"_id":{"$oid":"5945841345e9ddee6ff0e474"},"uuid":"7b0be949-d4e3-4c19-879f-78b7ab4b3230","rawformula":"Co₃O₄","equivalent":80.05,"percentmole":"percent","molecularweight":100,"loi":6.3,"formulaweight":75.01,"name":"Cobalt Oxide","ownedBy":"Standard","relatedTo":"Cobalt carbonate, cobalt sulfate","notes":["Black cobalt oxide, mostly Co₃O₄, sold as about 71–73% cobalt: in a glaze it counts as about 92.7% CoO, with about 6.3% oxygen lost in firing (Potterycrafts lists 95% Co₃O₄, 4% CoO and 0.9% NiO as the main impurity). Gives up that oxygen to become CoO at about 900–950 C (1650–1740 F) in air, lower in reduction. About 1.6 times as strong as cobalt carbonate (93% CoO against 58%). A very strong blue: 0.25% gives a clear blue, 1–1.5% a deep blue-black."],"fields":[{"amountUnity":0.9904,"amount":"92.7","name":"CoO"},{"amountUnity":0.0096,"amount":"0.9","name":"NiO"}],"aliases":["Black cobalt oxide","Tricobalt tetraoxide","Cobalto-cobaltic oxide","Co3O4","71% cobalt oxide","Cobalt oxide, black"],"category":"colorant","status":"current","manufacturer":"Potterycrafts Ltd (UK supplier; producer not named)","hazards":"Danger (Potterycrafts SDS): H334 may cause allergy or asthma symptoms if inhaled; H412 harmful to aquatic life. Laguna's US SDS adds H302 harmful if swallowed, H317 skin sensitizer and H351 suspected of causing cancer; some EU SDSs list H350i (may cause cancer by inhalation). Avoid breathing the dust.","source":{"name":"Potterycrafts Technical Data Sheet, Cobalt Oxide P3403","url":"https://potterycrafts.co.uk/cdn/shop/files/Potterycrafts_Black_Cobalt_Carbonate_Oxide.pdf","kind":"supplier","date":"2014-08"},"__v":0}
{"_id":{"$oid":"594585c945e9ddee6ff0e475"},"uuid":"9df610e4-1e44-4afb-b53a-65d71b08c099","rawformula":"CoCO₃ (basic)","equivalent":128.11,"percentmole":"percent","molecularweight":100,"loi":41.51,"formulaweight":74.93,"name":"Cobalt carbonate","ownedBy":"Standard","relatedTo":"Cobalt oxide","notes":["A pink-purple basic cobalt carbonate with 45–47% cobalt, so about 58% CoO; the rest (about 42%) burns off as CO2 and water. It disperses more evenly than cobalt oxide; use about 1.5 times as much for the same blue."],"fields":[{"amountUnity":1,"amount":"58.49","name":"CoO"}],"aliases":["Cobalt carbonate (basic)","Cobaltous carbonate","Basic cobalt carbonate","CoCO3"],"category":"colorant","status":"current","manufacturer":"Potterycrafts Ltd (UK supplier; producer not named)","hazards":"Danger (Potterycrafts SDS, matching the EU harmonised classification): H302 harmful if swallowed; H332 harmful if inhaled; H317 may cause an allergic skin reaction; H334 may cause allergy or asthma symptoms if inhaled; H341 suspected of causing genetic defects; H350i may cause cancer by inhalation; H360F may damage fertility; H400/H410 very toxic to aquatic life.","source":{"name":"Potterycrafts Technical Data Sheet, Cobalt Carbonate P3402","url":"https://potterycrafts.co.uk/cdn/shop/files/Potterycrafts_Cobalt_Carbonate_Oxide.pdf","kind":"supplier","date":"2014-08"},"__v":0}
{"_id":{"$oid":"594587ce45e9ddee6ff0e476"},"uuid":"3a8e91b0-1ee0-477b-9906-45eb4bda3192","rawformula":"CuO","equivalent":80.95,"percentmole":"percent","molecularweight":100,"loi":1.74,"formulaweight":79.55,"name":"Copper oxide","ownedBy":"Standard","relatedTo":"Copper carbonate","notes":["Black copper oxide, CuO, about 98% pure (78–79% copper). Melts at about 1326 C (2419 F), but in air first loses oxygen to Cu₂O from about 1010–1030 C. A strong, active flux that can make glazes run; copper becomes increasingly volatile above about 1025 C (1877 F) and can flash onto nearby ware, especially tin whites. Coarser than the carbonate, so it can speckle. Over about 5% can give black metallic surfaces unsuitable for food ware."],"fields":[{"amountUnity":1,"amount":"98.26","name":"CuO"}],"aliases":["Black copper oxide","Cupric oxide","Copper(II) oxide","CuO","Copper oxide, black"],"category":"colorant","status":"current","manufacturer":"Potterycrafts Ltd (UK supplier; producer not named)","hazards":"Warning (Potterycrafts SDS): H400 very toxic to aquatic life; the EU harmonised classification is H400 and H410. US SDSs (Laguna, from Phibro) give H302 harmful if swallowed. Copper fumes from hot kilns cause metal fume fever; vent the kiln.","source":{"name":"Potterycrafts Technical Data Sheet, Black Copper Oxide P3405","url":"https://potterycrafts.co.uk/cdn/shop/files/Potterycrafts_Black_Copper_Carbonate_Oxide.pdf","kind":"supplier","date":"2014-08"},"__v":0}
{"_id":{"$oid":"5945886a45e9ddee6ff0e477"},"uuid":"c945b46a-746b-4459-a310-58fa65897828","rawformula":"CuCO₃•Cu(OH)₂","equivalent":113.47,"percentmole":"percent","molecularweight":100,"loi":29.9,"formulaweight":79.55,"name":"Copper carbonate","ownedBy":"Standard","relatedTo":"Copper oxide","notes":["Basic copper carbonate, a green powder with 55–57% copper, so about 70% CuO; the rest (about 30%) leaves as CO₂ and water from about 290 C (554 F). It does not melt. Gives more even color than black copper oxide. An active flux; fumes from about 815 C (1500 F) and can flash onto nearby ware, especially tin whites."],"fields":[{"amountUnity":1,"amount":"70.1","name":"CuO"}],"aliases":["Basic copper carbonate","Copper carbonate basic","Cupric carbonate","Copper(II) carbonate hydroxide","Malachite (synthetic)"],"category":"colorant","status":"current","manufacturer":"Old Bridge Minerals, Inc. (Old Bridge Chemicals), Old Bridge, New Jersey","hazards":"Warning (Ceramic Color & Chemical SDS 00909-A, 2024-09, sold through The Ceramic Shop): H302 harmful if swallowed; H332 harmful if inhaled; H319 causes serious eye irritation; H400/H410 very toxic to aquatic life.","source":{"name":"Old Bridge Minerals product sheet, Copper Carbonate Technical Grade","url":"https://oldbridgeminerals.com/copper-carbonate-technical-grade","kind":"manufacturer","date":"2023-10"},"__v":0}
{"_id":{"$oid":"59458aef45e9ddee6ff0e478"},"uuid":"a5de6f85-9415-4643-b7c1-1556a836232d","rawformula":"FeTiO₃","equivalent":151.7,"percentmole":"percent","molecularweight":100,"loi":0,"formulaweight":151.7,"name":"Ilmenite","ownedBy":"Standard","relatedTo":"Rutile, Titania","notes":["A natural source of iron and titanium in glazes."],"fields":[{"amountUnity":1,"amount":"47.36","name":"FeO"},{"amountUnity":0.9999,"amount":"52.64","name":"TiO2"}],"aliases":["Iron titanate"],"category":"colorant","source":{"name":"Theoretical formula","kind":"theoretical"},"__v":0,"hazards":"Not classified (CTM SDS 31/32; under 0.1% quartz); avoid breathing the dust."}
{"_id":{"$oid":"594596ee45e9ddee6ff0e47a"},"uuid":"f3b6ef85-0c6a-4fa5-8d3b-ac7d87e0e4db","rawformula":"Fe₃O₄","equivalent":231.53,"percentmole":"percent","molecularweight":100,"loi":0,"formulaweight":231.53,"name":"Black iron oxide","ownedBy":"Standard","relatedTo":"Magnetite, magnetic iron oxide, red iron oxide","notes":["Magnetite, Fe₃O₄, also sold as magnetic iron oxide; some grades are ground natural ore containing quartz. Older potters’ books list black iron as FeO, but ferrous oxide is not sold as a potter’s material. Gram for gram it gives about as much iron as red iron oxide. A strong flux in reduction. Often coarser than red iron oxide; sieve or ball-mill it to avoid specks."],"fields":[{"amountUnity":1,"amount":"31.03","name":"FeO"},{"amountUnity":1,"amount":"68.97","name":"Fe2O3"}],"aliases":["Magnetite","Magnetic iron oxide","Magnetic iron","Iron(II,III) oxide"],"category":"colorant","source":{"name":"Theoretical formula","kind":"theoretical"},"__v":0,"hazards":"Not classified (CTM SDS 66); avoid breathing the dust."}
{"_id":{"$oid":"59459c5345e9ddee6ff0e47c"},"uuid":"00ab68bf-c285-4d2c-8b6c-a4690ffed198","rawformula":"FeO(OH)","equivalent":100,"percentmole":"percent","molecularweight":100,"loi":10.14,"formulaweight":89.86,"name":"Yellow iron oxide","ownedBy":"Standard","relatedTo":"Red iron oxide, black iron oxide","notes":["A hydrated form of iron oxide. Insoluble in water, very fine particles."],"fields":[{"amountUnity":0.5627,"amount":"89.86","name":"Fe2O3"}],"aliases":["Goethite","Iron oxide hydrate"],"category":"colorant","source":{"name":"Theoretical formula","kind":"theoretical"},"__v":0,"hazards":"Not classified (CTM SDS 73, synthetic yellow iron oxide); avoid breathing the dust."}
{"_id":{"$oid":"5945acab45e9ddee6ff0e47d"},"uuid":"c092cf5f-31b0-4aad-886f-c0111d010598","rawformula":"Fe₂O₃ 21.87%, Al₂O₃ 27.93%, SiO₂ 32.92%, LOI 17.27%","equivalent":100,"percentmole":"percent","molecularweight":100,"loi":17.27,"formulaweight":82.73,"name":"Yellow ochre","ownedBy":"Standard","relatedTo":"Iron oxide, yellow iron oxide","notes":["A material with hydrated iron oxide and clay. Sometimes called limonite (as a mineral of iron oxide). Many also have manganese."],"fields":[{"amountUnity":0.137,"amount":"21.87","name":"Fe2O3"},{"amountUnity":0.2739,"amount":"27.93","name":"Al2O3"},{"amountUnity":0.5479,"amount":"32.92","name":"SiO2"}],"category":"colorant","source":{"name":"Theoretical formula","kind":"theoretical"},"__v":0,"hazards":"Danger (New Riverside Ochre SDS): natural ochre with 20–29% quartz (carcinogen category 1A by inhalation; can cause silicosis) and 1.5–4% manganese dioxide; avoid breathing the dust."}
{"_id":{"$oid":"5945ade745e9ddee6ff0e47e"},"uuid":"4633d532-490e-49ca-8812-ef11c88e17e6","rawformula":"MnO₂","equivalent":115.91,"percentmole":"percent","molecularweight":100,"loi":21.8,"formulaweight":90.64,"name":"Manganese dioxide","ownedBy":"Standard","relatedTo":"Manganese carbonate, Barnard clay","notes":["Potters’ manganese dioxide is ground ore, typically about 75% MnO₂ with iron oxide, silica and alumina, so it gives only about 61% MnO. Loses oxygen in stages as it heats, to Mn₂O₃ at about 450–600 C and Mn₃O₄ at about 750–1100 C; the gas can cause bubbles. Browns, and purples in alkaline glazes; a flux once dissolved in the melt. Manganese fumes at high temperatures, so vent the kiln."],"fields":[{"amountUnity":1,"amount":"61.2","name":"MnO"},{"amountUnity":0.0508,"amount":"7","name":"Fe2O3"},{"amountUnity":0.1158,"amount":"6","name":"SiO2"},{"amountUnity":0.0455,"amount":"4","name":"Al2O3"}],"aliases":["Pyrolusite","MnO2","Manganese dioxide, fine","Manganese dioxide (ground ore)"],"category":"colorant","status":"current","manufacturer":"Potterycrafts Ltd (UK supplier; ground Australian ore)","hazards":"Warning (Potterycrafts SDS; also Laguna/Prince BrickOx SDS; EU harmonised): H302 harmful if swallowed; H332 harmful if inhaled. Ore grades may also contain crystalline silica. Manganese fumes at high temperatures, so vent the kiln.","source":{"name":"Potterycrafts Technical Data, Manganese Dioxide (Pyrolusite) P3415","url":"https://potterycrafts.co.uk/cdn/shop/files/P3415_Man_Dioxide_Tech_Data.pdf","kind":"supplier","date":"2025-10"},"__v":0}
{"_id":{"$oid":"5945af5f45e9ddee6ff0e47f"},"uuid":"8fb58cb6-3e8d-4397-ab1a-4d2d82aaa6b3","rawformula":"NiO","equivalent":74.77,"percentmole":"percent","molecularweight":100,"loi":0.1,"formulaweight":74.69,"name":"Nickel oxide, green","ownedBy":"Standard","relatedTo":"Nickel oxide, black","notes":["Green nickel oxide is stoichiometric NiO, 78.5% nickel. It does not decompose or melt in the kiln (NiO melts at about 1955 C / 3550 F) and is refractory, so use small amounts; it gives muted greens, browns and greys, and blues or pinks in some bases."],"fields":[{"amountUnity":1,"amount":"99.9","name":"NiO"}],"aliases":["Green nickel oxide","Nickel(II) oxide","Nickel monoxide","Nickelous oxide","NiO","Bunsenite"],"category":"colorant","status":"current","manufacturer":"Novamet Specialty Products Corp. (Lebanon, Tennessee)","hazards":"Danger (Laguna nickel oxide SDS, GHS version 06/15): H317 may cause an allergic skin reaction; H334 may cause allergy or asthma symptoms if inhaled; H350 may cause cancer (EU: H350i, by inhalation); H372 causes lung damage through prolonged or repeated inhalation; H413 may cause long-lasting harm to aquatic life.","source":{"name":"Novamet Green Nickel Oxide product sheet","url":"https://novamet.com/wp-content/uploads/2024/06/Novamet_Green_Nickel_Oxide_01_15_02.pdf","kind":"manufacturer","date":"2015-03"},"__v":0}
{"_id":{"$oid":"5945b02b45e9ddee6ff0e480"},"uuid":"57384481-8562-402a-9742-ea5a12facfcb","rawformula":"NiO (sold as Ni₂O₃)","equivalent":76.22,"percentmole":"percent","molecularweight":100,"loi":2.01,"formulaweight":74.69,"name":"Nickel oxide, black","ownedBy":"Standard","relatedTo":"Nickel oxide, green","notes":["Black nickel oxide is NiO with a little extra oxygen (about 76.4–77.6% nickel), not true Ni2O3. It loses that oxygen and becomes green NiO at about 600–700 C (1100–1300 F), so in a glaze it behaves like green nickel oxide, giving about 2% less NiO per gram."],"fields":[{"amountUnity":1,"amount":"97.99","name":"NiO"}],"aliases":["Black nickel oxide","Nickel sesquioxide (nominal)","Ni2O3 (nominal)","Nickel(III) oxide (nominal)","Calcined black nickel oxide"],"category":"colorant","status":"current","manufacturer":"Novamet Specialty Products Corp. (Lebanon, Tennessee)","hazards":"Danger (Laguna nickel oxide SDS, GHS version 06/15, which names calcined black nickel oxide grades A and F): H317 may cause an allergic skin reaction; H334 may cause allergy or asthma symptoms if inhaled; H350 may cause cancer (EU: H350i, by inhalation); H372 causes lung damage through prolonged or repeated inhalation; H413 may cause long-lasting harm to aquatic life.","source":{"name":"Novamet High Purity Black Nickel Oxide product sheet","url":"https://novamet.com/wp-content/uploads/2024/06/Novamet_Black_Nickel_Oxide_01_15_02.pdf","kind":"manufacturer","date":"2015-01"},"__v":0}
{"_id":{"$oid":"5945b0ca45e9ddee6ff0e481"},"uuid":"4d7d3be1-fd5f-4cc3-ab94-ab2cca34b7d8","rawformula":"Pr₆O₁₁","equivalent":100,"percentmole":"percent","molecularweight":100,"loi":4.1,"formulaweight":95.9,"name":"Praseodymium Oxide","ownedBy":"Standard","notes":["Pr₆O₁₁, the dark brown form that is sold. Counted here as Pr₂O₃, the form praseodymium takes in a glaze; the extra oxygen (3.1%) and up to 1% moisture count as loss on ignition. Does not melt in a kiln (about 2183 C); the 931 C often quoted is for the metal. A weak colorant: 5–8% gives lime to yellow greens, and it is mostly used in zircon-praseodymium yellow stains."],"fields":[{"amountUnity":0.2908,"amount":"95.9","name":"Pr2O3"}],"aliases":["Praseodymium(III,IV) oxide","Pr6O11","Praseodymia"],"category":"colorant","status":"current","manufacturer":"Rare-earth refiners (mainly in China); sold by chemical suppliers rather than potter suppliers","hazards":"Low hazard, but SDSs disagree: Fujifilm Wako (2023) not hazardous under GHS; LTS (2023) Warning, H315, H319, H335 (skin, eye and respiratory irritation). Most ECHA notifiers do not classify praseodymium oxide.","source":{"name":"Xinglu Chemical, praseodymium oxide product specification (99.9% grade)","url":"https://www.xingluchemical.com/factory-price-of-praseodymium-oxide-3n-5n-products/","kind":"supplier","date":"2025-02"},"__v":0}
{"_id":{"$oid":"5945b25245e9ddee6ff0e482"},"uuid":"0e4d4a93-e98e-4017-b513-58db1c2a75d4","rawformula":"TiO₂","equivalent":100,"percentmole":"percent","molecularweight":100,"loi":1.4,"formulaweight":98.6,"name":"Rutile","ownedBy":"Standard","relatedTo":"Ilmenite, titania","notes":["Natural rutile milled for ceramics: about 95% TiO2 with small amounts of silica, zircon, vanadium, iron and chromium. Current US and UK grades have under 1% iron oxide, not the 9–10% often assumed. Used for tan to brown variegation, opacity and crystal growth, and with cobalt, copper or iron for broken colours."],"fields":[{"amountUnity":1.1958,"amount":"95.5","name":"TiO2"},{"amountUnity":0.0216,"amount":"1.3","name":"SiO2"},{"amountUnity":0.0057,"amount":"0.7","name":"ZrO2"},{"amountUnity":0.0033,"amount":"0.6","name":"V2O5"},{"amountUnity":0.0025,"amount":"0.4","name":"Fe2O3"},{"amountUnity":0.0007,"amount":"0.1","name":"Cr2O3"}],"aliases":["Ceramic rutile","Milled rutile","Rutile, dark","Rutile, light","Ruflux 61","Natural rutile"],"category":"colorant","status":"current","manufacturer":"TAM Ceramics (Niagara Falls, NY), Ruflux 61 milled rutile; Potterycrafts P3338 in the UK","hazards":"TAM Ceramics SDS (2018): Warning, eye and skin irritant (Category 2; H319, H315); dust may irritate the airways. Potterycrafts SDS: not classified. The EU's Carc. 2 listing for inhaled TiO2 powder was annulled (2022, upheld 2025).","source":{"name":"The Ceramic Shop, Rutile, Dark: typical chemical analysis (trade name Milled Ruflux 61, TAM Ceramics)","url":"https://www.theceramicshop.com/product/379/rutile-dark-powdered-lb/","kind":"supplier"},"__v":0}
{"_id":{"$oid":"7e54718f85ed448c35968130"},"uuid":"fade6f2c-31c3-4932-aafb-94668d3d5645","rawformula":"TiO₂","equivalent":100,"percentmole":"percent","molecularweight":100,"loi":0,"formulaweight":100,"name":"Titanium dioxide","ownedBy":"Standard","relatedTo":"Titanium oxide, titania, rutile","notes":["TiO₂. Added at about 2–10% (4% is typical) for variegation, opacity and crystal growth, and with iron or cobalt for broken colors. Also in the materials list as Titanium Oxide, for recipes that count it in the base."],"fields":[{"amountUnity":1.2521,"amount":"100","name":"TiO2"}],"category":"opacifier","source":{"name":"Theoretical formula","kind":"theoretical"},"__v":0,"hazards":"Not classified under EU rules (KRONOS SDS, non-pigmentary grade; CTM SDS 26 agrees); avoid breathing the dust."}
{"_id":{"$oid":"5945b3c845e9ddee6ff0e483"},"uuid":"d53a0537-7ee8-49bb-b8b5-ab03a4f34b90","rawformula":"V₂O₅","equivalent":143603.8,"percentmole":"percent","molecularweight":100,"loi":0.66,"formulaweight":142656.01,"name":"Vanadium oxide","ownedBy":"Standard","notes":["Vanadium pentoxide, V2O5, an orange-yellow powder, about 99% pure. It melts at 690 C (1274 F) and acts as a flux; alone it gives weak yellows to browns, and with tin oxide or zircon stronger yellows. Highly toxic: wear a respirator, avoid dust and vent the kiln."],"fields":[{"amountUnity":783.2403,"amount":"99.2","name":"V2O5"},{"amountUnity":0.5396,"amount":"0.06","name":"Fe2O3"},{"amountUnity":0.6951,"amount":"0.03","name":"Na2O"},{"amountUnity":0.717,"amount":"0.03","name":"SiO2"},{"amountUnity":0.3049,"amount":"0.02","name":"K2O"}],"aliases":["Vanadium(V) oxide","Divanadium pentoxide","V2O5","Vanadium Pentoxide"],"category":"colorant","status":"current","manufacturer":"US Vanadium LLC (Hot Springs, Arkansas); potter suppliers repack material from various producers","hazards":"Danger. EU/GB harmonised classification: H301 toxic if swallowed, H330 fatal if inhaled, H335 respiratory irritation, H341 suspected of causing genetic defects, H350 may cause cancer, H361fd suspected of damaging fertility or the unborn child, H362 harm to breast-fed children, H372 lung damage from repeated exposure, H411 toxic to aquatic life. US SDSs give a slightly milder but still serious set (H302+H332, H319, H335, H341, H351, H361, H372, H411).","source":{"name":"US Vanadium Product Specification MC4 Rev. 10, Vanadium Pentoxide (Technical Grade)","url":"https://usvanadium.com/wp-content/uploads/2020/10/Product_Spec_MC4_Rev_10_TG_Vanadium_Pentoxide.pdf","date":"2019-10","kind":"manufacturer"},"__v":0}
{"_id":{"$oid":"5945b5e145e9ddee6ff0e484"},"uuid":"b0233775-bb31-4584-bda2-5e8e3eaf5e3a","rawformula":"SnO₂","equivalent":100,"percentmole":"percent","molecularweight":100,"loi":0.5,"formulaweight":99.5,"name":"Tin oxide","ownedBy":"Standard","notes":["Stannic oxide, SnO₂, about 99.5% pure. Does not melt at glaze temperatures (it melts at about 1630 C / 2966 F); it stays suspended as fine particles, which makes the glaze opaque: 4–6% gives a semi-opaque white, 8–10% full opacity, and a warm white in low-fired majolica. Opacifies poorly in reduction and at cone 10, where it starts to dissolve. Helps develop copper reds in reduction; with a trace of chrome it turns pink."],"fields":[{"amountUnity":0.6602,"amount":"99.5","name":"SnO2"}],"aliases":["Stannic oxide","Tin(IV) oxide","Tin dioxide","SnO2","Superlite"],"category":"opacifier","status":"current","manufacturer":"Potterycrafts P3361 (physical data match Keeling & Walker Superlite, UK); Laguna in the US sells tin oxide from Oximet/Endeka (Italy)","hazards":"Not classified (no signal word) on current SDSs (Potterycrafts 2025, Laguna 2014). Breathing the dust for years can cause stannosis, a benign lung condition.","source":{"name":"Potterycrafts Tin Oxide P3361 Technical Data Sheet","url":"https://potterycrafts.co.uk/cdn/shop/files/P3361_Tin_Oxide_Tech_Data.pdf","kind":"supplier","date":"2025-10"},"__v":0}
{"_id":{"$oid":"5945b71045e9ddee6ff0e485"},"uuid":"a3fc773b-1aec-4166-a294-df65feb97639","rawformula":"ZrO₂","equivalent":100,"percentmole":"percent","molecularweight":100,"loi":0,"formulaweight":100,"name":"Zirconium oxide","ownedBy":"Standard","relatedTo":"Zircon, Zircopax","notes":["Zirconium dioxide, ZrO₂ (zirconia). Rarely used raw in glazes: most recipes call for zircon (Zircopax, Superpax), which is zirconium silicate. Insoluble; opacifies as it stays unmelted at glaze temperatures, stiffens the melt and can reduce crazing."],"fields":[{"amountUnity":0.8116,"amount":"100","name":"ZrO2"}],"aliases":["Zirconium dioxide"],"category":"opacifier","source":{"name":"Theoretical formula","kind":"theoretical"},"__v":0,"hazards":"Not classified (ATI zirconium oxide SDS, EU); avoid breathing the dust."}
{"_id":{"$oid":"cea32aca472b9634ca19a9db"},"uuid":"74230d74-ba50-4315-b67a-9aecde19c941","rawformula":"ZrSiO₄","equivalent":100,"percentmole":"percent","molecularweight":100,"loi":0,"formulaweight":100,"name":"Zircon","ownedBy":"Standard","relatedTo":"Zirconium silicate, Zircopax, Superpax, Excelopax, Ultrox, Zircosil, zirconium oxide","notes":["Zirconium silicate, ZrSiO₄: 67.2% ZrO₂ and 32.8% SiO₂. Sold as Zircopax, Superpax, Excelopax, Ultrox and Zircosil, which differ mainly in particle size. The usual opacifier: about 4–7% for semi-opaque, 8–15% or more for full opacity; 1–3% mainly hardens the glaze. Works in reduction, unlike tin oxide. Its silica counts toward the glaze."],"fields":[{"amountUnity":0.5455,"amount":"67.22","name":"ZrO2"},{"amountUnity":0.5456,"amount":"32.78","name":"SiO2"}],"category":"opacifier","source":{"name":"Theoretical formula","kind":"theoretical"},"__v":0,"hazards":"Not classified (CTM zirconium silicate SDS 29; under 0.01% respirable crystalline silica); slightly radioactive (uranium 285–343 ppm, thorium 116–157 ppm), so avoid breathing the dust."}
{"_id":{"$oid":"5945958445e9ddee6ff0e479"},"uuid":"526a9d02-fae2-4a2b-a844-df7ad63982e1","rawformula":"Fe₂O₃","equivalent":100,"percentmole":"percent","molecularweight":100,"loi":0.9,"formulaweight":99.1,"name":"Red iron oxide","ownedBy":"Standard","relatedTo":"Black iron oxide, yellow iron oxide, magnetic iron","notes":["Synthetic red iron oxide is about 99% Fe₂O₃; natural red iron oxides (ground hematite) are weaker, about 76–95% Fe₂O₃ with clay, quartz and carbonate. A refractory stabilizer in oxidation until about cone 7–8, where it starts to lose oxygen and becomes a flux; in reduction it turns to FeO early and is a strong flux."],"fields":[{"amountUnity":0.6206,"amount":"99.1","name":"Fe2O3"}],"aliases":["Iron oxide","RIO","Ferric oxide","Iron(III) oxide","Fe2O3","Synthetic red iron oxide","Pigment Red 101","Red iron oxide (synthetic)"],"category":"colorant","status":"current","manufacturer":"Potterycrafts Ltd (UK supplier; producer not named)","hazards":"Synthetic grade: not classified as hazardous (Potterycrafts SDS P3441, rev 2025-10). Natural ore grades are labelled Warning, H373 (lung damage from prolonged inhalation) because they contain respirable quartz.","source":{"name":"Potterycrafts Technical Data Sheet, Synthetic Red Iron Oxide P3441","url":"https://potterycrafts.co.uk/cdn/shop/files/P3441_Synthetic_Red_Iron_Oxide_Tech_Data.pdf","kind":"supplier","date":"2026-01"},"__v":0}
{"_id":{"$oid":"660354050e6bebe71b27d619"},"uuid":"acf81c41-eb31-4107-847e-463f4a6bbf91","rawformula":"SiO₂ 63.02%, Al₂O₃ 21.08%, Fe₂O₃ 3.25%, FeO 0.35%, MgO 2.67%, Na₂O 2.57%, CaO 0.65%, LOI 6.36%","equivalent":805.31,"percentmole":"percent","molecularweight":100,"loi":6.36,"formulaweight":754.1,"name":"Bentonite","ownedBy":"Standard","notes":["Wyoming sodium bentonite, the standard glaze suspender; 1–3% keeps a glaze from settling, but more makes it slow to dry and prone to crawling. It adds a little iron, soda and magnesia."],"fields":[{"amountUnity":8.4468,"amount":"63.02","name":"SiO2"},{"amountUnity":1.665,"amount":"21.08","name":"Al2O3"},{"amountUnity":0.1639,"amount":"3.25","name":"Fe2O3"},{"amountUnity":0.0392,"amount":"0.35","name":"FeO"},{"amountUnity":0.5335,"amount":"2.67","name":"MgO"},{"amountUnity":0.3339,"amount":"2.57","name":"Na2O"},{"amountUnity":0.0933,"amount":"0.65","name":"CaO"}],"aliases":["Volclay 325","Volclay 325 Mesh","National Standard 325","sodium bentonite","Wyoming bentonite","325 mesh bentonite"],"category":"suspender","region":["US","UK"],"status":"current","manufacturer":"American Colloid Company (Minerals Technologies Inc.); also Bentonite Performance Minerals (National), Wyo-Ben","hazards":"Danger: H350 may cause cancer (by inhalation) and H372 causes lung damage through prolonged or repeated exposure, because it contains crystalline silica (Volclay 325: quartz up to 6%, cristobalite up to 2%). Avoid breathing dust.","source":{"name":"American Colloid Company, VOLCLAY 325 MESH technical data sheet (typical analysis, moisture free)","url":"http://web.archive.org/web/20180417193225/http://www.colloid.com:80/isg/TechData/Volclay%20325%20Mesh%20Tech%20Sheet.pdf","date":"2008-07","kind":"manufacturer"},"__v":0}
{"_id":{"$oid":"dceefa21734e89fe49797920"},"uuid":"dd0e9853-235f-4fd1-bb8c-7f5a3ccd952f","name":"Veegum T","ownedBy":"Standard","notes":["A water-washed, white-firing smectite clay (magnesium aluminium silicate) used at 1–2% as a glaze suspender and hardener and as a plasticizer for porcelain and other non-plastic bodies. Hydrate it fully in water before adding the other materials. Vanderbilt publishes no oxide analysis for grade T; this is regular VEEGUM's, quoted in a 1964 patent, so treat it as approximate. It is magnesium-rich (MgO 13.7%), unlike sodium bentonite."],"fields":[{"amountUnity":2.3215,"amount":"61.1","name":"SiO2"},{"amountUnity":0.2082,"amount":"9.3","name":"Al2O3"},{"amountUnity":0.0129,"amount":"0.9","name":"Fe2O3"},{"amountUnity":0.0029,"amount":"0.1","name":"TiO2"},{"amountUnity":0.1099,"amount":"2.7","name":"CaO"},{"amountUnity":0.776,"amount":"13.7","name":"MgO"},{"amountUnity":0.0073,"amount":"0.3","name":"K2O"},{"amountUnity":0.1068,"amount":"2.9","name":"Na2O"}],"aliases":["Vee Gum T","VGT","magnesium aluminum silicate","Veegum","VEEGUM T 72405"],"category":"suspender","region":["US"],"status":"current","manufacturer":"Vanderbilt Minerals, LLC","hazards":"Not classified (Vanderbilt SDS 2023): no signal word. Avoid breathing dust; prolonged inhalation may cause lung injury.","source":{"name":"Typical analysis of VEEGUM (R. T. Vanderbilt Co.), quoted in US patent 3,140,978 (1964); Vanderbilt publishes none for grade T","url":"https://patents.google.com/patent/US3140978A/en","date":"1964-07","kind":"book"},"__v":0,"rawformula":"SiO₂ 61.1%, Al₂O₃ 9.3%, Fe₂O₃ 0.9%, TiO₂ 0.1%, CaO 2.7%, MgO 13.7%, K₂O 0.3%, Na₂O 2.9%, LOI 9%","equivalent":228.29,"percentmole":"percent","molecularweight":100,"loi":9,"formulaweight":207.74,"substitutes":["Bentonite","Macaloid"]}
{"_id":{"$oid":"0f3e3dd755c625fb3a2f3073"},"uuid":"2b863f65-8e5d-4187-94a4-69f06751d999","rawformula":"SiO₂ 53.2%, Al₂O₃ 0.8%, MgO 22.7%, CaO 5.5%, Na₂O 3.2%, Li₂O 1.3%, Fe₂O₃ 0.3%, LOI 13%","equivalent":132.2,"percentmole":"percent","molecularweight":100,"loi":13,"formulaweight":115.01,"name":"Macaloid","ownedBy":"Standard","notes":["A purified hectorite (magnesium-lithium smectite) clay, now sold as Elementis Bentone MA; it suspends glazes and hardens the dry coat without slowing drying as much as CMC. Unlike bentonite it brings magnesia, lime and a little lithia rather than alumina and iron."],"fields":[{"amountUnity":1.1705,"amount":"53.2","name":"SiO2"},{"amountUnity":0.0104,"amount":"0.8","name":"Al2O3"},{"amountUnity":0.7446,"amount":"22.7","name":"MgO"},{"amountUnity":0.1297,"amount":"5.5","name":"CaO"},{"amountUnity":0.0683,"amount":"3.2","name":"Na2O"},{"amountUnity":0.0575,"amount":"1.3","name":"Li2O"},{"amountUnity":0.0025,"amount":"0.3","name":"Fe2O3"}],"aliases":["Bentone MA","hectorite","Macaloid (Bentone MA)"],"category":"suspender","region":["US"],"status":"current","manufacturer":"Elementis Specialties (BENTONE MA)","hazards":"Not classified (Elementis SDS 2016): not a hazardous substance under GHS. Avoid breathing dust.","source":{"name":"Digitalfire: Bentone MA (alternate name Macaloid)","url":"https://digitalfire.com/material/bentone+ma","kind":"digitalfire"},"__v":0}
{"_id":{"$oid":"e21c162838cef8a841011089"},"uuid":"ce102a50-4ffa-469a-a5b0-4f4b1d3fb29d","name":"CMC gum","ownedBy":"Standard","notes":["An organic gum that binds and hardens the dry glaze coat, slows drying and helps brushing; it burns away in firing and is left out of the chemistry. Solutions spoil, so make small batches or add a preservative."],"fields":[],"aliases":["CMC","sodium carboxymethylcellulose","carboxymethyl cellulose","cellulose gum","Aqualon CMC 7L","CMC 7H","gum solution"],"category":"other","status":"current","manufacturer":"Ashland (Aqualon CMC) and others","hazards":"Warning: may form combustible dust concentrations in air (OSHA combustible dust). No health hazard classification.","source":{"name":"Ashland SDS, Aqualon CMC 7L Sodium Carboxymethylcellulose (SDS R0392869 v1.8), distributed by Laguna Clay","url":"https://cdn.shopify.com/s/files/1/0664/2050/6866/files/CMC_POWDER_7-L_STANDARD_CMC__sds.pdf","date":"2020-08","kind":"sds"},"noChemistry":true,"__v":0}
{"_id":{"$oid":"2f0200468b024037a2cd06ce"},"uuid":"95aa9019-2f34-4dda-852a-7e6f1ccc86bc","rawformula":"MgSO₄•7H₂O","equivalent":246.51,"percentmole":"percent","molecularweight":100,"loi":83.65,"formulaweight":40.3,"name":"Epsom salts","ownedBy":"Standard","notes":["A soluble salt used in tiny amounts to flocculate (thicken) a glaze slurry so it stays suspended; it is a process adjustment, not really a glaze ingredient. Most of its weight is water and sulfate, which leave during firing."],"fields":[{"amountUnity":1,"amount":"16.35","name":"MgO"}],"aliases":["magnesium sulfate heptahydrate","magnesium sulphate","MgSO4·7H2O","Epsom salt"],"category":"suspender","status":"current","manufacturer":"Giles Chemical (Premier Magnesia); K+S (Laguna's SDS)","hazards":"Not classified (Giles Chemical SDS 2020): not a hazardous substance under GHS.","source":{"name":"Giles Chemical SDS, Epsom Salt, Magnesium Sulfate USP (magnesium sulfate heptahydrate 100%), with stoichiometry","url":"https://www.premiermagnesia.com/wp-content/uploads/2023/04/mag_sulfate__usp_v3-min.pdf","date":"2020-08","kind":"sds"},"__v":0}
{"_id":{"$oid":"4bbff9d63a584f1b66df145d"},"uuid":"026532c8-d756-4a74-9937-45c7d5d1ed8a","rawformula":"MnCO₃","equivalent":123.45,"percentmole":"percent","molecularweight":100,"loi":42.54,"formulaweight":70.94,"name":"Manganese carbonate","ownedBy":"Standard","notes":["Manganese(II) carbonate, a pinkish-tan powder; commercial grades are about 44% manganese (pure MnCO3 is 47.8%). Counted as MnO, about 57% MnO with about 43% loss on ignition as it gives off CO2 from about 200 C; gives browns, and purples to plum in alkaline glazes."],"fields":[{"amountUnity":1,"amount":"57.46","name":"MnO"}],"aliases":["Manganese(II) carbonate","Manganous carbonate","MnCO3"],"category":"colorant","status":"current","manufacturer":"Various chemical producers; sold by Laguna Clay (US) and Potclays (UK), among others","hazards":"Danger: H372, causes damage to organs (nervous system) through prolonged or repeated inhalation (Laguna SDS, rev. 2014-03; also the most common ECHA notification). Avoid the dust and vent the kiln.","source":{"name":"Hitech-Chemicals, Manganese Carbonate Industrial Grade specification (listed for ceramic glaze use): Mn 43.5% min, typical 44.5%","url":"https://www.hitech-chem.com/products/manganese-carbonate-industrial-grade.html","date":"2024-09","kind":"manufacturer"},"__v":0}
{"_id":{"$oid":"8148e4b0588cb2c594c101a8"},"uuid":"9f3fcab2-3fba-4ae8-8a5d-a4fc9cfc35b5","rawformula":"NiCO₃•2Ni(OH)₂•4H₂O","equivalent":127.59,"percentmole":"percent","molecularweight":100,"loi":41.46,"formulaweight":74.69,"name":"Nickel carbonate","ownedBy":"Standard","notes":["Basic nickel carbonate, a light green powder sold at about 46% nickel. Counted as NiO, about 58.5% NiO with about 41.5% loss on ignition; the gas it gives off can blister glazes. Gives muted greens, greys and browns, and is used to soften cobalt blues."],"fields":[{"amountUnity":1,"amount":"58.54","name":"NiO"}],"aliases":["Basic nickel carbonate","Nickel(II) carbonate basic","NiCO3"],"category":"colorant","status":"current","manufacturer":"Atotech (SDS distributed by Aardvark Clay, US)","hazards":"Danger: H302+H332 harmful if swallowed or inhaled; H315; H317 skin sensitiser; H334 respiratory sensitiser; H341; H350i may cause cancer by inhalation; H360 may damage fertility or the unborn child; H372. The EU harmonised classification gives H360D (may damage the unborn child) and adds H400/H410 (aquatic). Avoid all dust.","source":{"name":"Atotech, Safety Data Sheet NICKEL CARBONATE 46% (SDS 2200984, version 1.0), as distributed by Aardvark Clay & Supplies","url":"https://www.aardvarkclay.com/pdf/raw_materials/SDS-Nickle%20Carbonate-Atotech.pdf","date":"2015-05","kind":"sds"},"__v":0}
{"_id":{"$oid":"00faefaf46f7e0068b6f30f8"},"uuid":"05860978-781e-4487-9e7d-b9a46cae036e","rawformula":"FeCr₂O₄","equivalent":160.69,"percentmole":"percent","molecularweight":100,"loi":0.7,"formulaweight":159.56,"name":"Iron chromate","ownedBy":"Standard","notes":["Sold to potters as ground natural chromite ore from South Africa, not a true chromate: about 46% Cr2O3 and 26% FeO, with alumina and magnesia. Very refractory; gives greys, browns with zinc, pinks to reds with tin, and blacks with cobalt."],"fields":[{"amountUnity":0.4863,"amount":"46","name":"Cr2O3"},{"amountUnity":0.5927,"amount":"26.5","name":"FeO"},{"amountUnity":0.2443,"amount":"15.5","name":"Al2O3"},{"amountUnity":0.3987,"amount":"10","name":"MgO"},{"amountUnity":0.0267,"amount":"1","name":"SiO2"},{"amountUnity":0.0086,"amount":"0.3","name":"CaO"}],"aliases":["Iron chromite","Chromite","Chrome ore","ChromOx","Chromox 7901","FeCr2O4"],"category":"colorant","status":"current","manufacturer":"Vibrantz Minerals (formerly Prince Minerals); natural chromite from the Transvaal, South Africa","hazards":"Not classified under GHS (Vibrantz 'Iron Chromite Chromox 7901' SDS, rev. 2023-01, as sold by Sounding Stone; also Prince Minerals SDS for Laguna). Avoid breathing the dust; older potters' references call it highly toxic.","source":{"name":"Zhengzhou Haixu Abrasives, Chromite Sand technical data sheet (South African origin)","url":"https://chromitesands.com/wp-content/uploads/2021/09/Chromite-sand-TDS.pdf","date":"2021-09","kind":"supplier"},"__v":0}
{"_id":{"$oid":"82302322f16f4f5046a3c2e5"},"uuid":"6c2fd949-0abc-4229-bb67-5f9ceb7bd8a0","rawformula":"CeO₂","equivalent":100,"percentmole":"percent","molecularweight":100,"loi":1,"formulaweight":99,"name":"Cerium oxide","ownedBy":"Standard","notes":["A rare-earth oxide used as a low-temperature opacifier and a weak colorant, giving cream to tan-yellow or orange especially with titanium or rutile. It settles quickly, so the glaze needs a suspender."],"fields":[{"amountUnity":0.5752,"amount":"99","name":"CeO2"}],"aliases":["cerium dioxide","ceric oxide","cerium(IV) oxide","CeO2","ceria"],"category":"opacifier","status":"current","manufacturer":"Various (rare-earth producers); SDS from PACE Technologies","hazards":"Not classified (PACE SDS 2025): not a hazardous substance under GHS. Some suppliers list eye, skin and respiratory irritation (H315, H319, H335). Avoid breathing dust.","source":{"name":"PACE Technologies SDS, Cerium Oxide powders (cerium oxide >99%, CAS 1306-38-3)","url":"https://www.metallographic.com/sds/Cerium-Oxide-Powders.pdf","date":"2025-11","kind":"sds"},"__v":0}
{"_id":{"$oid":"13b647985873c548d2e5981f"},"uuid":"bdd56192-15ad-47f3-b0d8-a642eb4ddbef","rawformula":"Fe₂O₃","equivalent":100,"percentmole":"percent","molecularweight":100,"loi":8,"formulaweight":92,"name":"Spanish red iron oxide","ownedBy":"Standard","notes":["Natural red iron oxide mined at Tierga, Spain: about 87% Fe2O3 with some silica, dolomite and mica, so gram for gram it is a little weaker than synthetic red iron oxide. Bright orange-red raw; contains some soluble salts."],"fields":[{"amountUnity":0.5448,"amount":"87","name":"Fe2O3"},{"amountUnity":0.0832,"amount":"5","name":"SiO2"}],"aliases":["Spanish red","Spanish red iron","Natural red iron oxide","Micronox R03","Tierga red iron oxide"],"category":"colorant","region":["US"],"status":"current","manufacturer":"Promindsa (Productos Minerales para la Industria), Tierga mines, Zaragoza, Spain","hazards":"Warning: H373, may cause damage to the lungs through prolonged or repeated inhalation, because it contains respirable quartz (Promindsa Micronox R series SDS, rev. 2015-01, distributed by Laguna).","source":{"name":"Promindsa, EN 12878 CE label declarations for Micronox pigments (Micronox R03: Fe2O3 87 ±1.5%, loss on ignition 6.0%, quartz <3%)","url":"https://en.promindsa.com/wp-content/uploads/2023/10/CE-labels-in-English.pdf","date":"2023-10","kind":"manufacturer"},"__v":0}
{"_id":{"$oid":"fce54875d6d9d09e200df33a"},"uuid":"d5f61393-003f-471a-a934-1dae65846402","rawformula":"SiC","name":"Silicon carbide (fine)","ownedBy":"Standard","notes":["Fine silicon carbide (about 600 mesh, FFF) gives local reduction in oxidation firings, for example copper reds; larger amounts or coarser grits make bubbly, cratered surfaces. It is left out of the chemistry, though fully burnt it would turn into about 1.5 times its weight of silica."],"fields":[],"aliases":["SiC","carborundum","silicon carbide 600 mesh","F600","FFF","silicon carbide 500 mesh","Carborex"],"category":"other","status":"current","manufacturer":"Washington Mills (CARBOREX black SiC); others","hazards":"Danger: H350 may cause cancer (by inhalation), because of a trace of crystalline silica (Washington Mills SDS 2025). Older supplier SDSs also list skin, eye and respiratory irritation (H315, H319, H335). Avoid breathing dust.","source":{"name":"Washington Mills, CARBOREX black silicon carbide technical sheet (typical chemical analysis; powder sizes include 600 and FFF)","url":"https://fintec1.com/wp-content/uploads/2020/07/FVSDS-10.0910-Washington-Mills-Carborex-Technical-Sheet.pdf","date":"2008-09","kind":"manufacturer"},"noChemistry":true,"__v":0}
{"_id":{"$oid":"96b89a34afb8045988e25b4e"},"uuid":"2ae43d54-1927-4463-b98b-d24d81bef38b","name":"Stain (proprietary)","ownedBy":"Standard","notes":["Commercial stains are pre-fired, insoluble pigments; their make-up is proprietary and they colour the glass by staying suspended in it, so they are left out of the chemistry. Check the maker's notes for each stain: some need no zinc, some need high calcium, and each has a maximum firing temperature."],"fields":[],"aliases":["Mason stain","ceramic stain","body stain","glaze stain","inclusion stain","underglaze stain","ceramic pigment"],"category":"colorant","status":"current","manufacturer":"Various (Mason Color Works, Vibrantz/Ferro, Potterycrafts, Scarva and others)","hazards":"Varies by stain: check the SDS for the specific stain. Mason's SDSs list many stains (e.g. 6600 Best Black) as not classified, but stains can contain cobalt, nickel, chromium, manganese, vanadium, praseodymium or cadmium/selenium (inclusion reds and oranges). Avoid breathing dust.","source":{"name":"Mason Color Works: Mason Stains reference guide and stain SDSs","url":"https://www.masoncolor.com/mason-stains/reference-guide","kind":"manufacturer","date":"2025-09"},"noChemistry":true,"__v":0}
{"_id":{"$oid":"ac34ccd0abb389b8aa6bb72f"},"uuid":"13359104-45f3-4624-9978-69a7795222dd","rawformula":"Fe₂O₃","equivalent":100,"percentmole":"percent","molecularweight":100,"loi":0.7,"formulaweight":99.3,"name":"Crocus martis","ownedBy":"Standard","notes":["Crocus martis sold by US suppliers today is a micronized synthetic red iron oxide (Bayferrox 180) with a bluish-purple tint, not the old calcined iron sulfate. Use it like red iron oxide; recipes written for the old sulfate-bearing kind used more of it, because that kind lost about a fifth of its weight in firing."],"fields":[{"amountUnity":0.6031,"amount":"96.3","name":"Fe2O3"},{"amountUnity":0.0499,"amount":"3","name":"SiO2"}],"aliases":["Purple iron oxide","Bayferrox 180","Calcined copperas","Anhydrous ferrous sulphate (historic)"],"category":"colorant","region":["US"],"status":"current","manufacturer":"Lanxess (Bayferrox 180 M), as sold by Laguna Clay and New Mexico Clay","hazards":"Not classified as hazardous (Lanxess Bayferrox 180 M data; red iron oxide pigment). Nuisance dust; older Laguna SDS notes about 4% amorphous silica.","source":{"name":"Lanxess, Technical Data Sheet BAYFERROX 180 M (Fe2O3 >96.3%, loss on ignition at 1000 C <0.7%)","url":"https://lanxess.com/api/products/filehandlertds?tdsId=00006297_000_BF-180-M&language=en-GB&clientId=50162","date":"2024-02","kind":"manufacturer"},"__v":0}
{"_id":{"$oid":"16e5f0ed5f1b425fa9c9351d"},"uuid":"550f0e38-024d-4488-9981-c47484029baf","rawformula":"FeTiO₃","equivalent":5456.69,"percentmole":"percent","molecularweight":100,"loi":4.95,"formulaweight":5186.59,"name":"Granular ilmenite","ownedBy":"Standard","notes":["Natural iron-titanium ore sold as sand-sized grains (about 30–270 mesh) to give dark brown specks in glazes and clay bodies. This grade is an altered ilmenite, about 64% TiO2 and 29% iron oxide; the grains do not fully dissolve, so the calculated chemistry overstates what goes into the glass."],"fields":[{"amountUnity":43.9665,"amount":"64.35","name":"TiO2"},{"amountUnity":10.0122,"amount":"29.3","name":"Fe2O3"},{"amountUnity":1,"amount":"1.3","name":"MnO"},{"amountUnity":0.0359,"amount":"0.1","name":"Cr2O3"}],"aliases":["Ilmenite, granular","Granular iron titanate","Illmenite granular"],"category":"colorant","status":"current","manufacturer":"Prince Minerals (now Vibrantz), per the Laguna and Axner SDSs","hazards":"Not classified under GHS (Prince Minerals 'Granular Ilmenite' SDS, rev. 2014-10, distributed by Laguna and Axner); contains up to 0.5% quartz.","source":{"name":"Axner Pottery Supply, Ilmenite Granular typical analysis (TiO2 63.50–65.20, Fe2O3 28.00–30.60, MnO 1.25–1.35, Cr2O3 0.07–0.12; 30 x 270 mesh)","url":"https://www.axner.com/ilmenite-granular.aspx","kind":"supplier"},"__v":0}
{"_id":{"$oid":"b7ff0505b181830c77239d7e"},"uuid":"1db1057d-97a3-425e-bbdd-7dcac804ecdf","rawformula":"SiO₂ 53.5%, Al₂O₃ 16.8%, CaO 6%, Fe₂O₃ 4.3%, MgO 3.9%, Na₂O 3.5%, K₂O 1.3%, TiO₂ 1.3%, LOI 9.7%","equivalent":364.92,"percentmole":"percent","molecularweight":100,"loi":9.7,"formulaweight":329.52,"name":"Bentonit 57 (Carl Jäger / Bodmer Ton 507)","ownedBy":"Standard","notes":["Bentonite sold by Carl Jäger (Germany) and Bodmer Ton (Switzerland), and with the same analysis by Silica Nordic (Denmark): a swelling montmorillonite clay used at 0.5-2% (up to 3%) to keep glazes in suspension and to harden the raw glaze coat. It is much richer in lime (6% CaO) and lower in silica than American sodium bentonite (Volclay), so use this record when a European recipe calls for 'Bentonit'."],"fields":[{"amountUnity":3.2494,"amount":"53.5","name":"SiO2"},{"amountUnity":0.6013,"amount":"16.8","name":"Al2O3"},{"amountUnity":0.3904,"amount":"6","name":"CaO"},{"amountUnity":0.0983,"amount":"4.3","name":"Fe2O3"},{"amountUnity":0.3531,"amount":"3.9","name":"MgO"},{"amountUnity":0.2061,"amount":"3.5","name":"Na2O"},{"amountUnity":0.0504,"amount":"1.3","name":"K2O"},{"amountUnity":0.0594,"amount":"1.3","name":"TiO2"}],"aliases":["Bentonit 57/","Carl Jäger Bentonit 57","Bentonit (Bodmer Ton 507)","Bodmer 507","Bentonit (Silica Nordic)","Bentonit"],"category":"suspender","region":["EU"],"status":"current","substitutes":["Bentonite","Bentonita (Prodesco)"],"manufacturer":"Not named; sold by Carl Jäger Tonindustriebedarf (Hilgert, Germany) as Bentonit 57/, by Bodmer Ton AG (Switzerland) as 507 and by Silica Nordic (Denmark)","hazards":"Bentonite dust may contain crystalline silica (quartz or cristobalite); avoid breathing the dust.","source":{"name":"Bodmer Ton AG technical data sheet 'Technisches Datenblatt Bentonit, Artikel 507' (Stand April 2025)","url":"https://www.bodmer-ton.ch/shop/resources/downloads/507%20D1/5000","date":"2025-04","kind":"supplier"}}
{"_id":{"$oid":"de6530526df34ad8a009a002"},"uuid":"52361ebf-e306-4873-a76e-bdb3682b00c6","rawformula":"SiO₂ 71.71%, Al₂O₃ 13.91%, Fe₂O₃ 0.69%, TiO₂ 0.06%, CaO 1.18%, MgO 2.81%, K₂O 1.5%, Na₂O 0.27%, LOI 7.86%","equivalent":900.55,"percentmole":"percent","molecularweight":100,"loi":7.86,"formulaweight":829.77,"name":"Bentonita (Prodesco)","ownedBy":"Standard","notes":["White, low-iron bentonite sold by Spanish pottery suppliers (Prodesco, Marphil) as a glaze suspender and plasticiser. The sheet gives it as about 80% montmorillonite and 17% opal-C/cristobalite, which explains the very high silica."],"fields":[{"amountUnity":10.7482,"amount":"71.71","name":"SiO2"},{"amountUnity":1.2286,"amount":"13.91","name":"Al2O3"},{"amountUnity":0.0389,"amount":"0.69","name":"Fe2O3"},{"amountUnity":0.0068,"amount":"0.06","name":"TiO2"},{"amountUnity":0.1895,"amount":"1.18","name":"CaO"},{"amountUnity":0.6279,"amount":"2.81","name":"MgO"},{"amountUnity":0.1434,"amount":"1.5","name":"K2O"},{"amountUnity":0.0392,"amount":"0.27","name":"Na2O"}],"aliases":["Bentonita","Prodesco 50100200","Marphil Bentonita"],"category":"suspender","region":["EU"],"status":"current","substitutes":["Bentonite","Bentonit 57 (Carl Jäger / Bodmer Ton 507)"],"manufacturer":"Not named; supplied by Prodesco S.L. (Manises, Valencia, Spain)","hazards":"Contains about 17% cristobalite/opal-C according to the supplier; cristobalite is a form of crystalline silica, so avoid breathing the dust.","source":{"name":"Prodesco S.L. Ficha técnica 50100200 'BENTONITA', v1.8","url":"https://prodesco.es/assets/ficheros/es/ft_50100200_es.pdf","date":"2026-06","kind":"supplier"}}
{"_id":{"$oid":"b901d4879262d191d400dd65"},"uuid":"8f5473c8-0c06-4b0e-9de0-5b10adc14a50","rawformula":"SiO₂ 63.6%, Al₂O₃ 14.6%, Fe₂O₃ 2.8%, TiO₂ 0.4%, CaO 0.3%, MgO 2%, K₂O 0.5%, Na₂O 1.3%, LOI 14.5%","equivalent":1230.68,"percentmole":"percent","molecularweight":100,"loi":14.5,"formulaweight":1052.23,"name":"Bentonite Trubond (Miles, Queensland)","ownedBy":"Standard","notes":["Natural sodium bentonite mined and processed near Miles, Queensland; sold to potters by Northcote Pottery Supplies as 'Bentonite - Trubond' and used at 1-3% to keep glazes in suspension."],"fields":[{"amountUnity":13.0272,"amount":"63.6","name":"SiO2"},{"amountUnity":1.7622,"amount":"14.6","name":"Al2O3"},{"amountUnity":0.2158,"amount":"2.8","name":"Fe2O3"},{"amountUnity":0.0616,"amount":"0.4","name":"TiO2"},{"amountUnity":0.0658,"amount":"0.3","name":"CaO"},{"amountUnity":0.6107,"amount":"2","name":"MgO"},{"amountUnity":0.0653,"amount":"0.5","name":"K2O"},{"amountUnity":0.2581,"amount":"1.3","name":"Na2O"}],"aliases":["Trubond","Bentonite - Trubond","Unimin Trubond","Miles bentonite"],"category":"suspender","region":["AU"],"status":"current","substitutes":["Bentonite","Bentonit 57 (Carl Jäger / Bodmer Ton 507)"],"manufacturer":"Unimin Australia (later Sibelco Australia), Miles, Queensland, Australia","hazards":"Unimin TDS warns the product contains free crystalline silica (quartz). Avoid breathing the dust.","source":{"name":"Unimin Australia, Technical Data - Bentonite Trubond (Miles Trubond 07/09), as posted by Clayworks Australia (archived)","url":"https://web.archive.org/web/20160227083457/http://clayworksaustralia.com/images/Clayworks/TIS/bentonite%20trubond.pdf","date":"2009-07","kind":"manufacturer"}}
