Repository: AaronFilson/glazecalc

# Glazecalc

**Free glaze chemistry for potters.** Enter a glaze recipe and see its unity molecular formula
(UMF): the fluxes, alumina and silica it becomes in the kiln, and their ratio. Keep your recipes,
materials, colorants, firing logs and notes together in one private notebook.

**[glazecalcapp.com](https://glazecalcapp.com)**: try it without an account. A free, non-commercial project by
Aaron Filson, in 57 languages, and usable from AI assistants through its MCP server.
<table>
  <tr>

## At a glance

For anyone reading the code; the [highlights](#highlights) below give the details.

- **Stack:** Angular 22 (standalone components, signals, zoneless), TypeScript on Node 24 with Express

File: data/materials.ndjson (part 1 of 7)
{"_id":{"$oid":"5944b2c645e9ddee6ff0e451"},"uuid":"9c9084bc-0dd4-4bd9-a2cd-7c5c19486fcd","rawformula":"BaCO₃","equivalent":197.33,"percentmole":"molecular","molecularweight":197.33,"loi":22.3,"formulaweight":153.33,"name":"Barium Carbonate","ownedBy":"Standard","notes":["Toxic. Almost insoluble."],"fields":[{"amountUnity":1,"amount":"1","name":"BaO"}],"category":"flux","traits":{"density":{"mineral":"witherite"}},"source":{"name":"Theoretical formula","kind":"theoretical"},"__v":0,"hazards":"Warning (Potterycrafts SDS P3303): H302 harmful if swallowed; do not ingest and avoid breathing the dust."}
{"_id":{"$oid":"5944b63745e9ddee6ff0e452"},"uuid":"835e6056-7426-4f08-9cec-16b9101c925b","rawformula":"Ca₃(PO₄)₂","equivalent":103.39,"percentmole":"molecular","molecularweight":310.17,"loi":0,"formulaweight":103.39,"name":"Bone Ash","ownedBy":"Standard","notes":["Tricalcium phosphate. Real bone ash may contain a little CaCO₃ and so a small LOI."],"fields":[{"amountUnity":1,"amount":"3","name":"CaO"},{"amountUnity":0.3333,"amount":"1","name":"P2O5"}],"category":"flux","traits":{"density":{"mineral":"hydroxylapatite"}},"source":{"name":"Theoretical formula","kind":"theoretical"},"__v":0,"hazards":"Warning (Potterycrafts SDS): H302 harmful if swallowed; H315 causes skin irritation; H319 causes serious eye irritation; H335 dry dust may cause respiratory irritation."}
{"_id":{"$oid":"5944b7b845e9ddee6ff0e453"},"uuid":"13193904-f453-4fc7-b88a-f0def3e00828","rawformula":"Na₂O•2B₂O₃•10H₂O","equivalent":381.37,"percentmole":"molecular","molecularweight":381.37,"loi":47.24,"formulaweight":201.21,"name":"Borax","ownedBy":"Standard","notes":["Water soluble."],"fields":[{"amountUnity":1,"amount":"1","name":"Na2O"},{"amountUnity":2,"amount":"2","name":"B2O3"}],"category":"boron","traits":{"density":{"mineral":"borax"}},"source":{"name":"Theoretical formula","kind":"theoretical"},"__v":0,"hazards":"Danger (EU classification, Nexchem SDS): H360FD may damage fertility or the unborn child; H319 causes serious eye irritation; avoid breathing the dust. (Etimine USA's US sheet: Warning H303/H319/H361d.)","soluble":true}
{"_id":{"$oid":"5944b92545e9ddee6ff0e454"},"uuid":"df0f5c7c-6eec-4fff-96c8-eb784a71ba64","rawformula":"B₂O₃•3H₂O","equivalent":123.65,"percentmole":"molecular","molecularweight":123.65,"loi":43.7,"formulaweight":69.62,"name":"Boric Acid","ownedBy":"Standard","notes":["Water soluble."],"fields":[{"amountUnity":1,"amount":"1","name":"B2O3"}],"category":"boron","traits":{"density":{"mineral":"sassolite"}},"source":{"name":"Theoretical formula","kind":"theoretical"},"__v":0,"hazards":"Danger (EU classification, Nexchem SDS): H360FD may damage fertility or the unborn child; avoid breathing the dust. (Etimine USA's US sheet: Warning H303/H361d.)","soluble":true}
{"_id":{"$oid":"5944b9e045e9ddee6ff0e455"},"uuid":"89f35018-0441-453d-b924-0bf785cb89e8","rawformula":"2CaO•3B₂O₃•5H₂O","equivalent":205.54,"percentmole":"molecular","molecularweight":205.54,"loi":21.91,"formulaweight":160.5,"name":"Colemanite (theoretical)","ownedBy":"Standard","relatedTo":"Calcium borate, Colemanite (commercial), Gerstley Borate","notes":["The ideal mineral, 2CaO•3B₂O₃•5H₂O, with 50.8% B₂O₃. Real colemanite has less boron, about 40%: see Colemanite (commercial). Not the same as the calcium borate frit in UK recipes."],"fields":[{"amountUnity":1.5,"amount":"1.5","name":"B2O3"},{"amountUnity":1,"amount":"1","name":"CaO"}],"category":"boron","substitutes":["Colemanite (commercial)","Gillespie Borate","Calcium Borate Frit (Potterycrafts P2954)","Calcium Borate Frit (Potclays 2268)"],"traits":{"theoretical":true,"density":{"mineral":"colemanite"}},"source":{"name":"Theoretical formula","kind":"theoretical"},"__v":0,"hazards":"Not classified (Etimine SDS); may irritate the eyes; avoid breathing the dust."}
{"_id":{"$oid":"8b67a0a6f54b5a3bf7a6ff62"},"uuid":"8f47a6a9-82ea-4f6c-a548-988a23c4cca0","rawformula":"B₂O₃ 40.0%, CaO 26.8%, SiO₂ 5.0%, MgO 2.7%, SrO 1.15%, Al₂O₃ 0.25%, Na₂O 0.15%, Fe₂O₃ 0.04%, LOI 24.0%","equivalent":179.08,"percentmole":"percent","molecularweight":100,"loi":24,"formulaweight":136.1,"name":"Colemanite (commercial)","ownedBy":"Standard","relatedTo":"Calcium borate, Colemanite (theoretical), Gerstley Borate","notes":["Turkish colemanite, Etimine’s typical analysis (standard and fine mesh). Scarce in US retail; Gerstley Borate and Gillespie Borate are the usual stand-ins.","Eti Maden's ground colemanite (−45 µm) is specified at B₂O₃ 40.00 ± 0.50%, CaO 27.00 ± 1.00%, SiO₂ 4.00–6.50%, with at most 3.00% MgO, 1.50% SrO, 0.50% Na₂O, 0.40% Al₂O₃, 0.08% Fe₂O₃ and 25.00% loss on ignition (product specification, Rev. 2017/00): limits, not a typical analysis."],"fields":[{"amountUnity":1.0289,"amount":"40.0","name":"B2O3"},{"amountUnity":0.8558,"amount":"26.8","name":"CaO"},{"amountUnity":0.149,"amount":"5.0","name":"SiO2"},{"amountUnity":0.12,"amount":"2.7","name":"MgO"},{"amountUnity":0.0199,"amount":"1.15","name":"SrO"},{"amountUnity":0.0044,"amount":"0.25","name":"Al2O3"},{"amountUnity":0.0043,"amount":"0.15","name":"Na2O"},{"amountUnity":0.0004,"amount":"0.04","name":"Fe2O3"}],"category":"boron","region":["US","EU","UK"],"manufacturer":"Eti Maden (Turkey), sold by Etimine USA and Etimine S.A.","traits":{"density":{"mineral":"colemanite"}},"source":{"name":"Etimine USA, Colemanite typical analysis; also Eti Maden, Ground Colemanite -45 µm, product specification Rev. 2017/00 (https://www.etiproducts.com/wp-content/uploads/2018/01/15-2017-Ground-Colemanite-45-Micron.pdf, read 2026-11-04)","url":"https://etimineusa.com/colemanite/","kind":"manufacturer","date":"2026-02"},"__v":0,"hazards":"Not classified (Etimine SDS); the natural ore contains 8–12% calcite and 6–8% clay, and CTM's SDS notes traces of arsenic sulphides; avoid breathing the dust."}
{"_id":{"$oid":"5944bafa45e9ddee6ff0e456"},"uuid":"c4eeb157-5c2b-4875-90c5-808f75079658","rawformula":"Al₂O₃•2SiO₂•2H₂O","equivalent":258.17,"percentmole":"molecular","molecularweight":258.17,"loi":13.96,"formulaweight":222.13,"name":"China Clay","ownedBy":"Standard","relatedTo":"Kaolin","notes":["Theoretical kaolin, the ideal formula of clay. Real kaolins run 12–13.5% LOI and carry some iron, titania and alkali."],"fields":[{"amountUnity":1,"amount":"1","name":"Al2O3"},{"amountUnity":2,"amount":"2","name":"SiO2"}],"aliases":["Kaolin (theoretical)"],"category":"clay","traits":{"kaolin":true,"kaolinOrBallClay":true,"defaultClay":true,"density":{"mineral":"clay"}},"source":{"name":"Theoretical formula","kind":"theoretical"},"__v":0,"hazards":"Not classified (CTM SDS 45/104); less than 1% respirable quartz; avoid breathing the dust."}
{"_id":{"$oid":"5944bc8f45e9ddee6ff0e457"},"uuid":"c4a41952-a161-4c4e-bda0-61a64e2cb271","rawformula":"Na₃AlF₆","equivalent":139.95,"percentmole":"molecular","molecularweight":419.86,"loi":31.43,"formulaweight":95.97,"name":"Cryolite","ownedBy":"Standard","notes":["Insoluble."],"fields":[{"amountUnity":1,"amount":"3","name":"Na2O"},{"amountUnity":0.3333,"amount":"1","name":"Al2O3"}],"category":"flux","traits":{"density":{"mineral":"cryolite"}},"source":{"name":"Theoretical formula","kind":"theoretical"},"__v":0,"hazards":"Danger (Fluorsid synthetic cryolite SDS): H332 harmful if inhaled; H362 may harm breast-fed children; H372 damages lungs and bones (skeletal fluorosis) through repeated exposure; H411 toxic to aquatic life; releases fluorine in firing, so ventilate the kiln.","fluorine":true}
{"_id":{"$oid":"5944bd9d45e9ddee6ff0e458"},"uuid":"da635f29-076f-4223-8e75-65d4dfa11700","rawformula":"CaCO₃•MgCO₃","equivalent":92.2,"percentmole":"molecular","molecularweight":184.39,"loi":47.73,"formulaweight":48.19,"name":"Dolomite","ownedBy":"Standard","notes":["Insoluble."],"fields":[{"amountUnity":0.5,"amount":"1","name":"MgO"},{"amountUnity":0.5,"amount":"1","name":"CaO"}],"category":"flux","traits":{"rawCalcium":true,"density":{"mineral":"dolomite"}},"source":{"name":"Theoretical formula","kind":"theoretical"},"__v":0,"hazards":"Not classified (Potterycrafts SDS); breathing the dust over long periods raises the risk of lung disease."}
{"_id":{"$oid":"5944bee045e9ddee6ff0e459"},"uuid":"af287dd4-a45d-499f-95b5-8d7f8572d404","rawformula":"CaO: 0.304; Na₂O: 0.340; K₂O: 0.356; Al₂O₃: 1.075; SiO₂: 8.10","equivalent":667.93,"percentmole":"molecular","molecularweight":667.93,"loi":0,"formulaweight":667.93,"name":"Cornwall Stone","ownedBy":"Standard","relatedTo":"Feldspars","notes":["Typical formula. Not quarried since 2006; what is sold now are synthetic substitutes with different chemistry, so use the supplier’s analysis for those."],"fields":[{"amountUnity":0.304,"amount":"0.304","name":"CaO"},{"amountUnity":0.34,"amount":"0.340","name":"Na2O"},{"amountUnity":0.356,"amount":"0.356","name":"K2O"},{"amountUnity":1.075,"amount":"1.075","name":"Al2O3"},{"amountUnity":8.1,"amount":"8.10","name":"SiO2"}],"aliases":["Cornish Stone","Cornish Stone (natural)","China stone","DF Cornish stone","Hard purple","Mild white"],"category":"feldspar","region":["UK"],"status":"discontinued","statusSince":"2006","substitutes":["Cornish Stone (synthetic substitute)","H&G Cornwall Stone","Cornwall Stone Substitute (Laguna SG919)","Cornish Stone, Synthetic (Walker BA280)"],"manufacturer":"Goonvean (last producer); English China Clays until 1973","hazards":"Fine dust contains respirable crystalline silica; avoid breathing it.","traits":{},"source":{"name":"Glazecalc’s original data (2017), from a ceramics reference book","kind":"book"},"__v":0}
{"_id":{"$oid":"5944c00645e9ddee6ff0e45a"},"uuid":"6c86bcfc-a83d-40c6-b3db-ced26b855bef","rawformula":"CaO: 0.097; K₂O: 0.426; Na₂O: 0.377; Al₂O₃: 0.985; SiO₂: 8.433","equivalent":751.16,"percentmole":"molecular","molecularweight":676.04,"loi":0,"formulaweight":751.16,"name":"Godfrey Spar","ownedBy":"Standard","relatedTo":"Feldspars","notes":["An old North American potash feldspar, high in silica, found only in US references; a Glazy recipe taken from Grebanier's Chinese Stoneware Glazes calls for 'Godfrey or Maine feldspar'. Listed as no longer available by 1999 (Zamek, Ceramics Monthly). No supplier sells it now."],"fields":[{"amountUnity":0.4189,"amount":"0.377","name":"Na2O"},{"amountUnity":0.4733,"amount":"0.426","name":"K2O"},{"amountUnity":0.1078,"amount":"0.097","name":"CaO"},{"amountUnity":1.0944,"amount":"0.985","name":"Al2O3"},{"amountUnity":9.37,"amount":"8.433","name":"SiO2"}],"aliases":["Godfrey feldspar","Godfrey"],"category":"feldspar","region":["US"],"status":"discontinued","substitutes":["Cornish Stone (synthetic substitute)","Nepheline Syenite (typical)"],"hazards":"Fine dust contains respirable crystalline silica; avoid breathing it.","traits":{},"source":{"name":"Glazecalc’s original data (2017), from a ceramics reference book","kind":"book"},"__v":0}
{"_id":{"$oid":"5944c19445e9ddee6ff0e45b"},"uuid":"7bb7c679-17b2-4e62-a091-877ac6ed5f85","rawformula":"K₂O: 0.25; Na₂O: 0.75; Al₂O₃: 1.11; SiO₂: 4.65","equivalent":462.6,"percentmole":"molecular","molecularweight":462.6,"loi":0,"formulaweight":462.6,"name":"Nepheline Syenite (typical)","ownedBy":"Standard","relatedTo":"Feldspars","notes":["Typical formula. Higher ratio of fluxes makes this material melt at lower temps than most feldspars."],"fields":[{"amountUnity":0.25,"amount":"0.25","name":"K2O"},{"amountUnity":0.75,"amount":"0.75","name":"Na2O"},{"amountUnity":1.11,"amount":"1.11","name":"Al2O3"},{"amountUnity":4.65,"amount":"4.65","name":"SiO2"}],"category":"feldspar","substitutes":["Nepheline Syenite A270"],"traits":{},"source":{"name":"Glazecalc’s original data (2017), from a ceramics reference book","kind":"book"},"__v":0,"hazards":"Not classified (Sibelco SDS, GB/IE); avoid breathing the dust."}
{"_id":{"$oid":"5944c2a645e9ddee6ff0e45c"},"uuid":"13b27725-61c3-48a5-9750-617053add56b","rawformula":"K₂O•Al₂O₃•6SiO₂","equivalent":556.65,"percentmole":"molecular","molecularweight":556.65,"loi":0,"formulaweight":556.65,"name":"Orthoclase","ownedBy":"Standard","relatedTo":"Feldspars","notes":["Ideal formula of the mineral."],"fields":[{"amountUnity":1,"amount":"1","name":"K2O"},{"amountUnity":1,"amount":"1","name":"Al2O3"},{"amountUnity":6,"amount":"6","name":"SiO2"}],"aliases":["Potash feldspar (theoretical)"],"category":"feldspar","traits":{"density":{"mineral":"orthoclase"}},"source":{"name":"Theoretical formula","kind":"theoretical"},"__v":0,"hazards":"Warning (CTM potash feldspar SDS 49): H373 may damage the lungs through repeated inhalation, as it contains 5–10% fine crystalline silica; avoid breathing the dust."}
{"_id":{"$oid":"5944c36c45e9ddee6ff0e45d"},"uuid":"b6434f62-52d1-4192-be59-ab53b4374e48","rawformula":"SiO₂ 70.82%, Al₂O₃ 17.35%, K₂O 8.07%, Na₂O 3.28%, CaO 0.39%, Fe₂O₃ 0.09%, LOI 0.18%","equivalent":687.05,"percentmole":"percent","molecularweight":100,"loi":0.18,"formulaweight":685.82,"name":"Oxford Spar","ownedBy":"Standard","relatedTo":"Feldspars","notes":["An old US potash feldspar that has been unavailable since at least the 1990s. NM Clay names G-200 EU as a substitute for Oxford; a current potash feldspar plus a little silica comes closest, since Oxford is lower in alkali and higher in silica."],"fields":[{"amountUnity":8.0983,"amount":"70.82","name":"SiO2"},{"amountUnity":1.1691,"amount":"17.35","name":"Al2O3"},{"amountUnity":0.5886,"amount":"8.07","name":"K2O"},{"amountUnity":0.3636,"amount":"3.28","name":"Na2O"},{"amountUnity":0.0478,"amount":"0.39","name":"CaO"},{"amountUnity":0.0039,"amount":"0.09","name":"Fe2O3"}],"aliases":["Oxford"],"category":"feldspar","region":["US"],"status":"discontinued","substitutes":["G-200 EU Feldspar","Mahavir Potash Feldspar","Potash Feldspar (Valentine Clays)","Feldspath potassique ICE 10 (Imerys Spain)","Potash Feldspar K200 (Thailand)"],"hazards":"Contains crystalline silica; avoid breathing the dust.","traits":{},"source":{"name":"Digitalfire: Oxford Feldspar","url":"https://digitalfire.com/material/oxford+feldspar","kind":"digitalfire"},"__v":0}
{"_id":{"$oid":"5944c3e445e9ddee6ff0e45e"},"uuid":"62eaa6d6-1827-46ef-bd5e-7326ee27653f","rawformula":"SiO₂","equivalent":60.08,"percentmole":"molecular","molecularweight":60.08,"loi":0,"formulaweight":60.08,"name":"Flint","ownedBy":"Standard","relatedTo":"Silica","notes":["Dust hazard from free silica."],"fields":[{"amountUnity":1,"amount":"1","name":"SiO2"}],"category":"silica","traits":{"density":{"mineral":"quartz"}},"source":{"name":"Theoretical formula","kind":"theoretical"},"__v":0,"hazards":"Danger (CTM SDS 51): H372 causes damage to organs through repeated inhalation; 25–50% fine crystalline silica; avoid breathing the dust."}
{"_id":{"$oid":"5944c4a545e9ddee6ff0e45f"},"uuid":"d18eb0f6-fcd0-4461-b79a-9fa99de17938","rawformula":"CaF₂","equivalent":78.07,"percentmole":"molecular","molecularweight":78.07,"loi":28.17,"formulaweight":56.08,"name":"Fluorspar","ownedBy":"Standard","fields":[{"amountUnity":1,"amount":"1","name":"CaO"}],"category":"flux","traits":{"density":{"mineral":"fluorite"}},"source":{"name":"Theoretical formula","kind":"theoretical"},"__v":0,"hazards":"Warning (Seaforth Mineral & Ore SDS, acid grade): may be harmful if swallowed or inhaled and may irritate skin, eyes and airways; 0.09–2.8% crystalline silica; releases fluorine in firing.","fluorine":true}
{"_id":{"$oid":"5944c58c45e9ddee6ff0e460"},"uuid":"6a4b728e-9a71-48b2-baa6-4635eb99e86d","rawformula":"Li₂CO₃","equivalent":73.88,"percentmole":"molecular","molecularweight":73.88,"loi":59.56,"formulaweight":29.88,"name":"Lithium Carbonate","ownedBy":"Standard","notes":["Slightly soluble, toxic."],"fields":[{"amountUnity":1,"amount":"1","name":"Li2O"}],"category":"flux","traits":{"density":{"mineral":"lithium carbonate"}},"source":{"name":"Theoretical formula","kind":"theoretical"},"__v":0,"hazards":"Warning (CTM SDS 24): H302 harmful if swallowed; H319 causes serious eye irritation."}
{"_id":{"$oid":"5944c62145e9ddee6ff0e461"},"uuid":"fd3e3df2-6cb5-4a2a-b1df-0019abd77ba3","rawformula":"MgCO₃","equivalent":84.32,"percentmole":"molecular","molecularweight":84.32,"loi":52.2,"formulaweight":40.3,"name":"Magnesium Carbonate (magnesite)","ownedBy":"Standard","relatedTo":"Magnesite, Light Magnesium Carbonate","notes":["MgCO₃, the mineral magnesite. Slightly soluble. Potters usually buy light magnesium carbonate, which has less MgO: see Light Magnesium Carbonate."],"fields":[{"amountUnity":1,"amount":"1","name":"MgO"}],"category":"flux","substitutes":["Light Magnesium Carbonate"],"traits":{"density":{"mineral":"magnesite"}},"source":{"name":"Theoretical formula","kind":"theoretical"},"__v":0,"hazards":"Not classified (CTM SDS 58); less than 1% quartz; avoid breathing the dust."}
{"_id":{"$oid":"b99a68a070cf26f490d79de2"},"uuid":"dc6d92ea-6185-4fac-a282-5ff555e51b37","rawformula":"4MgCO₃•Mg(OH)₂•4H₂O","equivalent":93.53,"percentmole":"molecular","molecularweight":467.67,"loi":56.91,"formulaweight":40.3,"name":"Light Magnesium Carbonate","ownedBy":"Standard","relatedTo":"Magnesium carbonate, hydromagnesite","notes":["Hydromagnesite, the light, fluffy magnesium carbonate potters usually buy: 43.1% MgO, less than magnesite. Slightly soluble."],"fields":[{"amountUnity":1,"amount":"5","name":"MgO"}],"category":"flux","traits":{"density":{"mineral":"hydromagnesite"}},"source":{"name":"Theoretical formula","kind":"theoretical"},"__v":0,"hazards":"Not classified (CTM magnesium carbonate SDS 58); avoid breathing the dust."}
{"_id":{"$oid":"5944c69f45e9ddee6ff0e462"},"uuid":"7dffc301-0836-4f8b-be6f-e51dfc6ad36a","rawformula":"KNO₃","equivalent":202.22,"percentmole":"molecular","molecularweight":202.22,"loi":53.42,"formulaweight":94.19,"name":"Niter","ownedBy":"Standard","fields":[{"amountUnity":1,"amount":"1","name":"K2O"}],"category":"flux","status":"historical","substitutes":["Ferro Frit 3110","High Alkaline Frit (Potterycrafts P2962)"],"traits":{"density":{"mineral":"niter"}},"source":{"name":"Theoretical formula","kind":"theoretical"},"__v":0,"hazards":"Warning (Fisher UK SDS, potassium nitrate): H272 may intensify fire (oxidiser); keep away from combustibles.","soluble":true}
{"_id":{"$oid":"5944c6ef45e9ddee6ff0e463"},"uuid":"173a0a26-4b7b-420d-b54d-30ffdb28b43e","rawformula":"K₂CO₃","equivalent":138.2,"percentmole":"molecular","molecularweight":138.2,"loi":31.84,"formulaweight":94.19,"name":"Pearl Ash","ownedBy":"Standard","fields":[{"amountUnity":1,"amount":"1","name":"K2O"}],"aliases":["Potassium carbonate"],"category":"flux","status":"historical","substitutes":["Ferro Frit 3110","High Alkaline Frit (Potterycrafts P2962)"],"traits":{"density":{"mineral":"potassium carbonate"}},"source":{"name":"Theoretical formula","kind":"theoretical"},"__v":0,"hazards":"Warning (Fisher UK SDS, potassium carbonate): H315 causes skin irritation; H319 causes serious eye irritation; H335 may cause respiratory irritation.","soluble":true}
{"_id":{"$oid":"5944c73445e9ddee6ff0e464"},"uuid":"037aaaf9-36bd-4105-a481-852421db0b25","rawformula":"SiO₂","equivalent":60.08,"percentmole":"molecular","molecularweight":60.08,"loi":0,"formulaweight":60.08,"name":"Silica","ownedBy":"Standard","relatedTo":"Flint","notes":["Dust hazard from free silica particles."],"fields":[{"amountUnity":1,"amount":"1","name":"SiO2"}],"aliases":["Quartz"],"category":"silica","traits":{"defaultSilica":true,"density":{"mineral":"quartz"}},"source":{"name":"Theoretical formula","kind":"theoretical"},"__v":0,"hazards":"Danger (CTM silica flour SDS 53): H372 damages the lungs through repeated inhalation; over 10% respirable quartz; avoid breathing the dust."}
{"_id":{"$oid":"5944c7bc45e9ddee6ff0e465"},"uuid":"35f1d677-a81a-41fe-8dab-59407f9bb0fe","rawformula":"Na₂CO₃","equivalent":105.98,"percentmole":"molecular","molecularweight":105.98,"loi":41.52,"formulaweight":61.98,"name":"Soda Ash","ownedBy":"Standard","relatedTo":"Sodium Carbonate","notes":["Water soluble. Caustic."],"fields":[{"amountUnity":1,"amount":"1","name":"Na2O"}],"category":"flux","traits":{"density":{"mineral":"sodium carbonate"}},"source":{"name":"Theoretical formula","kind":"theoretical"},"__v":0,"hazards":"Warning (CTM SDS 69): H319 causes serious eye irritation.","soluble":true}
{"_id":{"$oid":"5944c80a45e9ddee6ff0e466"},"uuid":"3bd1afdd-e83d-47ff-9774-575451fac21b","rawformula":"NaNO₃","equivalent":169.99,"percentmole":"molecular","molecularweight":169.99,"loi":63.54,"formulaweight":61.98,"name":"Sodium Nitrate","ownedBy":"Standard","fields":[{"amountUnity":1,"amount":"1","name":"Na2O"}],"category":"flux","status":"historical","substitutes":["Ferro Frit 3110","High Alkaline Frit (Potterycrafts P2962)"],"traits":{"density":{"mineral":"nitratine"}},"source":{"name":"Theoretical formula","kind":"theoretical"},"__v":0,"hazards":"Warning (Fisher UK SDS): H272 may intensify fire (oxidiser); H319 causes serious eye irritation.","soluble":true}
{"_id":{"$oid":"5944c88345e9ddee6ff0e467"},"uuid":"f698a07e-934a-47f2-9c88-b516d176c0c5","rawformula":"Li₂O•Al₂O₃•4SiO₂","equivalent":372.17,"percentmole":"molecular","molecularweight":372.17,"loi":0,"formulaweight":372.17,"name":"Spodumene (theoretical)","ownedBy":"Standard","relatedTo":"Feldspars","notes":["The ideal mineral, Li₂O•Al₂O₃•4SiO₂, with 8.0% Li₂O. Commercial grades carry less lithium, about 7.1–7.65% Li₂O, with some iron, potash and phosphorus; use the supplier’s analysis when you have it."],"fields":[{"amountUnity":1,"amount":"1","name":"Li2O"},{"amountUnity":1,"amount":"1","name":"Al2O3"},{"amountUnity":4,"amount":"4","name":"SiO2"}],"category":"feldspar","substitutes":["Spodumene (Laguna)"],"traits":{"theoretical":true,"density":{"mineral":"spodumene"}},"source":{"name":"Theoretical formula","kind":"theoretical"},"__v":0,"hazards":"Not classified (Potterycrafts SDS P3357); contains 4–6% quartz; avoid breathing the dust."}
{"_id":{"$oid":"5944c92145e9ddee6ff0e468"},"uuid":"c38346b9-4425-48fc-a505-90b95ee79b81","rawformula":"SrCO₃","equivalent":147.63,"percentmole":"molecular","molecularweight":147.63,"loi":29.81,"formulaweight":103.62,"name":"Strontium Carbonate","ownedBy":"Standard","notes":["Slightly soluble, may contain CaO."],"fields":[{"amountUnity":1,"amount":"1","name":"SrO"}],"category":"flux","traits":{"density":{"mineral":"strontianite"}},"source":{"name":"Theoretical formula","kind":"theoretical"},"__v":0,"hazards":"Not classified (CTM SDS 40); the powder may irritate eyes and skin; avoid breathing the dust."}
{"_id":{"$oid":"5944c9c845e9ddee6ff0e469"},"uuid":"6a369ae2-a68a-429d-9ae9-923cea487840","rawformula":"3MgO•4SiO₂•H₂O","equivalent":126.42,"percentmole":"molecular","molecularweight":379.26,"loi":4.75,"formulaweight":120.41,"name":"Talc","ownedBy":"Standard","relatedTo":"Steatite","fields":[{"amountUnity":1,"amount":"3","name":"MgO"},{"amountUnity":1.3333,"amount":"4","name":"SiO2"}],"category":"flux","traits":{"density":{"mineral":"talc"}},"source":{"name":"Theoretical formula","kind":"theoretical"},"__v":0,"hazards":"Not classified (CTM SDS 54; CTM's pottery talc is about 55–60% talc and 40–45% magnesium carbonate, under 1% quartz); avoid breathing the dust."}
{"_id":{"$oid":"5944ca1745e9ddee6ff0e46a"},"uuid":"0edfcda2-b8d9-416a-af35-e07cfe65c5b0","rawformula":"TiO₂","equivalent":79.86,"percentmole":"molecular","molecularweight":79.86,"loi":0,"formulaweight":79.86,"name":"Titanium Oxide","ownedBy":"Standard","relatedTo":"Rutile","fields":[{"amountUnity":1,"amount":"1","name":"TiO2"}],"aliases":["Titanium dioxide (material)"],"category":"opacifier","traits":{"density":{"mineral":null,"reason":"crystal-form-unknown"}},"source":{"name":"Theoretical formula","kind":"theoretical"},"__v":0,"hazards":"Not classified under EU rules (KRONOS SDS, non-pigmentary grade; CTM SDS 26 agrees); avoid breathing the dust."}
{"_id":{"$oid":"5944ca5845e9ddee6ff0e46b"},"uuid":"4b3b6aa7-f743-4a1a-bbed-b0516cf0a32c","rawformula":"CaCO₃","equivalent":100.08,"percentmole":"molecular","molecularweight":100.08,"loi":43.97,"formulaweight":56.08,"name":"Whiting","ownedBy":"Standard","relatedTo":"Calcium Carbonate","fields":[{"amountUnity":1,"amount":"1","name":"CaO"}],"aliases":["Calcium carbonate"],"category":"flux","traits":{"rawCalcium":true,"density":{"mineral":"calcite"}},"source":{"name":"Theoretical formula","kind":"theoretical"},"__v":0,"hazards":"Not classified (CTM SDS 55); may contain some crystalline silica; avoid breathing the dust."}
{"_id":{"$oid":"5944cb9545e9ddee6ff0e46c"},"uuid":"5ba0f4ed-8d6b-4377-87f3-87e16d5e0ab0","rawformula":"ZnO","equivalent":81.38,"percentmole":"molecular","molecularweight":81.38,"loi":0,"formulaweight":81.38,"name":"Zinc Oxide","ownedBy":"Standard","notes":["Toxic. Will volatilize at 1742 F (950 C) in reduction."],"fields":[{"amountUnity":1,"amount":"1","name":"ZnO"}],"category":"flux","traits":{"zincOxide":true,"density":{"mineral":"zincite"}},"source":{"name":"Theoretical formula","kind":"theoretical"},"__v":0,"hazards":"Warning (CTM SDS 27): H400/H410 very toxic to aquatic life with long-lasting effects; do not wash into drains."}
{"_id":{"$oid":"5944ccf545e9ddee6ff0e46d"},"uuid":"72fb4627-1dab-4d26-9974-4c3b128a6ee3","rawformula":"SiO₂ 68.5%, Al₂O₃ 17%, Fe₂O₃ 0.15%, Na₂O 3%, K₂O 10%, CaO 0.3%, LOI 0.3%","equivalent":625.33,"percentmole":"percent","molecularweight":100,"loi":0.3,"formulaweight":623.45,"name":"Custer Spar","ownedBy":"Standard","relatedTo":"Feldspars, G-200 EU, Mahavir","notes":["For decades the most common US potash feldspar, mined in South Dakota until Pacer shut down in 2023. Use G-200 EU or Mahavir instead; they are lower in iron, but test, because the swap is not always 1:1."],"fields":[{"amountUnity":7.1293,"amount":"68.5","name":"SiO2"},{"amountUnity":1.0426,"amount":"17","name":"Al2O3"},{"amountUnity":0.0059,"amount":"0.15","name":"Fe2O3"},{"amountUnity":0.3027,"amount":"3","name":"Na2O"},{"amountUnity":0.6639,"amount":"10","name":"K2O"},{"amountUnity":0.0335,"amount":"0.3","name":"CaO"}],"aliases":["Custer","Custer Feldspar 200 mesh","Pacer Custer Feldspar"],"category":"feldspar","region":["US"],"status":"discontinued","statusSince":"2023","substitutes":["G-200 EU Feldspar","Mahavir Potash Feldspar","G-200 2R Feldspar","Potash Feldspar (Valentine Clays)","Feldspath potassique ICE 10 (Imerys Spain)","Potash Feldspar K200 (Thailand)"],"manufacturer":"Pacer Corporation (Pacer Minerals), Custer, South Dakota","hazards":"Contains crystalline silica; avoid breathing the dust.","traits":{},"source":{"name":"Pacer Corp. 'Potash Feldspar Data - Custer Feldspar Technical Data Sheet', revised 3/23/05 (Internet Archive copy of pacerminerals.com, captured 2015-06-03)","url":"https://web.archive.org/web/20150603205518/http://pacerminerals.com/wp-content/uploads/2009/07/feldspar-200-325-500-tech-data.pdf","date":"2005-03","kind":"manufacturer"},"__v":0}
{"_id":{"$oid":"594575ad45e9ddee6ff0e46e"},"uuid":"5db30092-b4d2-4a83-a043-4b9a715dded5","rawformula":"K₂Cr₂O₇","equivalent":294.2,"percentmole":"molecular","molecularweight":294.2,"loi":16.32,"formulaweight":246.18,"name":"Potassium Bichromate","ownedBy":"Standard","notes":["Toxic. Chromium is counted as Cr₂O₃; the LOI is the oxygen released as it decomposes."],"fields":[{"amountUnity":1,"amount":"1","name":"K2O"},{"amountUnity":1,"amount":"1","name":"Cr2O3"}],"aliases":["Potassium dichromate"],"category":"colorant","status":"historical","substitutes":["Chromium Oxide"],"traits":{"chrome":true,"density":{"mineral":"potassium dichromate"}},"source":{"name":"Theoretical formula","kind":"theoretical"},"__v":0,"hazards":"Danger (Fisher UK SDS): H272 oxidiser; H301 toxic if swallowed; H312 harmful in contact with skin; H330 fatal if inhaled; H314 causes severe burns; H317/H334 skin and respiratory sensitiser; H340 may cause genetic defects; H350 may cause cancer; H360FD may damage fertility or the unborn child; H372 causes organ damage; H410 very toxic to aquatic life.","soluble":true}
{"_id":{"$oid":"594578db45e9ddee6ff0e46f"},"uuid":"9965f3fd-a90f-459f-8ad1-e874fc915e13","rawformula":"Pb₃O₄","equivalent":228.52,"percentmole":"molecular","molecularweight":228.52,"loi":2.33,"formulaweight":223.2,"name":"Lead, Red","ownedBy":"Standard","relatedTo":"Litharge, White Lead, Yellow Lead","notes":["Toxic heavy metal. Serious hazard from dust, can leach into solutions. Trace amounts can cause behavior changes in children and hamper learning."],"fields":[{"amountUnity":1,"amount":"1","name":"PbO"}],"category":"flux","status":"historical","substitutes":["Lead Bisilicate Frit (Potclays 2261)","Lead Sesquisilicate Frit (Potclays 2262)"],"traits":{"density":{"mineral":"minium"}},"source":{"name":"Theoretical formula","kind":"theoretical"},"__v":0,"hazards":"Danger (Fisher UK SDS, Pb3O4): H302+H332 harmful if swallowed or inhaled; H351 suspected of causing cancer; H360Df may damage the unborn child; H362 may harm breast-fed children; H372 causes organ damage through repeated exposure; H410 very toxic to aquatic life."}
{"_id":{"$oid":"59457af945e9ddee6ff0e470"},"uuid":"d0d6a2f1-9d72-483d-9a4a-891a0d1f8acc","rawformula":"2PbCO₃•Pb(OH)₂","equivalent":258.54,"percentmole":"molecular","molecularweight":258.54,"loi":13.67,"formulaweight":223.2,"name":"Lead, White","ownedBy":"Standard","relatedTo":"Red Lead, Yellow Lead, Litharge","notes":["Toxic heavy metal. Serious hazard from dust, can leach into solutions. Trace amounts can cause behavior changes in children and hamper learning."],"fields":[{"amountUnity":1,"amount":"1","name":"PbO"}],"category":"flux","status":"historical","substitutes":["Lead Bisilicate Frit (Potclays 2261)","Lead Sesquisilicate Frit (Potclays 2262)"],"traits":{"density":{"mineral":"hydrocerussite"}},"source":{"name":"Theoretical formula","kind":"theoretical"},"__v":0,"hazards":"Danger (Fisher UK SDS, basic lead carbonate): H302+H332 harmful if swallowed or inhaled; H360Df may damage the unborn child, suspected of damaging fertility; H373 may cause organ damage through repeated exposure; H410 very toxic to aquatic life."}
{"_id":{"$oid":"59457b2245e9ddee6ff0e471"},"uuid":"74cffda7-dc10-4f95-aa1e-f44b99e1b9dc","rawformula":"PbO","equivalent":223.2,"percentmole":"molecular","molecularweight":223.2,"loi":0,"formulaweight":223.2,"name":"Lead, Yellow","ownedBy":"Standard","relatedTo":"Litharge","notes":["Toxic heavy metal. Serious hazard from dust, can leach into solutions. Trace amounts can cause behavior changes in children and hamper learning."],"fields":[{"amountUnity":1,"amount":"1","name":"PbO"}],"category":"flux","status":"historical","substitutes":["Lead Bisilicate Frit (Potclays 2261)","Lead Sesquisilicate Frit (Potclays 2262)"],"traits":{"density":{"mineral":null,"reason":"crystal-form-unknown"}},"source":{"name":"Theoretical formula","kind":"theoretical"},"__v":0,"hazards":"Danger (Carl Roth SDS, lead(II) oxide): H302+H332 harmful if swallowed or inhaled; H351 suspected of causing cancer; H360Df may damage the unborn child; H362 may harm breast-fed children; H372 damages kidneys, nervous system and blood-forming system; H410 very toxic to aquatic life."}
{"_id":{"$oid":"59457b4145e9ddee6ff0e472"},"uuid":"917fe201-8324-4036-b117-30d9fe09665a","rawformula":"PbO","equivalent":223.2,"percentmole":"molecular","molecularweight":223.2,"loi":0,"formulaweight":223.2,"name":"Litharge","ownedBy":"Standard","relatedTo":"Yellow Lead","notes":["Toxic heavy metal. Serious hazard from dust, can leach into solutions. Trace amounts can cause behavior changes in children and hamper learning."],"fields":[{"amountUnity":1,"amount":"1","name":"PbO"}],"category":"flux","status":"historical","substitutes":["Lead Bisilicate Frit (Potclays 2261)","Lead Sesquisilicate Frit (Potclays 2262)"],"traits":{"density":{"mineral":"litharge"}},"source":{"name":"Theoretical formula","kind":"theoretical"},"__v":0,"hazards":"Danger (Carl Roth SDS, lead(II) oxide): H302+H332 harmful if swallowed or inhaled; H351 suspected of causing cancer; H360Df may damage the unborn child; H362 may harm breast-fed children; H372 damages kidneys, nervous system and blood-forming system; H410 very toxic to aquatic life."}
{"_id":{"$oid":"4e72a73ee1ce4401f2c0c4db"},"uuid":"c8c97af3-4d2a-4a62-bda5-7ecb7bd303e2","rawformula":"SiO₂ 68.5%, Al₂O₃ 17%, Fe₂O₃ 0.095%, TiO₂ 0.03%, K₂O 11%, Na₂O 2.1%, CaO 0.5%, MgO 0.08%, LOI 0.5%","equivalent":618.95,"percentmole":"percent","molecularweight":100,"loi":0.5,"formulaweight":615.86,"name":"G-200 EU Feldspar","ownedBy":"Standard","notes":["Potash feldspar from Spain, made by flotation from feldspathic sand and imported by Imerys as the replacement for G-200 after the Georgia mine closed. The data sheet gives 70% K-feldspar, 23% Na-feldspar and 7% quartz."],"fields":[{"amountUnity":7.0566,"amount":"68.5","name":"SiO2"},{"amountUnity":1.032,"amount":"17","name":"Al2O3"},{"amountUnity":0.0037,"amount":"0.095","name":"Fe2O3"},{"amountUnity":0.0023,"amount":"0.03","name":"TiO2"},{"amountUnity":0.7228,"amount":"11","name":"K2O"},{"amountUnity":0.2097,"amount":"2.1","name":"Na2O"},{"amountUnity":0.0552,"amount":"0.5","name":"CaO"},{"amountUnity":0.0123,"amount":"0.08","name":"MgO"}],"aliases":["G200 EU","G-200EU","G200EU","Feldspar Potash G200 EU (Spain)","Imerys G-200 EU"],"category":"feldspar","region":["US"],"status":"current","replaces":["G-200 Feldspar","G-200 HP Feldspar","Custer Spar","Oxford Spar"],"manufacturer":"Imerys Ceramics (produced at Imerys Ceramics España, Onda, Castellón, Spain; sold in the US through Imerys Minerals, Roswell GA)","hazards":"Contains crystalline silica (quartz, about 7%); avoid breathing the dust.","traits":{},"source":{"name":"Imerys Ceramics data sheet 'G-200 EU', First Edition, September 2013 (copy hosted by Digitalfire)","url":"https://digitalfire.com/4sight/datasheets/G-200-EU.pdf","date":"2013-09","kind":"manufacturer"}}
{"_id":{"$oid":"b18cfbcfca7ee73a904559de"},"uuid":"ea14ccfb-8446-4bcd-a7a1-1fdcd350fde1","rawformula":"SiO₂ 67%, Al₂O₃ 17.5%, K₂O 11.5%, Na₂O 3%, Fe₂O₃ 0.08%, CaO 0.2%, MgO 0.2%, LOI 0.5%","equivalent":558.6,"percentmole":"percent","molecularweight":100,"loi":0.5,"formulaweight":555.81,"name":"Mahavir Potash Feldspar","ownedBy":"Standard","notes":["White-firing Indian potash feldspar that Laguna imports as the successor to G-200, and the potash feldspar named on Glazy's shopping list. It has slightly more K2O and SiO2 and slightly less Al2O3 than the old G-200."],"fields":[{"amountUnity":6.2291,"amount":"67","name":"SiO2"},{"amountUnity":0.9587,"amount":"17.5","name":"Al2O3"},{"amountUnity":0.682,"amount":"11.5","name":"K2O"},{"amountUnity":0.2704,"amount":"3","name":"Na2O"},{"amountUnity":0.0028,"amount":"0.08","name":"Fe2O3"},{"amountUnity":0.0199,"amount":"0.2","name":"CaO"},{"amountUnity":0.0277,"amount":"0.2","name":"MgO"}],"aliases":["Mahavir Feldspar","Mahavir Potash","Mahavir #63","MAHAVIR #63 Potash Feldspar","PF-01 Potassium Feldspar","Potash Feldspar (Mahavir)"],"category":"feldspar","region":["US"],"status":"current","replaces":["G-200 Feldspar","G-200 HP Feldspar","Custer Spar"],"manufacturer":"Mahavir Minerals Ltd. (mines and plant at Beawar, Rajasthan, India); imported into North America by Laguna Clay Co. (product code MFELPF01)","hazards":"Contains crystalline silica (free quartz 10-15% per the data sheet); avoid breathing the dust.","traits":{},"source":{"name":"Mahavir Minerals data sheet 'Potassium Feldspar PF-01' (undated; copy hosted by Digitalfire)","url":"https://digitalfire.com/4sight/datasheets/MahavirFeldspar.pdf","kind":"manufacturer"}}
{"_id":{"$oid":"da29725df174b9194064c50b"},"uuid":"582e86c4-f772-4076-8d6d-840985f0f552","rawformula":"SiO₂ 68.6%, Al₂O₃ 18.5%, Fe₂O₃ 0.06%, K₂O 4.1%, Na₂O 6.5%, CaO 1.5%, LOI 0.3%","equivalent":570.94,"percentmole":"percent","molecularweight":100,"loi":0.3,"formulaweight":569.23,"name":"Minspar 200","ownedBy":"Standard","notes":["200-mesh flotation-grade soda feldspar from Spruce Pine, NC, formerly called NC-4. It is the standard US replacement for Kona F-4."],"fields":[{"amountUnity":6.5187,"amount":"68.6","name":"SiO2"},{"amountUnity":1.0359,"amount":"18.5","name":"Al2O3"},{"amountUnity":0.0021,"amount":"0.06","name":"Fe2O3"},{"amountUnity":0.2485,"amount":"4.1","name":"K2O"},{"amountUnity":0.5988,"amount":"6.5","name":"Na2O"},{"amountUnity":0.1527,"amount":"1.5","name":"CaO"}],"aliases":["Minspar","Minspar-200","Minspar 200 Soda Feldspar","NC-4 Feldspar (former name)","Soda Feldspar (Minspar)"],"category":"feldspar","region":["US"],"status":"current","replaces":["Kona F-4 Feldspar"],"manufacturer":"The Quartz Corp USA, Spruce Pine, North Carolina (named as manufacturer on Laguna's SDS, revised 2024-02-23; earlier sold and distributed by Imerys Ceramics)","hazards":"Contains crystalline silica (about 10% quartz per the SDS); avoid breathing the dust.","traits":{},"source":{"name":"Sheffield Pottery product page 'Minspar 200' (supplier typical analysis; same figures as The Quartz Corp/Imerys TDS values quoted elsewhere)","url":"https://www.sheffield-pottery.com/products/minspar-200-10-pounds-dry-rmsodmin200","kind":"supplier"}}
{"_id":{"$oid":"a47ff58521b06b9d9781ae5b"},"uuid":"cb5e1f52-4092-41f2-baff-9d503aefdb31","rawformula":"SiO₂ 60.2%, Al₂O₃ 23.6%, Fe₂O₃ 0.08%, CaO 0.39%, MgO 0.02%, Na₂O 10.4%, K₂O 4.85%, LOI 0.5%","equivalent":441.04,"percentmole":"percent","molecularweight":100,"loi":0.5,"formulaweight":438.83,"name":"Nepheline Syenite A270","ownedBy":"Standard","notes":["Silica-deficient sodium-potassium aluminosilicate (albite, microcline and nepheline) from Ontario, a stronger flux than soda feldspar. A-270 is the usual pottery grade; A-200 and A-400 have the same chemistry and differ only in particle size (A-400 is finer)."],"fields":[{"amountUnity":4.419,"amount":"60.2","name":"SiO2"},{"amountUnity":1.0208,"amount":"23.6","name":"Al2O3"},{"amountUnity":0.0022,"amount":"0.08","name":"Fe2O3"},{"amountUnity":0.0307,"amount":"0.39","name":"CaO"},{"amountUnity":0.0022,"amount":"0.02","name":"MgO"},{"amountUnity":0.7401,"amount":"10.4","name":"Na2O"},{"amountUnity":0.2271,"amount":"4.85","name":"K2O"}],"aliases":["Nepheline Syenite 270","A-270","Spectrum A-270","Nepheline Syenite A-400","Nepheline Syenite A-200","Neph Sy","Nepheline Syenite 270x"],"category":"feldspar","region":["US","EU","AU"],"status":"current","manufacturer":"Covia (formerly Unimin and Fairmount Santrol; Unimin was a Sibelco subsidiary), Nephton/Blue Mountain, Ontario, Canada","hazards":"Covia states there is no free crystalline silica (<0.1%), but avoid breathing the dust.","traits":{},"source":{"name":"Covia technical data sheet 'SPECTRUM Ceramic Fluxes', Nephton, Ontario #060 (document code SPECTRUM A-200-A-400_TDS_NEPHTON_#060_0619_CER_ENG; copy hosted by Digitalfire)","url":"https://digitalfire.com/4sight/datasheets/SpectrumNepheline.pdf","date":"2019-06","kind":"manufacturer"}}
