Repository: AaronFilson/glazecalc

# Glazecalc

**Free glaze chemistry for potters.** Enter a glaze recipe and see its unity molecular formula
(UMF): the fluxes, alumina and silica it becomes in the kiln, and their ratio. Keep your recipes,
materials, colorants, firing logs and notes together in one private notebook.

**[glazecalcapp.com](https://glazecalcapp.com)**: try it without an account. A free, non-commercial project by
Aaron Filson, in 57 languages, and usable from AI assistants through its MCP server.
<table>
  <tr>

## At a glance

For anyone reading the code; the [highlights](#highlights) below give the details.

- **Stack:** Angular 22 (standalone components, signals, zoneless), TypeScript on Node 24 with Express

File: data/materials.ndjson (part 2 of 7)
{"_id":{"$oid":"5944b2c645e9ddee6ff0e451"},"uuid":"9c9084bc-0dd4-4bd9-a2cd-7c5c19486fcd","rawformula":"BaCO₃","equivalent":197.33,"percentmole":"molecular","molecularweight":197.33,"loi":22.3,"formulaweight":153.33,"name":"Barium Carbonate","ownedBy":"Standard","notes":["Toxic. Almost insoluble."],"fields":[{"amountUnity":1,"amount":"1","name":"BaO"}],"category":"flux","traits":{"density":{"mineral":"witherite"}},"source":{"name":"Theoretical formula","kind":"theoretical"},"__v":0,"hazards":"Warning (Potterycrafts SDS P3303): H302 harmful if swallowed; do not ingest and avoid breathing the dust."}
{"_id":{"$oid":"40c112228d1d42dad46f7cb1"},"uuid":"1944630e-2fff-4c8b-9cbe-951454601592","rawformula":"Li₂O•Al₂O₃•4SiO₂ (ideal spodumene LiAlSi₂O₆: Li₂O 8.03, Al₂O₃ 27.40, SiO₂ 64.58)","equivalent":401.87,"percentmole":"percent","molecularweight":100,"loi":0.26,"formulaweight":400.83,"name":"Spodumene (Laguna)","ownedBy":"Standard","notes":["Spodumene concentrate sold by Laguna, the spodumene most US pottery retailers stock (Clay-Planet and Marjon list the Laguna product). It is a lithium source that melts more readily than lithium carbonate and lowers glaze expansion."],"fields":[{"amountUnity":0.9549,"amount":"7.1","name":"Li2O"},{"amountUnity":0.0256,"amount":"0.6","name":"K2O"},{"amountUnity":0.0195,"amount":"0.3","name":"Na2O"},{"amountUnity":0.0113,"amount":"0.4","name":"P2O5"},{"amountUnity":0.9854,"amount":"25","name":"Al2O3"},{"amountUnity":0.0038,"amount":"0.15","name":"Fe2O3"},{"amountUnity":4.4279,"amount":"66.2","name":"SiO2"}],"aliases":["Spodumene","Spodumene Substitute","Spodumene Concentrate Substitute","Laguna Spodumene Substitute","Laguna S3820D","MSPOD"],"category":"feldspar","region":["US"],"status":"current","replaces":["Lepidolite"],"manufacturer":"Laguna Clay Co. (sold as 'Spodumene Substitute', item S3820D/MSPOD); original mineral producer not stated","hazards":"Contains crystalline silica (5-40% quartz per Laguna's SDS); avoid breathing the dust. Some spodumene causes bubbles in the glaze slurry.","traits":{"density":{"mineral":"spodumene"}},"source":{"name":"Digitalfire: Laguna Spodumene Substitute","url":"https://digitalfire.com/material/3438","kind":"digitalfire"}}
{"_id":{"$oid":"773524fad7247617c092e70f"},"uuid":"9724196b-50a8-4199-84e3-8868bc9d7d4a","rawformula":"Li₂O•Al₂O₃•8SiO₂ (ideal petalite LiAlSi₄O₁₀: Li₂O 4.87, Al₂O₃ 16.65, SiO₂ 78.49)","equivalent":696.48,"percentmole":"percent","molecularweight":100,"loi":0,"formulaweight":696.48,"name":"Petalite","ownedBy":"Standard","notes":["Lithium aluminosilicate with very low thermal expansion, used to fight crazing and thermal shock. It does not cause the slurry frothing that some spodumene does."],"fields":[{"amountUnity":1,"amount":"4.29","name":"Li2O"},{"amountUnity":8.9119,"amount":"76.88","name":"SiO2"},{"amountUnity":1.1524,"amount":"16.87","name":"Al2O3"},{"amountUnity":0.0022,"amount":"0.05","name":"Fe2O3"}],"aliases":["Petalite 200","Lithium feldspar (petalite)","Petalite #200"],"category":"feldspar","region":["US","AU"],"status":"current","replaces":["Lepidolite"],"manufacturer":"Mined in Zimbabwe (Bikita, now owned by Sinomine); analysis published by the supplier Nitto Sangyo Co., Ltd. (Japan)","hazards":"Mineral dust; avoid breathing it.","traits":{"density":{"mineral":"petalite"}},"source":{"name":"Nitto Sangyo: Petalite product page, grade #200 typical values","url":"https://www.nitto-nsk.co.jp/en/product/ceramic/petalite.html","kind":"supplier","date":"2022-09"}}
{"_id":{"$oid":"b6644f83c86f75a4c93bc30c"},"uuid":"71ead8e8-6fcd-4617-a7b9-362df0d56a29","rawformula":"CaO•SiO₂ (ideal CaSiO₃: CaO 48.28, SiO₂ 51.72)","equivalent":118.99,"percentmole":"percent","molecularweight":100,"loi":1.1,"formulaweight":117.68,"name":"Wollastonite (Vansil W)","ownedBy":"Standard","notes":["Natural calcium silicate, the wollastonite most US pottery suppliers sell (Laguna, Seattle Pottery Supply and Bailey stock Vansil grades). It supplies CaO and SiO2 together with no carbonate gas, so it causes less pinholing than whiting."],"fields":[{"amountUnity":0.9528,"amount":"44.9","name":"CaO"},{"amountUnity":1.016,"amount":"51.3","name":"SiO2"},{"amountUnity":0.0105,"amount":"0.9","name":"Al2O3"},{"amountUnity":0.0472,"amount":"1.6","name":"MgO"}],"aliases":["Wollastonite","Vansil W-20","Vansil W-30","Vansil W-10","Wollastonite W-20","Wollastonite 325M","Calcium silicate (wollastonite)"],"category":"flux","region":["US"],"status":"current","manufacturer":"Vanderbilt Minerals, LLC","hazards":"Needle-shaped (acicular) mineral dust; avoid breathing it.","traits":{"wollastonite":true,"density":{"mineral":"wollastonite"}},"source":{"name":"Vanderbilt Minerals technical data 'VANSIL W Wollastonite, Low Aspect Ratio Grades' (W-20/W-30/W-40/W-50), rev 08/09/2018","url":"https://www.vanderbiltminerals.com/resources/TDS_VANSIL_W_Powder_Grades_Web.pdf","date":"2018-08","kind":"manufacturer"}}
{"_id":{"$oid":"26a59709115eb1d89a14ddbb"},"uuid":"a4955e9d-e8f3-4fe8-bfde-478cdaad34b6","rawformula":"CaO•SiO₂ (ideal CaSiO₃: CaO 48.28, SiO₂ 51.72)","equivalent":120.08,"percentmole":"percent","molecularweight":100,"loi":0.5,"formulaweight":119.48,"name":"Wollastonite (NYAD 400)","ownedBy":"Standard","notes":["High-purity New York wollastonite with low LOI. Imerys markets NYAD M200, M325 and M400 grades for ceramic bodies and glazes; Sheffield Pottery sells NYAD-G."],"fields":[{"amountUnity":0.9927,"amount":"46.36","name":"CaO"},{"amountUnity":1.0313,"amount":"51.6","name":"SiO2"},{"amountUnity":0.0058,"amount":"0.77","name":"Fe2O3"},{"amountUnity":0.0047,"amount":"0.4","name":"Al2O3"},{"amountUnity":0.0025,"amount":"0.15","name":"MnO"},{"amountUnity":0.0045,"amount":"0.15","name":"MgO"},{"amountUnity":0.0008,"amount":"0.05","name":"TiO2"},{"amountUnity":0.0003,"amount":"0.02","name":"K2O"}],"aliases":["NYAD 400","NYAD","Wollastonite NYAD","NYAD-G","NYAD 325","NYAD M200"],"category":"flux","region":["US"],"status":"current","manufacturer":"NYCO Minerals, Willsboro, New York (now part of Imerys)","hazards":"Needle-shaped (acicular) mineral dust; avoid breathing it.","traits":{"wollastonite":true,"density":{"mineral":"wollastonite"}},"source":{"name":"NYCO data sheet 'Wollastonite NYAD 400' (document IN-071-05-2, undated)","url":"https://www.chembuyersguide.com/images/Wollastonite11.pdf","kind":"manufacturer","date":"2012-07"}}
{"_id":{"$oid":"f8645a7e0c05f3851783f606"},"uuid":"4c5ab187-b6c6-4aa3-9079-46cc164b0142","rawformula":"SiO₂ 77.39%, Al₂O₃ 14.06%, Fe₂O₃ 0.2%, CaO 0.42%, K₂O 3.34%, Na₂O 3.56%, P₂O₅ 0.22%, LOI 1.06%","equivalent":996.15,"percentmole":"percent","molecularweight":100,"loi":1.06,"formulaweight":985.59,"name":"H&G Cornwall Stone","ownedBy":"Standard","notes":["A Cornwall stone replacement from Hammill & Gillespie, with a typical makeup of about 20% quartz, 52% albite and 27% orthoclase. Unlike the real Cornish stone, which has not been quarried since 2006, it contains no fluorine."],"fields":[{"amountUnity":12.8309,"amount":"77.39","name":"SiO2"},{"amountUnity":1.3736,"amount":"14.06","name":"Al2O3"},{"amountUnity":0.0125,"amount":"0.2","name":"Fe2O3"},{"amountUnity":0.0746,"amount":"0.42","name":"CaO"},{"amountUnity":0.3532,"amount":"3.34","name":"K2O"},{"amountUnity":0.5722,"amount":"3.56","name":"Na2O"},{"amountUnity":0.0154,"amount":"0.22","name":"P2O5"}],"aliases":["Hammill & Gillespie Cornwall Stone","Cornwall Stone (H&G)","H&G Cornish Stone"],"category":"feldspar","region":["US","EU"],"status":"current","replaces":["Cornwall Stone"],"manufacturer":"Hammill & Gillespie, Chatham, New Jersey","hazards":"Contains crystalline silica (about 20% quartz); avoid breathing the dust.","traits":{},"source":{"name":"Hammill & Gillespie MSDS 'H&G Cornwall Stone' (typical XRF analysis by an independent accredited laboratory; undated; hosted by The Ceramic Shop)","url":"https://www.theceramicshop.com/sds/CornwallStone.pdf","kind":"manufacturer","date":"2014-12"}}
{"_id":{"$oid":"6302ca6fe4bca07195a6cd34"},"uuid":"6e88865e-a5e3-40da-8f3e-345f34bf38f8","rawformula":"SiO₂ 73%, Al₂O₃ 16%, K₂O 7.4%, Na₂O 2.6%, CaO 0.6%, TiO₂ 0.2%","equivalent":762.14,"percentmole":"percent","molecularweight":100,"loi":0,"formulaweight":762.14,"name":"Cornwall Stone Substitute (Laguna SG919)","ownedBy":"Standard","notes":["Laguna's blended Cornwall stone substitute (feldspar, quartz and a little kaolin), developed when natural Cornish stone became unavailable. It is nearly iron-free."],"fields":[{"amountUnity":9.2599,"amount":"73","name":"SiO2"},{"amountUnity":1.196,"amount":"16","name":"Al2O3"},{"amountUnity":0.5987,"amount":"7.4","name":"K2O"},{"amountUnity":0.3197,"amount":"2.6","name":"Na2O"},{"amountUnity":0.0815,"amount":"0.6","name":"CaO"},{"amountUnity":0.0191,"amount":"0.2","name":"TiO2"}],"aliases":["Cornwall Stone Substitute","Cornwall Stone - Laguna Sub Blend","SG919","SG-919","GSG919","Laguna Cornwall Sub","Cornwall Stone sub by Laguna"],"category":"feldspar","region":["US"],"status":"current","replaces":["Cornwall Stone"],"manufacturer":"Laguna Clay Co. (blend)","hazards":"Contains crystalline silica (10-25% quartz per Laguna's 2024 SDS); avoid breathing the dust.","traits":{},"source":{"name":"Clay-King product page 'Cornwall Stone Substitute' (SG919 Laguna Cornwall Sub analysis); same figures on Digitalfire","url":"https://www.clay-king.com/product/cornwall-stone-substitute/","kind":"supplier","date":"2026-08"}}
{"_id":{"$oid":"d58e0893f0fe0545f5e8de08"},"uuid":"6f648699-49b6-4956-b001-fa0d6bf2f92a","rawformula":"SiO₂ 66.5%, Al₂O₃ 18.2%, Fe₂O₃ 0.1%, K₂O 11%, Na₂O 2.5%, CaO 0.3%, MgO 0.1%, LOI 0.3%","equivalent":606.26,"percentmole":"percent","molecularweight":100,"loi":0.3,"formulaweight":604.44,"name":"G-200 2R Feldspar","ownedBy":"Standard","notes":["Indian potash feldspar from Imerys, imported by Hammill & Gillespie since about 2024 as another G-200 and Custer replacement. Its chemistry is close to G-200 EU."],"fields":[{"amountUnity":6.7101,"amount":"66.5","name":"SiO2"},{"amountUnity":1.0822,"amount":"18.2","name":"Al2O3"},{"amountUnity":0.0038,"amount":"0.1","name":"Fe2O3"},{"amountUnity":0.708,"amount":"11","name":"K2O"},{"amountUnity":0.2445,"amount":"2.5","name":"Na2O"},{"amountUnity":0.0324,"amount":"0.3","name":"CaO"},{"amountUnity":0.015,"amount":"0.1","name":"MgO"}],"aliases":["G200#2R","G200 2R","G200-R","G-200R","Feldspar Potash G200#2R"],"category":"feldspar","region":["US"],"status":"current","replaces":["G-200 Feldspar","Custer Spar"],"manufacturer":"Imerys (mine in India); imported into the US by Hammill & Gillespie","hazards":"Contains crystalline silica; avoid breathing the dust.","traits":{},"source":{"name":"Digitalfire: G-200 2R Feldspar","url":"https://digitalfire.com/material/g-200+2r+feldspar","kind":"digitalfire"}}
{"_id":{"$oid":"d52f0dd62d99bbe166abdbc7"},"uuid":"ec92df74-f9fc-47a3-8821-87e358db1b21","rawformula":"SiO₂ 66.3%, Al₂O₃ 18.5%, Fe₂O₃ 0.08%, CaO 0.8%, MgO 0.05%, K₂O 10.8%, Na₂O 3.1%, LOI 0.15%","equivalent":555,"percentmole":"percent","molecularweight":100,"loi":0.15,"formulaweight":554.17,"name":"G-200 Feldspar","ownedBy":"Standard","notes":["The standard US potash feldspar for decades, blended at Monticello, Georgia, from about 70% high-potash G-200 HP and 30% Minspar 200 soda feldspar. Use G-200 EU or Mahavir for old recipes."],"fields":[{"amountUnity":6.1243,"amount":"66.3","name":"SiO2"},{"amountUnity":1.007,"amount":"18.5","name":"Al2O3"},{"amountUnity":0.0028,"amount":"0.08","name":"Fe2O3"},{"amountUnity":0.0792,"amount":"0.8","name":"CaO"},{"amountUnity":0.0069,"amount":"0.05","name":"MgO"},{"amountUnity":0.6363,"amount":"10.8","name":"K2O"},{"amountUnity":0.2776,"amount":"3.1","name":"Na2O"}],"aliases":["G200","G-200","G200 Feldspar","Old G-200","G200 Old"],"category":"feldspar","region":["US"],"status":"discontinued","statusSince":"2012","substitutes":["G-200 EU Feldspar","Mahavir Potash Feldspar","G-200 2R Feldspar","Norflux Potash Feldspar (Sibelco, K 11 / LIS D75)","Potash Feldspar K200 (Thailand)"],"manufacturer":"The Feldspar Corporation / Imerys North America Ceramics, Monticello, Georgia (plant operated from 1955)","hazards":"Contains crystalline silica; avoid breathing the dust.","traits":{},"source":{"name":"Digitalfire: G-200 Feldspar (Feldspar Corporation typical analysis)","url":"https://digitalfire.com/material/g-200+feldspar","kind":"digitalfire"}}
{"_id":{"$oid":"020bca851c3d31decb79cd43"},"uuid":"37c39997-9f76-4d87-bf01-e3d0dca3c588","rawformula":"SiO₂ 65.9%, Al₂O₃ 18.2%, Fe₂O₃ 0.09%, K₂O 13.2%, Na₂O 1.52%, CaO 0.75%, LOI 0.16%","equivalent":561.69,"percentmole":"percent","molecularweight":100,"loi":0.16,"formulaweight":560.79,"name":"G-200 HP Feldspar","ownedBy":"Standard","notes":["High-potash feldspar that Laguna sold as 'G-200 New Potash' after the original G-200 blend ended. Laguna also sold a 3:7 Minspar 200 : G-200 HP mix as 'G200 Old Blend' to match the old chemistry."],"fields":[{"amountUnity":6.1607,"amount":"65.9","name":"SiO2"},{"amountUnity":1.0026,"amount":"18.2","name":"Al2O3"},{"amountUnity":0.0032,"amount":"0.09","name":"Fe2O3"},{"amountUnity":0.7871,"amount":"13.2","name":"K2O"},{"amountUnity":0.1378,"amount":"1.52","name":"Na2O"},{"amountUnity":0.0751,"amount":"0.75","name":"CaO"}],"aliases":["G200 HP","G-200HP","G200HP","G-200 New Potash","HP G-200"],"category":"feldspar","region":["US"],"status":"discontinued","statusSince":"2014","substitutes":["Mahavir Potash Feldspar","G-200 EU Feldspar","Norflux Potash Feldspar (Sibelco, K 11 / LIS D75)","Potash Feldspar K200 (Thailand)"],"replaces":["G-200 Feldspar"],"manufacturer":"Imerys Minerals, Monticello, Georgia","hazards":"Contains crystalline silica; avoid breathing the dust.","traits":{},"source":{"name":"Imerys Minerals data sheet 'Feldspar G-200 HP', Second Edition, August 2008 (supersedes Feb 2008; copy hosted by Digitalfire)","url":"https://digitalfire.com/4sight/datasheets/G-200HP.pdf","date":"2008-08","kind":"manufacturer"}}
{"_id":{"$oid":"f5a920a1ea92485da745332c"},"uuid":"7ae74532-6469-440b-9e68-c6ea9825366f","rawformula":"SiO₂ 66.7%, Al₂O₃ 19.6%, CaO 1.7%, K₂O 4.8%, Na₂O 6.9%, LOI 0.5%","equivalent":519.21,"percentmole":"percent","molecularweight":100,"loi":0.5,"formulaweight":516.61,"name":"Kona F-4 Feldspar","ownedBy":"Standard","notes":["A popular North American soda feldspar that is no longer made; Minspar 200 has very similar chemistry and is the usual replacement."],"fields":[{"amountUnity":5.7639,"amount":"66.7","name":"SiO2"},{"amountUnity":0.9981,"amount":"19.6","name":"Al2O3"},{"amountUnity":0.1574,"amount":"1.7","name":"CaO"},{"amountUnity":0.2646,"amount":"4.8","name":"K2O"},{"amountUnity":0.578,"amount":"6.9","name":"Na2O"}],"aliases":["F-4","F-4 Feldspar","Kona F4","F4 Feldspar","Kona F-4 Soda Feldspar"],"category":"feldspar","region":["US"],"status":"discontinued","substitutes":["Minspar 200","FFF Feldspar (Sibelco FFF K7-60)","Soda Feldspar (Walker BA340, India)"],"hazards":"Contains crystalline silica; avoid breathing the dust.","traits":{},"source":{"name":"Digitalfire: Kona F-4 Feldspar","url":"https://digitalfire.com/material/kona+f-4+feldspar","kind":"digitalfire"},"statusSince":"2009"}
{"_id":{"$oid":"2877847c359cc1a67438f251"},"uuid":"aa6179e2-51e5-41ab-9e48-feb2bc4c8943","rawformula":"LiF•KF•Al₂O₃•3SiO₂ (Digitalfire's formula)","equivalent":562.1,"percentmole":"percent","molecularweight":100,"loi":14.7,"formulaweight":479.47,"name":"Lepidolite","ownedBy":"Standard","notes":["A fluorine-bearing lithium-potassium mica, long unavailable to US potters. There is no direct replacement; supply the Li2O from spodumene, petalite or lithium carbonate, and the K2O from a potash feldspar.","Jeff Zamek's 1997 guide to substitutions in Ceramics Monthly already called it discontinued."],"fields":[{"amountUnity":0.4356,"amount":"7.3","name":"K2O"},{"amountUnity":0.5644,"amount":"3","name":"Li2O"},{"amountUnity":1.483,"amount":"26.9","name":"Al2O3"},{"amountUnity":4.4625,"amount":"47.7","name":"SiO2"}],"aliases":["Lithium mica","Lepidolite (lithium mica)"],"category":"feldspar","region":["US"],"status":"discontinued","substitutes":["Spodumene (Laguna)","Petalite","Lithium Carbonate"],"hazards":"Contains fluorine, which is released as fumes during firing and can cause glaze bubbles and pitting; ventilate the kiln.","traits":{"density":{"mineral":"lepidolite"}},"source":{"name":"Digitalfire: Lepidolite","url":"https://digitalfire.com/material/lepidolite","kind":"digitalfire"},"fluorine":true}
{"_id":{"$oid":"a795b45e6e3ec622cf6eccf5"},"uuid":"3b4956dc-9f53-4319-9868-052940063b16","rawformula":"SiO₂ 45.7%, Al₂O₃ 37.4%, Fe₂O₃ 0.79%, TiO₂ 0.37%, P₂O₅ 0.24%, K₂O 0.33%, Na₂O 0.06%, CaO 0.18%, MgO 0.1%, LOI 13.9%","equivalent":9840.14,"percentmole":"percent","molecularweight":100,"loi":13.9,"formulaweight":8472.36,"name":"EPK Kaolin","ownedBy":"Standard","notes":["A water-washed secondary kaolin from Edgar, Florida, long the standard US glaze kaolin because it suspends glazes well and fires white. Supply stopped around 2023 to 2025 and US suppliers now recommend Wilco UPF Georgia kaolin in its place."],"fields":[{"amountUnity":74.8455,"amount":"45.7","name":"SiO2"},{"amountUnity":36.0943,"amount":"37.4","name":"Al2O3"},{"amountUnity":0.4868,"amount":"0.79","name":"Fe2O3"},{"amountUnity":0.4559,"amount":"0.37","name":"TiO2"},{"amountUnity":0.1664,"amount":"0.24","name":"P2O5"},{"amountUnity":0.3447,"amount":"0.33","name":"K2O"},{"amountUnity":0.0953,"amount":"0.06","name":"Na2O"},{"amountUnity":0.3159,"amount":"0.18","name":"CaO"},{"amountUnity":0.2441,"amount":"0.1","name":"MgO"}],"aliases":["EPK","Edgar Plastic Kaolin","EP Kaolin","Edgar Clay","Kaolin (EPK)"],"category":"clay","region":["US","AU"],"status":"scarce","statusSince":"2025","substitutes":["Wilco UPF Kaolin","Tile #6 Kaolin","Grolleg China Clay"],"manufacturer":"Edgar Minerals, Inc. (Edgar/Hawthorne, Florida); marketed by Imerys when this data sheet was issued","hazards":"Contains crystalline silica (quartz); do not breathe the dust.","traits":{"kaolin":true,"kaolinOrBallClay":true},"source":{"name":"Imerys data sheet 'EPK Kaolin', Second Edition, June 2011 (Laguna Clay distributor copy)","url":"https://www.keramikos.nl/cms/pdf/datasheets/Kaolien_EPK.pdf","date":"2011-06","kind":"manufacturer"}}
{"_id":{"$oid":"5f123de57f406f31d2285790"},"uuid":"6f64aca5-2809-403f-87f7-c48fc36b4459","rawformula":"SiO₂ 45.7%, Al₂O₃ 38.4%, Fe₂O₃ 0.4%, TiO₂ 1.5%, CaO 0.1%, MgO 0.1%, Na₂O 0%, K₂O 0.2%, LOI 13.65%","equivalent":15655.18,"percentmole":"percent","molecularweight":100,"loi":13.65,"formulaweight":13518.25,"name":"Wilco UPF Kaolin","ownedBy":"Standard","notes":["A white-firing Georgia kaolin that US suppliers now stock in place of EPK. Potters report one-for-one swaps for EPK in cone 6 and cone 10 glazes with little visible change, though it carries more TiO2 (1.5%) than EPK (0.4%)."],"fields":[{"amountUnity":119.0756,"amount":"45.7","name":"SiO2"},{"amountUnity":58.9597,"amount":"38.4","name":"Al2O3"},{"amountUnity":0.3921,"amount":"0.4","name":"Fe2O3"},{"amountUnity":2.9403,"amount":"1.5","name":"TiO2"},{"amountUnity":0.2792,"amount":"0.1","name":"CaO"},{"amountUnity":0.3884,"amount":"0.1","name":"MgO"},{"amountUnity":0.3324,"amount":"0.2","name":"K2O"}],"aliases":["Wilco UPF","Wilco UPF Georgia Kaolin","Old Hickory Wilco UPF","UPF kaolin"],"category":"clay","region":["US"],"status":"current","substitutes":["Tile #6 Kaolin","EPK Kaolin"],"replaces":["EPK Kaolin"],"manufacturer":"Old Hickory Clay Company (kaolin mined in Georgia)","hazards":"Contains crystalline silica (quartz); do not breathe the dust.","traits":{"kaolin":true,"kaolinOrBallClay":true},"source":{"name":"Old Hickory Clay Company, Typical Data Sheet (ball clays and kaolin clays)","url":"https://www.oldhickoryclay.com/s/OHC-Website-TDS.pdf","date":"2026-07","kind":"manufacturer"}}
{"_id":{"$oid":"cd839a8cba63ca1bb23845b8"},"uuid":"cd574915-17f5-493c-8232-725d1a80914c","rawformula":"SiO₂ 45.5%, Al₂O₃ 38.1%, Fe₂O₃ 0.5%, TiO₂ 1.4%, CaO 0.3%, MgO 0.4%, Na₂O 0.1%, LOI 13.5%","equivalent":5921.43,"percentmole":"percent","molecularweight":100,"loi":13.5,"formulaweight":5122.04,"name":"Tile #6 Kaolin","ownedBy":"Standard","notes":["An air-floated Georgia kaolin and the most plastic kaolin commonly sold in North America. It helps suspend glazes but is not thixotropic like EPK, and its TiO2 (1.4%) makes it fire less white than EPK."],"fields":[{"amountUnity":44.8422,"amount":"45.5","name":"SiO2"},{"amountUnity":22.1267,"amount":"38.1","name":"Al2O3"},{"amountUnity":0.1854,"amount":"0.5","name":"Fe2O3"},{"amountUnity":1.038,"amount":"1.4","name":"TiO2"},{"amountUnity":0.3168,"amount":"0.3","name":"CaO"},{"amountUnity":0.5877,"amount":"0.4","name":"MgO"},{"amountUnity":0.0955,"amount":"0.1","name":"Na2O"}],"aliases":["Tile 6","6 Tile","#6 Tile","Tile #6","Imerys #6 Tile","6-Tile kaolin"],"category":"clay","region":["US"],"status":"current","substitutes":["EPK Kaolin","Wilco UPF Kaolin","Grolleg China Clay"],"manufacturer":"Imerys (Georgia kaolin; earlier Georgia Kaolin Co.)","hazards":"Contains crystalline silica (quartz); do not breathe the dust.","traits":{"kaolin":true,"kaolinOrBallClay":true},"source":{"name":"Digitalfire Reference Library: Tile #6 Kaolin (from the producer's data sheet dated Jan 2013)","url":"https://digitalfire.com/material/tile+%236+kaolin","date":"2013-01","kind":"digitalfire"}}
{"_id":{"$oid":"830b2f7d619270108c10e4eb"},"uuid":"1d11721f-d939-4ed6-be30-f9a7645f1a0a","rawformula":"SiO₂ 59.7%, Al₂O₃ 26.3%, Fe₂O₃ 1.3%, TiO₂ 2%, CaO 0.2%, MgO 0.5%, K₂O 1.1%, Na₂O 0.2%, LOI 9.3%","equivalent":3238.65,"percentmole":"percent","molecularweight":100,"loi":9.3,"formulaweight":2937.46,"name":"OM-4 Ball Clay","ownedBy":"Standard","notes":["A fine, plastic Kentucky ball clay, the usual US 'ball clay' in glaze and body recipes. In glazes it adds alumina and silica and helps keep the slurry suspended; it fires off-white to buff because of its iron and titanium."],"fields":[{"amountUnity":32.1801,"amount":"59.7","name":"SiO2"},{"amountUnity":8.3538,"amount":"26.3","name":"Al2O3"},{"amountUnity":0.2637,"amount":"1.3","name":"Fe2O3"},{"amountUnity":0.811,"amount":"2","name":"TiO2"},{"amountUnity":0.1155,"amount":"0.2","name":"CaO"},{"amountUnity":0.4018,"amount":"0.5","name":"MgO"},{"amountUnity":0.3782,"amount":"1.1","name":"K2O"},{"amountUnity":0.1045,"amount":"0.2","name":"Na2O"}],"aliases":["OM4","OM #4","OM 4","Old Mine #4","Old Mine 4","Kentucky OM-4","Kentucky OM4 Ball Clay","Ball Clay (OM-4)"],"category":"clay","region":["US"],"status":"current","manufacturer":"Kentucky-Tennessee Clay Company (Imerys group), Mayfield, Kentucky","hazards":"Contains crystalline silica (quartz); do not breathe the dust.","traits":{"kaolinOrBallClay":true},"source":{"name":"Digitalfire Reference Library: OM #4 Ball Clay (from a data sheet dated Jan 2013)","url":"https://digitalfire.com/material/1098","date":"2013-01","kind":"digitalfire"}}
{"_id":{"$oid":"284072720c62d0670c556be3"},"uuid":"1e8b5b5d-2179-4ff8-a87a-ef8a335a70d9","rawformula":"SiO₂ 53.16%, Al₂O₃ 44.4%, Fe₂O₃ 0.42%, TiO₂ 0.94%, K₂O 0.41%, Na₂O 0.3%, LOI 0.38%","equivalent":10877.82,"percentmole":"percent","molecularweight":100,"loi":0.38,"formulaweight":10836.48,"name":"Glomax LL Calcined Kaolin","ownedBy":"Standard","notes":["A 325-mesh calcined kaolin made for paints and sold by US pottery suppliers as their calcined kaolin. Use it in place of part of the raw kaolin in high-clay glazes to cut drying shrinkage and crawling."],"fields":[{"amountUnity":96.2443,"amount":"53.16","name":"SiO2"},{"amountUnity":47.3686,"amount":"44.4","name":"Al2O3"},{"amountUnity":0.2861,"amount":"0.42","name":"Fe2O3"},{"amountUnity":1.2803,"amount":"0.94","name":"TiO2"},{"amountUnity":0.4735,"amount":"0.41","name":"K2O"},{"amountUnity":0.5265,"amount":"0.3","name":"Na2O"}],"aliases":["Glomax","Glomax LL","Calcined Kaolin (Glomax)","Kaolin, Calcined Glomax"],"category":"clay","region":["US"],"status":"current","substitutes":["Calcined Kaolin (theoretical)"],"manufacturer":"Imerys (Georgia, US)","hazards":"Contains crystalline silica (quartz); do not breathe the dust.","traits":{"calcined":true,"kaolin":true,"kaolinOrBallClay":true,"density":{"mineral":null,"reason":"crystal-form-unknown"}},"source":{"name":"Digitalfire Reference Library: Glomax LL Calcined Kaolin","url":"https://digitalfire.com/material/glomax+ll+calcined+kaolin","kind":"digitalfire"}}
{"_id":{"$oid":"19106457d8d93946219dbea3"},"uuid":"8a654512-2fbe-4a65-a079-ea82fa80d38d","rawformula":"Al₂O₃•2SiO₂","equivalent":100,"percentmole":"percent","molecularweight":100,"loi":0,"formulaweight":100,"name":"Calcined Kaolin (theoretical)","ownedBy":"Standard","notes":["Kaolin fired to drive off its chemical water, with the same chemistry as kaolin minus the LOI. Recipes listing plain 'calcined kaolin' can use this."],"fields":[{"amountUnity":0.9004,"amount":"54.1","name":"SiO2"},{"amountUnity":0.4502,"amount":"45.9","name":"Al2O3"}],"aliases":["Calcined Kaolin","Metakaolin","Roasted Kaolin"],"category":"clay","region":["US"],"status":"current","substitutes":["Glomax LL Calcined Kaolin"],"hazards":"Contains crystalline silica (quartz); do not breathe the dust.","traits":{"theoretical":true,"calcined":true,"kaolin":true,"kaolinOrBallClay":true,"density":{"mineral":null,"reason":"crystal-form-unknown"}},"source":{"name":"Theoretical metakaolin Al2O3·2SiO2 (also shown by Digitalfire: Calcined Kaolin)","url":"https://digitalfire.com/material/calcined+kaolin","kind":"theoretical"}}
{"_id":{"$oid":"83a40a1a15d9b41ff7a4fab5"},"uuid":"99f16124-cd46-404b-9ac0-c1bbad7ab1e2","rawformula":"Al₂O₃ 16.4%, SiO₂ 64.2%, Fe₂O₃ 7%, TiO₂ 1.1%, MgO 1.6%, CaO 0.2%, Na₂O 0.4%, K₂O 4.1%, LOI 5%","equivalent":1072.44,"percentmole":"percent","molecularweight":100,"loi":5,"formulaweight":1018.82,"name":"Redart","ownedBy":"Standard","notes":["A red-burning, iron-rich Ohio earthenware clay, air-floated to 200 mesh. In glazes it is a source of iron (about 7% Fe2O3) and alkali, used up to 60% in some brown and slip-type glazes."],"fields":[{"amountUnity":1.725,"amount":"16.4","name":"Al2O3"},{"amountUnity":11.4593,"amount":"64.2","name":"SiO2"},{"amountUnity":0.4701,"amount":"7","name":"Fe2O3"},{"amountUnity":0.1477,"amount":"1.1","name":"TiO2"},{"amountUnity":0.4257,"amount":"1.6","name":"MgO"},{"amountUnity":0.0382,"amount":"0.2","name":"CaO"},{"amountUnity":0.0692,"amount":"0.4","name":"Na2O"},{"amountUnity":0.4668,"amount":"4.1","name":"K2O"}],"aliases":["Red Art","RedArt Clay","Cedar Heights Redart"],"category":"clay","region":["US","AU"],"status":"current","manufacturer":"Resco Products, Inc., Cedar Heights Clay Division, Oak Hill, Ohio","hazards":"Contains crystalline silica (quartz); do not breathe the dust.","traits":{},"source":{"name":"Resco Products, Product Data: Redart Clay (brand code 0278), updated 07/30/19","url":"https://www.rescoproducts.com/docs/default-source/data-sheets-us/pds/redart-clay.pdf","date":"2019-07","kind":"manufacturer"}}
{"_id":{"$oid":"5a1fe4f93ffdfe109e1fdd70"},"uuid":"7bbf03a9-f089-42fa-a561-79dd4f51b139","rawformula":"SiO₂ 55.2%, Al₂O₃ 28.8%, Fe₂O₃ 1.4%, TiO₂ 1.8%, CaO 0.2%, MgO 0.4%, K₂O 1.9%, Na₂O 0.2%, LOI 10%","equivalent":2710.84,"percentmole":"percent","molecularweight":100,"loi":10,"formulaweight":2439.76,"name":"Goldart","ownedBy":"Standard","notes":["A plastic, cream-burning southern Ohio stoneware clay, air-floated to 200 mesh. Mostly a body clay; in glazes it supplies alumina and silica with some iron and titanium."],"fields":[{"amountUnity":24.9053,"amount":"55.2","name":"SiO2"},{"amountUnity":7.6571,"amount":"28.8","name":"Al2O3"},{"amountUnity":0.2377,"amount":"1.4","name":"Fe2O3"},{"amountUnity":0.611,"amount":"1.8","name":"TiO2"},{"amountUnity":0.0967,"amount":"0.2","name":"CaO"},{"amountUnity":0.269,"amount":"0.4","name":"MgO"},{"amountUnity":0.5468,"amount":"1.9","name":"K2O"},{"amountUnity":0.0875,"amount":"0.2","name":"Na2O"}],"aliases":["Gold Art","GoldArt Clay","Cedar Heights Goldart","Goldart Fireclay"],"category":"clay","region":["US"],"status":"current","manufacturer":"Resco Products, Inc., Cedar Heights Clay Division, Oak Hill, Ohio","hazards":"Contains crystalline silica (quartz); do not breathe the dust. Contains some sulfur.","traits":{},"source":{"name":"Digitalfire Reference Library: Goldart","url":"https://digitalfire.com/material/goldart","kind":"digitalfire"}}
{"_id":{"$oid":"ebd48740c7c1490bbda86b5e"},"uuid":"1a95ab53-0df8-4603-96e3-99c522e337c8","rawformula":"SiO₂ 50.2%, Al₂O₃ 31.2%, Fe₂O₃ 1.5%, TiO₂ 1.95%, K₂O 0.5%, MgO 0.2%, CaO 0.25%, Na₂O 0.15%, P₂O₅ 0.15%, LOI 13%","equivalent":5831.33,"percentmole":"percent","molecularweight":100,"loi":13,"formulaweight":5073.25,"name":"Hawthorn Bond Fireclay","ownedBy":"Standard","notes":["A plastic, buff-firing Missouri fireclay sold in 20, 35, 40 and 50 mesh grinds. Mostly a body clay; the values are typical for a natural clay."],"fields":[{"amountUnity":48.7214,"amount":"50.2","name":"SiO2"},{"amountUnity":17.8438,"amount":"31.2","name":"Al2O3"},{"amountUnity":0.5478,"amount":"1.5","name":"Fe2O3"},{"amountUnity":1.4238,"amount":"1.95","name":"TiO2"},{"amountUnity":0.3095,"amount":"0.5","name":"K2O"},{"amountUnity":0.2894,"amount":"0.2","name":"MgO"},{"amountUnity":0.26,"amount":"0.25","name":"CaO"},{"amountUnity":0.1411,"amount":"0.15","name":"Na2O"},{"amountUnity":0.0616,"amount":"0.15","name":"P2O5"}],"aliases":["Hawthorn Bond","Hawthorn","Hawthorne Bond","Hawthorn Fireclay","Hawthorn 35 mesh","Hawthorn 50 mesh"],"category":"clay","region":["US"],"status":"current","manufacturer":"Christy Minerals (High Hill, Missouri)","hazards":"Contains crystalline silica (quartz); do not breathe the dust.","traits":{},"source":{"name":"Christy Minerals, Product Technical Data: Hawthorn Bond, Jan 2013","url":"https://christyminerals.com/wp-content/uploads/2020/04/Hawthorn-Bond-Christy-Minerals.pdf","date":"2013-01","kind":"manufacturer"}}
{"_id":{"$oid":"796f5a9de9268b6366afcc5e"},"uuid":"e1d3b9fc-422c-4c75-8b07-b75323f8f7e6","rawformula":"CaO 5.9%, K₂O 3.5%, MgO 3.9%, Na₂O 2.2%, TiO₂ 0.3%, Al₂O₃ 15.2%, P₂O₅ 0.1%, SiO₂ 53.54%, Fe₂O₃ 4.5%, LOI 9.2%","equivalent":364.13,"percentmole":"percent","molecularweight":100,"loi":9.2,"formulaweight":330.63,"name":"Alberta Slip","ownedBy":"Standard","notes":["A blended iron-bearing slip clay that Plainsman has made since 1988 as a substitute for Albany slip. On its own it melts to a glossy brown at cone 10 (tenmoku in reduction) and needs about 20% frit at cone 6; use a roasted and raw mix in high-percentage recipes to avoid drying cracks."],"fields":[{"amountUnity":0.3831,"amount":"5.9","name":"CaO"},{"amountUnity":0.1353,"amount":"3.5","name":"K2O"},{"amountUnity":0.3523,"amount":"3.9","name":"MgO"},{"amountUnity":0.1292,"amount":"2.2","name":"Na2O"},{"amountUnity":0.0137,"amount":"0.3","name":"TiO2"},{"amountUnity":0.5428,"amount":"15.2","name":"Al2O3"},{"amountUnity":0.0026,"amount":"0.1","name":"P2O5"},{"amountUnity":3.2447,"amount":"53.54","name":"SiO2"},{"amountUnity":0.1026,"amount":"4.5","name":"Fe2O3"}],"aliases":["Alberta Slip Clay","ABSLIP"],"category":"clay","region":["CA","US"],"status":"current","replaces":["Albany Slip"],"manufacturer":"Plainsman Clays Ltd. (Medicine Hat, Alberta, Canada)","hazards":"Contains crystalline silica (quartz); do not breathe the dust.","traits":{},"source":{"name":"Plainsman Clays product data page 'Alberta Slip' (archived 24 Feb 2026; the live page was removed in a 2026 site redesign)","url":"http://web.archive.org/web/20260224163956/https://plainsmanclays.com/data/index.php?product=12910","date":"2026-02","kind":"manufacturer"}}
{"_id":{"$oid":"573d49a689c0516363a3499d"},"uuid":"edf14a13-7ad2-4299-b654-ee27f87ead6f","rawformula":"SiO₂ 57.82%, Al₂O₃ 14.63%, Fe₂O₃ 5.21%, TiO₂ 0.4%, CaO 5.81%, MgO 2.71%, K₂O 3.2%, Na₂O 0.8%, LOI 9.41%","equivalent":459.29,"percentmole":"percent","molecularweight":100,"loi":9.41,"formulaweight":416.07,"name":"Albany Slip","ownedBy":"Standard","notes":["A silty, iron-rich New York clay that melted by itself into a glossy dark brown glaze at cone 8 to 10 and appears in thousands of older recipes. It has been out of production since the late 1980s; use Alberta Slip in its place."],"fields":[{"amountUnity":4.4199,"amount":"57.82","name":"SiO2"},{"amountUnity":0.659,"amount":"14.63","name":"Al2O3"},{"amountUnity":0.1499,"amount":"5.21","name":"Fe2O3"},{"amountUnity":0.023,"amount":"0.4","name":"TiO2"},{"amountUnity":0.4759,"amount":"5.81","name":"CaO"},{"amountUnity":0.3088,"amount":"2.71","name":"MgO"},{"amountUnity":0.156,"amount":"3.2","name":"K2O"},{"amountUnity":0.0593,"amount":"0.8","name":"Na2O"}],"aliases":["Albany Slip Clay","Albany Clay","New York Slip"],"category":"clay","region":["US"],"status":"discontinued","statusSince":"1987","substitutes":["Alberta Slip"],"manufacturer":"Hammill & Gillespie (mined near Albany, New York)","hazards":"Contains crystalline silica (quartz); do not breathe the dust.","traits":{},"source":{"name":"Digitalfire Reference Library: Albany Slip","url":"https://digitalfire.com/material/albany+slip","kind":"digitalfire"}}
{"_id":{"$oid":"6fd1f9f8c006e8f7e23d9126"},"uuid":"d4517cc9-68bb-4439-9131-80c0be48ba70","rawformula":"SiO₂ 45.56%, B₂O₃ 22.79%, Na₂O 10.14%, CaO 19.51%, Al₂O₃ 2%","equivalent":195.5,"percentmole":"percent","molecularweight":100,"loi":0,"formulaweight":195.5,"name":"Ferro Frit 3134","ownedBy":"Standard","notes":["Leadless, low-alumina calcium-sodium borosilicate frit; the most-used frit in North American glaze recipes, mainly as a boron and calcium source. Fusion 1450 F, flow 1600 F, CTE 9.47 (Ferro 2008)."],"fields":[{"amountUnity":1.4824,"amount":"45.56","name":"SiO2"},{"amountUnity":0.64,"amount":"22.79","name":"B2O3"},{"amountUnity":0.3198,"amount":"10.14","name":"Na2O"},{"amountUnity":0.6802,"amount":"19.51","name":"CaO"},{"amountUnity":0.0383,"amount":"2","name":"Al2O3"}],"aliases":["Frit 3134-2","3134-2 Milled Glaze Frit","F3134","Vibrantz Frit 3134"],"category":"frit","fritRole":"base","region":["US","UK","EU","AU"],"status":"current","substitutes":["Fusion Frit F-12"],"manufacturer":"Vibrantz Technologies (formerly Ferro Corporation)","hazards":"Non-hazardous glass powder per supplier SDS; avoid breathing dust.","traits":{},"source":{"name":"Ferro Corporation, 'USA Pottery Frits - Leadless Glaze Frits - Percentage Compositions', Version 11/08 (copy hosted by Digitalfire)","url":"https://digitalfire.com/4sight/datasheets/ferropotteryfrits2008.pdf","date":"2008-11","kind":"manufacturer"}}
{"_id":{"$oid":"86bda5edc1a6ae9578ea33e8"},"uuid":"5049fe05-1766-419f-ac8f-5a6408b8898b","rawformula":"SiO₂ 54.94%, B₂O₃ 13.74%, Na₂O 6.4%, K₂O 0.68%, CaO 14.23%, Al₂O₃ 10.01%","equivalent":274.55,"percentmole":"percent","molecularweight":100,"loi":0,"formulaweight":274.55,"name":"Ferro Frit 3124","ownedBy":"Standard","notes":["Calcium borosilicate frit with a balanced, glaze-like chemistry (contains about 10% alumina); with a little kaolin it is nearly a complete low-fire glaze. Fusion 1600 F, flow 1750 F, CTE 7.94 (Ferro 2008)."],"fields":[{"amountUnity":2.5105,"amount":"54.94","name":"SiO2"},{"amountUnity":0.5419,"amount":"13.74","name":"B2O3"},{"amountUnity":0.2835,"amount":"6.4","name":"Na2O"},{"amountUnity":0.0198,"amount":"0.68","name":"K2O"},{"amountUnity":0.6967,"amount":"14.23","name":"CaO"},{"amountUnity":0.2695,"amount":"10.01","name":"Al2O3"}],"aliases":["Frit 3124-2","F3124","Potclays 2272","Vibrantz Frit 3124","Frit 3124","Potterycrafts P3124 Standard Borate Ferro Silicate Frit","CTM 109 Ferro Frit 3124","Bath Potters F3124 High Boron-Lime Ferro Frit","Vibrantz (Ferro) Frit 3124 (UK)"],"category":"frit","fritRole":"base","region":["US","UK","EU","AU"],"status":"current","substitutes":["Fusion Frit F-19"],"manufacturer":"Vibrantz Technologies (formerly Ferro Corporation)","hazards":"Non-hazardous glass powder per supplier SDS; avoid breathing dust.","traits":{},"source":{"name":"Ferro Corporation, 'USA Pottery Frits - Leadless Glaze Frits - Percentage Compositions', Version 11/08 (copy hosted by Digitalfire)","url":"https://digitalfire.com/4sight/datasheets/ferropotteryfrits2008.pdf","date":"2008-11","kind":"manufacturer"}}
{"_id":{"$oid":"cf6d2a9548c0187fc67fc496"},"uuid":"634e5cfa-5a35-4cfb-afd3-095e06d1b8c2","rawformula":"SiO₂ 69.77%, B₂O₃ 2.64%, Na₂O 15.24%, K₂O 2.36%, CaO 6.29%, Al₂O₃ 3.7%","equivalent":261.02,"percentmole":"percent","molecularweight":100,"loi":0,"formulaweight":261.02,"name":"Ferro Frit 3110","ownedBy":"Standard","notes":["High-sodium, low-boron, high-expansion frit; a common soda source at all temperatures and in crystalline glazes. Fusion 1400 F, flow 1700 F, CTE 10.08 (Ferro 2008)."],"fields":[{"amountUnity":3.031,"amount":"69.77","name":"SiO2"},{"amountUnity":0.099,"amount":"2.64","name":"B2O3"},{"amountUnity":0.6418,"amount":"15.24","name":"Na2O"},{"amountUnity":0.0654,"amount":"2.36","name":"K2O"},{"amountUnity":0.2928,"amount":"6.29","name":"CaO"},{"amountUnity":0.0947,"amount":"3.7","name":"Al2O3"}],"aliases":["Frit 3110-2","F3110","Ferro Crystal Frit 3110","Potclays 2266","Vibrantz Frit 3110","Frit 3110","Potterycrafts P3110 Low Borate Ferro Silicate Frit","CTM 71 Ferro Frit 3110 (Soft Borax)","Bath Potters F3110 High Soda Frit","Vibrantz (Ferro) Frit 3110 (UK)"],"category":"frit","fritRole":"alkali","region":["US","UK","EU","AU"],"status":"current","substitutes":["Fusion Frit F-75"],"manufacturer":"Vibrantz Technologies (formerly Ferro Corporation)","hazards":"Non-hazardous glass powder per supplier SDS; avoid breathing dust.","traits":{},"source":{"name":"Ferro Corporation, 'USA Pottery Frits - Leadless Glaze Frits - Percentage Compositions', Version 11/08 (copy hosted by Digitalfire)","url":"https://digitalfire.com/4sight/datasheets/ferropotteryfrits2008.pdf","date":"2008-11","kind":"manufacturer"}}
{"_id":{"$oid":"a7289360350f3ac9e1ffe01a"},"uuid":"99416ed2-f058-4825-bb4c-243a10dcd952","rawformula":"SiO₂ 48.35%, B₂O₃ 22.62%, Na₂O 5.69%, CaO 11.36%, Al₂O₃ 11.98%","equivalent":339.69,"percentmole":"percent","molecularweight":100,"loi":0,"formulaweight":339.69,"name":"Ferro Frit 3195","ownedBy":"Standard","notes":["Well-balanced high-boron calcium borosilicate frit; about 85 frit to 15 kaolin makes a clear cone 04 glaze. Fusion 1500 F, flow 1700 F, CTE 7.16 (Ferro 2008)."],"fields":[{"amountUnity":2.7336,"amount":"48.35","name":"SiO2"},{"amountUnity":1.1037,"amount":"22.62","name":"B2O3"},{"amountUnity":0.3119,"amount":"5.69","name":"Na2O"},{"amountUnity":0.6881,"amount":"11.36","name":"CaO"},{"amountUnity":0.3991,"amount":"11.98","name":"Al2O3"}],"aliases":["Frit 3195-2","F3195","Potclays 2274","Vibrantz Frit 3195","Frit 3195","Potterycrafts P3195 High Boro-Silicate Ferro Frit","CTM 111 Ferro Frit 3195","Vibrantz (Ferro) Frit 3195 (UK)"],"category":"frit","fritRole":"base","region":["US","UK","EU","AU"],"status":"current","substitutes":["Fusion Frit F-2"],"manufacturer":"Vibrantz Technologies (formerly Ferro Corporation)","hazards":"Non-hazardous glass powder per supplier SDS; avoid breathing dust.","traits":{},"source":{"name":"Ferro Corporation, 'USA Pottery Frits - Leadless Glaze Frits - Percentage Compositions', Version 11/08 (copy hosted by Digitalfire)","url":"https://digitalfire.com/4sight/datasheets/ferropotteryfrits2008.pdf","date":"2008-11","kind":"manufacturer"}}
