Repository: AaronFilson/glazecalc

# Glazecalc

**Free glaze chemistry for potters.** Enter a glaze recipe and see its unity molecular formula
(UMF): the fluxes, alumina and silica it becomes in the kiln, and their ratio. Keep your recipes,
materials, colorants, firing logs and notes together in one private notebook.

**[glazecalcapp.com](https://glazecalcapp.com)**: try it without an account. A free, non-commercial project by
Aaron Filson, in 57 languages, and usable from AI assistants through its MCP server.
<table>
  <tr>

## At a glance

For anyone reading the code; the [highlights](#highlights) below give the details.

- **Stack:** Angular 22 (standalone components, signals, zoneless), TypeScript on Node 24 with Express

File: data/materials.ndjson (part 3 of 7)
{"_id":{"$oid":"5944b2c645e9ddee6ff0e451"},"uuid":"9c9084bc-0dd4-4bd9-a2cd-7c5c19486fcd","rawformula":"BaCO₃","equivalent":197.33,"percentmole":"molecular","molecularweight":197.33,"loi":22.3,"formulaweight":153.33,"name":"Barium Carbonate","ownedBy":"Standard","notes":["Toxic. Almost insoluble."],"fields":[{"amountUnity":1,"amount":"1","name":"BaO"}],"category":"flux","traits":{"density":{"mineral":"witherite"}},"source":{"name":"Theoretical formula","kind":"theoretical"},"__v":0,"hazards":"Warning (Potterycrafts SDS P3303): H302 harmful if swallowed; do not ingest and avoid breathing the dust."}
{"_id":{"$oid":"1cf71b82307a05fe4ec923da"},"uuid":"7f5c512a-3f4f-400f-b192-223a7fa8343b","rawformula":"SiO₂ 42.1%, Al₂O₃ 13.3%, B₂O₃ 28.9%, CaO 3.5%, MgO 12.2%","equivalent":273.89,"percentmole":"percent","molecularweight":100,"loi":0,"formulaweight":273.89,"name":"Ferro Frit 3249","ownedBy":"Standard","notes":["Alkali-free magnesia borosilicate frit with very low thermal expansion (CTE about 4.0); used at 3-10% to cure crazing and as a low-melting MgO source. Fusion 1900 F, flow 2300 F (Ferro 2003)."],"fields":[{"amountUnity":1.9191,"amount":"42.1","name":"SiO2"},{"amountUnity":0.3573,"amount":"13.3","name":"Al2O3"},{"amountUnity":1.137,"amount":"28.9","name":"B2O3"},{"amountUnity":0.1709,"amount":"3.5","name":"CaO"},{"amountUnity":0.8291,"amount":"12.2","name":"MgO"}],"aliases":["Frit 3249-2","F3249","Vibrantz Frit 3249"],"category":"frit","fritRole":"low-expansion","region":["US"],"status":"current","substitutes":["Fusion Frit F-69"],"manufacturer":"Vibrantz Technologies (formerly Ferro Corporation)","hazards":"Non-hazardous glass powder per supplier SDS; avoid breathing dust.","traits":{},"source":{"name":"Digitalfire Reference Library: Ferro Frit 3249","url":"https://digitalfire.com/material/ferro+frit+3249","kind":"digitalfire"}}
{"_id":{"$oid":"88ae259f65d953582c663d3c"},"uuid":"eef44161-6585-4ae4-b692-c3299f48673a","rawformula":"SiO₂ 51.23%, B₂O₃ 15.06%, Na₂O 10.97%, K₂O 7.42%, CaO 0.41%, Al₂O₃ 12.4%, ZnO 0.97%, LOI 1.5%","equivalent":363.64,"percentmole":"percent","molecularweight":100,"loi":1.5,"formulaweight":358.18,"name":"Ferro Frit 3269","ownedBy":"Standard","notes":["High-alkali, almost calcium-free alkali borosilicate frit with a little zinc and fluorine; high expansion, used for crackle and alkaline-color glazes. Fusion 1400 F, flow 1500 F, CTE 9.98 (Ferro 2008)."],"fields":[{"amountUnity":3.1006,"amount":"51.23","name":"SiO2"},{"amountUnity":0.7866,"amount":"15.06","name":"B2O3"},{"amountUnity":0.6436,"amount":"10.97","name":"Na2O"},{"amountUnity":0.2864,"amount":"7.42","name":"K2O"},{"amountUnity":0.0266,"amount":"0.41","name":"CaO"},{"amountUnity":0.4422,"amount":"12.4","name":"Al2O3"},{"amountUnity":0.0433,"amount":"0.97","name":"ZnO"}],"aliases":["Frit 3269-2","F3269","Vibrantz Frit 3269"],"category":"frit","fritRole":"alkali","region":["US"],"status":"current","manufacturer":"Vibrantz Technologies (formerly Ferro Corporation)","hazards":"Contains about 1.5% fluorine, which can be released during firing; ventilate the kiln. Otherwise a low-hazard glass powder.","fluorine":true,"traits":{},"source":{"name":"Ferro Corporation, 'USA Pottery Frits - Leadless Glaze Frits - Percentage Compositions', Version 11/08 (copy hosted by Digitalfire)","url":"https://digitalfire.com/4sight/datasheets/ferropotteryfrits2008.pdf","date":"2008-11","kind":"manufacturer"}}
{"_id":{"$oid":"45ae3611b1734e0b0e9e3dc7"},"uuid":"caf8462b-0fd6-4a63-a329-b8c4fa33eb7e","rawformula":"Na₂O 10.4%, CaO 20%, B₂O₃ 23.8%, Al₂O₃ 0.8%, SiO₂ 45%","equivalent":190.68,"percentmole":"percent","molecularweight":100,"loi":0,"formulaweight":190.68,"name":"Fusion Frit F-12","ownedBy":"Standard","notes":["Artware flux calcium borosilicate frit; Fusion's listed equivalent of Vibrantz 3134. Versus 3134-2 (Ferro 2008): Al2O3 -1.20, B2O3 +1.01, SiO2 -0.56, CaO +0.49, Na2O +0.26 points; it melts slightly more fluidly."],"fields":[{"amountUnity":0.32,"amount":"10.4","name":"Na2O"},{"amountUnity":0.68,"amount":"20","name":"CaO"},{"amountUnity":0.6519,"amount":"23.8","name":"B2O3"},{"amountUnity":0.015,"amount":"0.8","name":"Al2O3"},{"amountUnity":1.4281,"amount":"45","name":"SiO2"}],"aliases":["Fusion F12","Frit F12","Potclays 2276","Fusion Frit F12","F-12","Fusion Frit F-12 (UK)"],"category":"frit","fritRole":"base","region":["US","UK"],"status":"current","substitutes":["Ferro Frit 3134"],"manufacturer":"Fusion Ceramics Inc. (Carrollton, Ohio)","hazards":"Non-hazardous glass powder per supplier SDS; avoid breathing dust.","traits":{},"source":{"name":"Georgies Ceramic & Clay Co., 'Frit Analysis & Oxide Effects' reference chart (PDF dated 2023-08-21)","url":"https://georgies.com/pdfs/Raw-Materials-Analysis.pdf","date":"2023-08","kind":"supplier"}}
{"_id":{"$oid":"dbe1b792370dc1529288c10c"},"uuid":"4b1e914a-3f21-4d9d-acce-6bfec6abe659","rawformula":"CaO 14.2%, Na₂O 7%, B₂O₃ 14.6%, Al₂O₃ 9.7%, SiO₂ 54.5%","equivalent":273.1,"percentmole":"percent","molecularweight":100,"loi":0,"formulaweight":273.1,"name":"Fusion Frit F-19","ownedBy":"Standard","notes":["Boro-calcium dinnerware frit; Fusion's listed equivalent of Vibrantz 3124. Versus 3124-2 (Ferro 2008): B2O3 +0.86, K2O -0.68 (none in F-19), Na2O +0.60, SiO2 -0.44, Al2O3 -0.31 points; it flows a little more."],"fields":[{"amountUnity":0.6916,"amount":"14.2","name":"CaO"},{"amountUnity":0.3084,"amount":"7","name":"Na2O"},{"amountUnity":0.5727,"amount":"14.6","name":"B2O3"},{"amountUnity":0.2598,"amount":"9.7","name":"Al2O3"},{"amountUnity":2.4772,"amount":"54.5","name":"SiO2"}],"aliases":["Fusion F19","Frit F19"],"category":"frit","fritRole":"base","region":["US"],"status":"current","substitutes":["Ferro Frit 3124"],"manufacturer":"Fusion Ceramics Inc. (Carrollton, Ohio)","hazards":"Non-hazardous glass powder per supplier SDS; avoid breathing dust.","traits":{},"source":{"name":"Digitalfire Reference Library: Fusion Frit F-19","url":"https://digitalfire.com/material/fusion+frit+f-19","kind":"digitalfire"}}
{"_id":{"$oid":"7b57dd181e67945e578aae78"},"uuid":"653bed12-45a0-4c70-8777-a4099fb809a8","rawformula":"K₂O 3.7%, Na₂O 3%, CaO 10.5%, B₂O₃ 20.3%, Al₂O₃ 13.5%, SiO₂ 49%","equivalent":363.73,"percentmole":"percent","molecularweight":100,"loi":0,"formulaweight":363.73,"name":"Fusion Frit F-2","ownedBy":"Standard","notes":["High-calcium boron leadless frit; Fusion's listed equivalent of Vibrantz 3195. It is the least exact of these matches: versus 3195-2 (Ferro 2008) it has K2O +3.70, Na2O -2.69, B2O3 -2.32, Al2O3 +1.52, CaO -0.86, SiO2 +0.65 points."],"fields":[{"amountUnity":0.1429,"amount":"3.7","name":"K2O"},{"amountUnity":0.1761,"amount":"3","name":"Na2O"},{"amountUnity":0.6811,"amount":"10.5","name":"CaO"},{"amountUnity":1.0606,"amount":"20.3","name":"B2O3"},{"amountUnity":0.4816,"amount":"13.5","name":"Al2O3"},{"amountUnity":2.9664,"amount":"49","name":"SiO2"}],"aliases":["Fusion F2","Frit F2"],"category":"frit","fritRole":"base","region":["US"],"status":"current","substitutes":["Ferro Frit 3195"],"manufacturer":"Fusion Ceramics Inc. (Carrollton, Ohio)","hazards":"Non-hazardous glass powder per supplier SDS; avoid breathing dust.","traits":{},"source":{"name":"Georgies Ceramic & Clay Co., 'Frit Analysis & Oxide Effects' reference chart (PDF dated 2023-08-21)","url":"https://georgies.com/pdfs/Raw-Materials-Analysis.pdf","date":"2023-08","kind":"supplier"}}
{"_id":{"$oid":"2897fab1963083ffa97ed1ca"},"uuid":"191dc4b2-f83c-4f4d-99ec-db221c8cbf4b","rawformula":"CaO 6.4%, K₂O 2.1%, Na₂O 15.3%, B₂O₃ 2.5%, Al₂O₃ 3.7%, SiO₂ 70%","equivalent":260.91,"percentmole":"percent","molecularweight":100,"loi":0,"formulaweight":260.91,"name":"Fusion Frit F-75","ownedBy":"Standard","notes":["High-sodium, low-boron frit; Fusion's listed equivalent of Vibrantz 3110 and the closest of these matches: every oxide is within 0.26 points of 3110-2 (Ferro 2008). It flows slightly more and has lower surface tension."],"fields":[{"amountUnity":0.2978,"amount":"6.4","name":"CaO"},{"amountUnity":0.0582,"amount":"2.1","name":"K2O"},{"amountUnity":0.6441,"amount":"15.3","name":"Na2O"},{"amountUnity":0.0937,"amount":"2.5","name":"B2O3"},{"amountUnity":0.0947,"amount":"3.7","name":"Al2O3"},{"amountUnity":3.0397,"amount":"70","name":"SiO2"}],"aliases":["Fusion F75","Frit F75"],"category":"frit","fritRole":"alkali","region":["US"],"status":"current","substitutes":["Ferro Frit 3110"],"manufacturer":"Fusion Ceramics Inc. (Carrollton, Ohio)","hazards":"Non-hazardous glass powder per supplier SDS; avoid breathing dust.","traits":{},"source":{"name":"Digitalfire Reference Library: Fusion Frit F-75","url":"https://digitalfire.com/material/550","kind":"digitalfire"}}
{"_id":{"$oid":"837b3d2ece9cbcff5eb336d3"},"uuid":"1790d254-3c27-4f54-91bf-59be2f06afdd","rawformula":"MgO 12.8%, B₂O₃ 30.2%, Al₂O₃ 12.5%, SiO₂ 44.5%","equivalent":314.88,"percentmole":"percent","molecularweight":100,"loi":0,"formulaweight":314.88,"name":"Fusion Frit F-69","ownedBy":"Standard","notes":["Alkali-free magnesia borosilicate frit with very low expansion (CTE 3.96), used against crazing; Fusion's listed equivalent of Vibrantz 3249. Versus 3249 it has no CaO (-3.50 points), SiO2 +2.40, B2O3 +1.30, Al2O3 -0.80, MgO +0.60."],"fields":[{"amountUnity":1,"amount":"12.8","name":"MgO"},{"amountUnity":1.3659,"amount":"30.2","name":"B2O3"},{"amountUnity":0.386,"amount":"12.5","name":"Al2O3"},{"amountUnity":2.3321,"amount":"44.5","name":"SiO2"}],"aliases":["Fusion F69","Frit F69"],"category":"frit","fritRole":"low-expansion","region":["US"],"status":"current","substitutes":["Ferro Frit 3249"],"manufacturer":"Fusion Ceramics Inc. (Carrollton, Ohio)","hazards":"Non-hazardous glass powder per supplier SDS; avoid breathing dust.","traits":{},"source":{"name":"Digitalfire Reference Library: Fusion Frit F-69 (analysis 'confirmed with Fusion Sept 2013')","url":"https://digitalfire.com/material/547","date":"2013-09","kind":"digitalfire"}}
{"_id":{"$oid":"b055aad33f09807b0d3e972d"},"uuid":"88e03917-f5f7-45b7-83e2-bf59f6b51d20","rawformula":"B₂O₃ 26.8%, CaO 19.4%, SiO₂ 14.8%, Na₂O 3.95%, MgO 3.54%, Al₂O₃ 0.98%, Fe₂O₃ 0.425%, K₂O 0.399%, P₂O₅ 0.053%, TiO₂ 0.05%, MnO 0.024%, LOI 29.58%","equivalent":199.17,"percentmole":"percent","molecularweight":100,"loi":29.58,"formulaweight":140.25,"name":"Gerstley Borate","ownedBy":"Standard","notes":["Natural sodium-calcium borate ore (colemanite and ulexite with a hectorite-like clay), long the main low- and mid-fire boron flux in US recipes. The mine closed in 2000; remaining stock is limited and costly, and Gillespie Borate is the recommended pound-for-pound replacement."],"fields":[{"amountUnity":0.7667,"amount":"26.8","name":"B2O3"},{"amountUnity":0.689,"amount":"19.4","name":"CaO"},{"amountUnity":0.4906,"amount":"14.8","name":"SiO2"},{"amountUnity":0.1269,"amount":"3.95","name":"Na2O"},{"amountUnity":0.1749,"amount":"3.54","name":"MgO"},{"amountUnity":0.0191,"amount":"0.98","name":"Al2O3"},{"amountUnity":0.0053,"amount":"0.425","name":"Fe2O3"},{"amountUnity":0.0084,"amount":"0.399","name":"K2O"},{"amountUnity":0.0007,"amount":"0.053","name":"P2O5"},{"amountUnity":0.0012,"amount":"0.05","name":"TiO2"},{"amountUnity":0.0007,"amount":"0.024","name":"MnO"}],"aliases":["GB","Gerstley Borate Original","Gerstley Borate Rasorite"],"category":"boron","region":["US","AU"],"status":"scarce","statusSince":"2023","substitutes":["Gillespie Borate","Calcium Borate Frit (Potterycrafts P2954)"],"manufacturer":"Laguna Clay Company (milled from U.S. Borax Gerstley mine ore; mine closed 2000)","hazards":"Borate: do not ingest; high-dose animal studies of inorganic borates show reproductive/developmental effects (U.S. Borax Gerstley Borate MSDS, Apr 2013). Avoid breathing dust. Supplier carries a California Prop 65 crystalline-silica warning.","traits":{"density":{"mineral":null,"reason":"mixture-unknown"}},"source":{"name":"Laguna Clay Gerstley Borate analysis (posted by Laguna June 2011), as reproduced by New Mexico Clay","url":"https://nmclay.com/informational-pages/gerstley-borate","date":"2011-06","kind":"supplier"}}
{"_id":{"$oid":"250a8592b660c6d32c400afe"},"uuid":"5d9f3fd2-4fab-4fcc-b595-de6cd95a2b58","rawformula":"SiO₂ 11.8%, Al₂O₃ 1.7%, B₂O₃ 24.5%, CaO 23%, MgO 3.9%, SrO 0.45%, K₂O 0.01%, Na₂O 3.77%, LOI 30.9%","equivalent":174.77,"percentmole":"percent","molecularweight":100,"loi":30.9,"formulaweight":120.76,"name":"Gillespie Borate","ownedBy":"Standard","notes":["Blended borate (mainly ulexite with some colemanite and about 10% clay-like material) made as a pound-for-pound replacement for Gerstley Borate; currently produced and sold in the US, UK and Europe."],"fields":[{"amountUnity":0.3432,"amount":"11.8","name":"SiO2"},{"amountUnity":0.0291,"amount":"1.7","name":"Al2O3"},{"amountUnity":0.615,"amount":"24.5","name":"B2O3"},{"amountUnity":0.7168,"amount":"23","name":"CaO"},{"amountUnity":0.1691,"amount":"3.9","name":"MgO"},{"amountUnity":0.0076,"amount":"0.45","name":"SrO"},{"amountUnity":0.0002,"amount":"0.01","name":"K2O"},{"amountUnity":0.1063,"amount":"3.77","name":"Na2O"}],"aliases":["Gillespie Borate - Natural (CTM)"],"category":"boron","region":["US","UK","EU"],"status":"current","substitutes":["Gerstley Borate"],"replaces":["Gerstley Borate"],"manufacturer":"Hammill & Gillespie Inc. (Chatham, New Jersey, USA)","hazards":"Borate: do not ingest; high-dose animal studies of inorganic borates show reproductive/developmental effects (U.S. Borax Gerstley Borate MSDS, Apr 2013). Avoid breathing dust.","traits":{"density":{"mineral":null,"reason":"mixture-unknown"}},"source":{"name":"Hammill & Gillespie, 'Gillespie Borate Fact Sheet', Chemical Analysis [Typical] (PDF created 2011-04-25; copy hosted by Kerasil, Finland)","url":"https://www.kerasil.fi/WebRoot/vilkas01/Shops/Kerasil/4E9B/E342/DAA5/B5D7/325A/0A28/1008/3510/GB_fact_sheet.pdf","date":"2011-04","kind":"manufacturer"}}
{"_id":{"$oid":"4ca1552a3be837d3e539158a"},"uuid":"53c5e546-9f95-4c08-ba16-fb51e974bfcc","rawformula":"B₂O₃ 27.5%, Na₂O 4%, CaO 18.9%, MgO 2.3%, K₂O 1.4%, Fe₂O₃ 0.1%, TiO₂ 0.1%, Al₂O₃ 8.1%, SiO₂ 18.7%, LOI 19%","equivalent":211.19,"percentmole":"percent","molecularweight":100,"loi":19,"formulaweight":171.07,"name":"Laguna Borate","ownedBy":"Standard","notes":["Legacy blended Gerstley Borate substitute sold by Laguna in the 2000s; keep only for old recipes. It needed 6-8 parts bentonite or hectorite per 100 to match Gerstley Borate's suspension; Gillespie Borate is the current replacement.","Laguna withdrew it in 2012: its safety sheet was replaced that May by a note that, with plentiful Gerstley Borate again, Laguna Borate was no longer available."],"fields":[{"amountUnity":0.8342,"amount":"27.5","name":"B2O3"},{"amountUnity":0.1363,"amount":"4","name":"Na2O"},{"amountUnity":0.7118,"amount":"18.9","name":"CaO"},{"amountUnity":0.1205,"amount":"2.3","name":"MgO"},{"amountUnity":0.0314,"amount":"1.4","name":"K2O"},{"amountUnity":0.0013,"amount":"0.1","name":"Fe2O3"},{"amountUnity":0.0026,"amount":"0.1","name":"TiO2"},{"amountUnity":0.1678,"amount":"8.1","name":"Al2O3"},{"amountUnity":0.6573,"amount":"18.7","name":"SiO2"}],"aliases":["SG 574 (Laguna code)"],"category":"boron","region":["US"],"status":"discontinued","statusSince":"2012","substitutes":["Gillespie Borate"],"replaces":["Gerstley Borate"],"manufacturer":"Laguna Clay Company (City of Industry, California)","hazards":"Borate: do not ingest; high-dose animal studies of inorganic borates show reproductive/developmental effects (U.S. Borax Gerstley Borate MSDS, Apr 2013). Avoid breathing dust. Laguna's MSDS lists crystalline silica and calcium carbonate.","traits":{"density":{"mineral":null,"reason":"mixture-unknown"}},"source":{"name":"Georgies Ceramic & Clay Co., 'Frit Analysis & Oxide Effects' reference chart (PDF dated 2023-08-21)","url":"https://georgies.com/pdfs/Raw-Materials-Analysis.pdf","date":"2023-08","kind":"supplier"}}
{"_id":{"$oid":"aa7f4842a1750af51641a6c8"},"uuid":"fb9fed27-2140-47d5-8c5a-dc2d8fd35f4d","rawformula":"CaO 21.8%, K₂O 0.6%, MgO 2.3%, Na₂O 3.6%, B₂O₃ 30%, Al₂O₃ 2.8%, SiO₂ 13.5%, Fe₂O₃ 0.2%, LOI 25.3%","equivalent":195.97,"percentmole":"percent","molecularweight":100,"loi":25.3,"formulaweight":146.39,"name":"Boraq","ownedBy":"Standard","notes":["Legacy plastic Gerstley Borate substitute developed by Plainsman Clays in 2000 and sold in the early 2000s; no longer made. Keep only for old recipes; Gillespie Borate is the current replacement.","Plainsman's materials page listed it until late 2017 and no longer did in January 2018."],"fields":[{"amountUnity":0.7619,"amount":"21.8","name":"CaO"},{"amountUnity":0.0125,"amount":"0.6","name":"K2O"},{"amountUnity":0.1118,"amount":"2.3","name":"MgO"},{"amountUnity":0.1138,"amount":"3.6","name":"Na2O"},{"amountUnity":0.8445,"amount":"30","name":"B2O3"},{"amountUnity":0.0538,"amount":"2.8","name":"Al2O3"},{"amountUnity":0.4403,"amount":"13.5","name":"SiO2"},{"amountUnity":0.0025,"amount":"0.2","name":"Fe2O3"}],"aliases":["Boraq 1","Plainsman L3127E"],"category":"boron","region":["US"],"status":"discontinued","substitutes":["Gillespie Borate"],"replaces":["Gerstley Borate"],"manufacturer":"Plainsman Clays Ltd. (Medicine Hat, Alberta, Canada)","hazards":"Borate: do not ingest; high-dose animal studies of inorganic borates show reproductive/developmental effects (U.S. Borax Gerstley Borate MSDS, Apr 2013). Avoid breathing dust.","traits":{"density":{"mineral":null,"reason":"mixture-unknown"}},"source":{"name":"Digitalfire Reference Library: Boraq","url":"https://digitalfire.com/material/boraq","kind":"digitalfire"}}
{"_id":{"$oid":"9b4a202b788791e9dca79237"},"uuid":"e857f75b-1308-44ac-b3fa-4bf790f29a38","rawformula":"NaCaB₅O₉•8H₂O (ideal: Na₂O 7.65, CaO 13.84, B₂O₃ 42.95, LOI 35.55)","equivalent":232.01,"percentmole":"percent","molecularweight":100,"loi":34.4,"formulaweight":152.2,"name":"Ulexite (Etimine)","ownedBy":"Standard","notes":["Commercial Turkish sodium-calcium borate ore, sold ground (75 and 45 micron grades); a raw boron source used mainly by European and Russian potters and in home-made Gerstley Borate substitutes. It is slightly soluble and loses about a third of its weight on firing."],"fields":[{"amountUnity":1.2331,"amount":"37","name":"B2O3"},{"amountUnity":0.7447,"amount":"18","name":"CaO"},{"amountUnity":0.1497,"amount":"4","name":"Na2O"},{"amountUnity":0.1158,"amount":"3","name":"SiO2"},{"amountUnity":0.0023,"amount":"0.1","name":"Al2O3"},{"amountUnity":0.0134,"amount":"0.6","name":"SrO"},{"amountUnity":0.0921,"amount":"1.6","name":"MgO"},{"amountUnity":0.0003,"amount":"0.02","name":"Fe2O3"}],"aliases":["Ulexite","Ground Ulexite","Ulexit","Улексит","Sodium calcium pentaborate octahydrate","Boronatrocalcite","Ulexite (Etimine ground)"],"category":"boron","region":["EU","US"],"status":"current","manufacturer":"Eti Maden (Turkey), sold by Etimine USA Inc. and Etimine S.A.","hazards":"Borate: do not ingest; high-dose animal studies of inorganic borates show reproductive/developmental effects (U.S. Borax Gerstley Borate MSDS, Apr 2013). Avoid breathing dust. Etimine's SDS (rev. Oct 2021) lists it as not classified under UN GHS.","traits":{"density":{"mineral":"ulexite"}},"source":{"name":"Etimine USA, Ulexite product page, typical analysis (Powder)","url":"https://etimineusa.com/ulexite/","kind":"manufacturer","date":"2026-02"}}
{"_id":{"$oid":"5f00ec9801c12508d50e9b44"},"uuid":"b291cd48-fc9d-43cb-8096-57ce4682b603","rawformula":"Al₂O₃•3H₂O","equivalent":100,"percentmole":"percent","molecularweight":100,"loi":34.64,"formulaweight":65.36,"name":"Alumina Hydrate","ownedBy":"Standard","notes":["Aluminum hydroxide powder used to add alumina to glazes and in kiln wash and wadding; it suspends and adheres better than calcined alumina. It loses about 35% of its weight as water near 220-300 C."],"fields":[{"amountUnity":0.641,"amount":"65.36","name":"Al2O3"}],"aliases":["Aluminum hydroxide","Aluminium hydroxide","Aluminum trihydrate","ATH","Hydrated alumina","Alumina trihydrate","Gibbsite"],"category":"alumina","region":["US","UK","EU","AU"],"status":"current","substitutes":["Calcined Alumina"],"hazards":"Low hazard; avoid breathing dust.","traits":{"density":{"mineral":"gibbsite"}},"source":{"name":"Theoretical composition of Al(OH)3 (Al2O3·3H2O)","kind":"theoretical"}}
{"_id":{"$oid":"e255dec798600328337c6fbb"},"uuid":"ed4e2de1-de91-44f5-ab20-26e34229c40b","rawformula":"Al₂O₃","equivalent":13773.11,"percentmole":"percent","molecularweight":100,"loi":0.14,"formulaweight":13753.83,"name":"Calcined Alumina","ownedBy":"Standard","notes":["Calcined aluminum oxide ground to -325 mesh; very refractory (melts about 2040 C), used for matting and stiffening glazes and in kiln wash. Only very fine grades dissolve fully in a glaze."],"fields":[{"amountUnity":134.4067,"amount":"99.5","name":"Al2O3"},{"amountUnity":0.0458,"amount":"0.02","name":"SiO2"},{"amountUnity":0.0173,"amount":"0.02","name":"Fe2O3"},{"amountUnity":1,"amount":"0.45","name":"Na2O"}],"aliases":["Alumina","Aluminum oxide","Aluminium oxide","Alumina oxide (calcined)","Alumina calcined","AC-2-325"],"category":"alumina","region":["US","UK","EU","AU"],"status":"current","substitutes":["Alumina Hydrate"],"manufacturer":"AluChem Inc. (Cincinnati, Ohio) for the cited AC-2-325 grade","hazards":"Low hazard nuisance dust; avoid breathing it.","traits":{"calcined":true,"density":{"mineral":"corundum"}},"source":{"name":"AluChem, 'Calcined Alumina (Ground)' product data sheet, typical chemical composition, grade AC-2-325","url":"https://aluchem.com/wp-content/uploads/2015/12/Product-Data-Sheet-Calcined-Alumina-Ground.pdf","date":"2016-10","kind":"manufacturer"}}
{"_id":{"$oid":"0773829d4f065c29a50c1a65"},"uuid":"e98c5b46-ada0-4d48-99b4-2fc9fc9c9ec5","rawformula":"SiO₂ 49%, Al₂O₃ 36%, Fe₂O₃ 0.8%, K₂O 1.96%, TiO₂ 0.05%, Na₂O 0.1%, CaO 0.06%, MgO 0.3%, LOI 12%","equivalent":3232.61,"percentmole":"percent","molecularweight":100,"loi":12,"formulaweight":2844.7,"name":"Grolleg China Clay","ownedBy":"Standard","notes":["Blended Cornish china clay from Imerys with very little titania and about 2% K2O, so it fires blue-white. It is the usual kaolin in UK porcelain bodies and many UK glaze recipes."],"fields":[{"amountUnity":26.3632,"amount":"49","name":"SiO2"},{"amountUnity":11.4136,"amount":"36","name":"Al2O3"},{"amountUnity":0.1619,"amount":"0.8","name":"Fe2O3"},{"amountUnity":0.6726,"amount":"1.96","name":"K2O"},{"amountUnity":0.0202,"amount":"0.05","name":"TiO2"},{"amountUnity":0.0522,"amount":"0.1","name":"Na2O"},{"amountUnity":0.0346,"amount":"0.06","name":"CaO"},{"amountUnity":0.2406,"amount":"0.3","name":"MgO"}],"aliases":["Grolleg","Grolleg kaolin","Grolleg china clay powder","Valentine CB003","Potterycrafts P3298","Potclays 3416-03","Bath Potters Grolleg China Clay"],"category":"clay","region":["UK","EU","AU"],"status":"current","substitutes":["Standard Porcelain China Clay","EPK Kaolin"],"manufacturer":"Imerys (Cornwall, UK)","hazards":"Fine dust; may contain traces of crystalline silica.","traits":{"kaolin":true,"kaolinOrBallClay":true},"source":{"name":"Valentine Clays technical data sheet 'Grolleg China Clay Powdered' (mean values)","url":"https://valentineclays.co.uk/cdn/shop/files/Grolleg_China_Clay_Powdered_Technical_Data_Sheet.pdf?v=9407463917289770672","date":"2024-07","kind":"supplier"}}
{"_id":{"$oid":"d6fbab561ba446bbcf338062"},"uuid":"c6481499-53de-4075-a2a7-7ec4e85e3614","rawformula":"SiO₂ 48%, Al₂O₃ 36.5%, Fe₂O₃ 0.72%, K₂O 1.74%, TiO₂ 0.04%, Na₂O 0.1%, CaO 0.07%, MgO 0.3%, LOI 12.5%","equivalent":3474.94,"percentmole":"percent","molecularweight":100,"loi":12.5,"formulaweight":3040.57,"name":"Standard Porcelain China Clay","ownedBy":"Standard","notes":["Imerys Cornish china clay with more plasticity and slightly less iron and potash than Grolleg; very white firing. Made for porcelain bodies and used in glazes like any kaolin."],"fields":[{"amountUnity":27.7611,"amount":"48","name":"SiO2"},{"amountUnity":12.4396,"amount":"36.5","name":"Al2O3"},{"amountUnity":0.1567,"amount":"0.72","name":"Fe2O3"},{"amountUnity":0.6419,"amount":"1.74","name":"K2O"},{"amountUnity":0.0174,"amount":"0.04","name":"TiO2"},{"amountUnity":0.0561,"amount":"0.1","name":"Na2O"},{"amountUnity":0.0434,"amount":"0.07","name":"CaO"},{"amountUnity":0.2587,"amount":"0.3","name":"MgO"}],"aliases":["SP China Clay","Standard Porcelain kaolin","No.2 Standard Porcelain China Clay","Porcelain China Clay","Valentine CB002","Potterycrafts P3297","Potclays 3416-04"],"category":"clay","region":["UK"],"status":"current","substitutes":["Grolleg China Clay"],"manufacturer":"Imerys (Cornwall, UK)","hazards":"Fine dust; may contain traces of crystalline silica.","traits":{"kaolin":true,"kaolinOrBallClay":true},"source":{"name":"Valentine Clays technical data sheet 'SP China Clay Powdered' (mean values)","url":"https://valentineclays.co.uk/cdn/shop/files/SP_China_Clay_Powdered_Technical_Data_Sheet.pdf?v=17978033568702014628","date":"2024-07","kind":"supplier"}}
{"_id":{"$oid":"eef73778dd706e98c3b56866"},"uuid":"43347617-270a-4b36-8a36-8f01dd9a7197","rawformula":"Al₂O₃ 42%, K₂O 2%, SiO₂ 54%, TiO₂ 0.07%, CaO 0.07%, MgO 0.3%, Fe₂O₃ 1.3%","equivalent":3341.77,"percentmole":"percent","molecularweight":100,"loi":0,"formulaweight":3341.77,"name":"Molochite","ownedBy":"Standard","notes":["Imerys calcined Cornish china clay (about 55% mullite, 45% glass). Fine grades replace part of the raw clay in high-clay glazes to cut shrinkage and crawling, and raise the maturing temperature slightly."],"fields":[{"amountUnity":13.7655,"amount":"42","name":"Al2O3"},{"amountUnity":0.7095,"amount":"2","name":"K2O"},{"amountUnity":30.0344,"amount":"54","name":"SiO2"},{"amountUnity":0.0293,"amount":"0.07","name":"TiO2"},{"amountUnity":0.0417,"amount":"0.07","name":"CaO"},{"amountUnity":0.2487,"amount":"0.3","name":"MgO"},{"amountUnity":0.2721,"amount":"1.3","name":"Fe2O3"}],"aliases":["Molochite 200s","Molochite -200","Molochite 120s","Molochite 80s","Molochite 30/80","Molochite 16/30","Potterycrafts P3310 (200s)","Potterycrafts P3389 (120s)","Valentine GR001 (-200s)","Valentine GR002 (-120s)","Bath Potters Molochite 200s"],"category":"clay","region":["UK","EU","AU"],"status":"current","substitutes":["Calcined Kaolin (theoretical)"],"manufacturer":"Imerys (Cornwall, UK)","hazards":"Fine dust; may contain traces of crystalline silica.","traits":{"density":{"mineral":null,"reason":"crystal-form-unknown"}},"source":{"name":"Valentine Clays technical data sheet 'Molochite' (mean values)","url":"https://valentineclays.co.uk/cdn/shop/files/Molochite_Technical_Data_Sheet.pdf?v=14345470123449914408","date":"2024-07","kind":"supplier"}}
{"_id":{"$oid":"b74221ab6cf90cc62ba73ff0"},"uuid":"ddbcee39-cdc0-4465-b01e-91b0e95415b2","rawformula":"SiO₂ 71%, TiO₂ 1.6%, Al₂O₃ 18.5%, Fe₂O₃ 0.8%, CaO 0.1%, MgO 0.3%, K₂O 1.9%, Na₂O 0.3%, LOI 5.5%","equivalent":2920.73,"percentmole":"percent","molecularweight":100,"loi":5.5,"formulaweight":2760.09,"name":"Hyplas 71 Ball Clay","ownedBy":"Standard","notes":["High-silica Devon ball clay with good plasticity, medium strength and low iron; fires ivory buff. A common ball clay in UK glazes and slips."],"fields":[{"amountUnity":34.5143,"amount":"71","name":"SiO2"},{"amountUnity":0.5851,"amount":"1.6","name":"TiO2"},{"amountUnity":5.2994,"amount":"18.5","name":"Al2O3"},{"amountUnity":0.1463,"amount":"0.8","name":"Fe2O3"},{"amountUnity":0.0521,"amount":"0.1","name":"CaO"},{"amountUnity":0.2174,"amount":"0.3","name":"MgO"},{"amountUnity":0.5891,"amount":"1.9","name":"K2O"},{"amountUnity":0.1414,"amount":"0.3","name":"Na2O"}],"aliases":["Hyplas 71","Hyplas","HP71","Potclays 3407","Potterycrafts P3354","Valentine CB007","Bath Potters Hyplas 71"],"category":"clay","region":["UK","EU"],"status":"current","manufacturer":"Sibelco (Devon, UK)","hazards":"Fine dust contains respirable crystalline silica; avoid breathing it.","traits":{"kaolinOrBallClay":true},"source":{"name":"Valentine Clays technical data sheet 'Hyplas 71 Ball Clay' (mean values)","url":"https://valentineclays.co.uk/cdn/shop/files/Hyplas_71_Powdered_Ball_Clay_Technical_Data_Sheet.pdf?v=16419123307070072986","date":"2025-03","kind":"supplier"}}
{"_id":{"$oid":"f9fc88618f9aa38b4e90d525"},"uuid":"ba99a3bc-81e5-4df3-b1dc-c0efef3326dc","rawformula":"SiO₂ 54%, TiO₂ 1.2%, Al₂O₃ 29%, Fe₂O₃ 2.3%, CaO 0.3%, MgO 0.4%, K₂O 3.1%, Na₂O 0.5%, LOI 8.7%","equivalent":1777.71,"percentmole":"percent","molecularweight":100,"loi":8.7,"formulaweight":1623.05,"name":"Hymod AT Ball Clay","ownedBy":"Standard","notes":["Dorset ball clay with high strength and fairly high iron (about 2.3% Fe2O3), used in warm-coloured stoneware bodies and in some UK glazes and slips."],"fields":[{"amountUnity":15.9773,"amount":"54","name":"SiO2"},{"amountUnity":0.2671,"amount":"1.2","name":"TiO2"},{"amountUnity":5.0562,"amount":"29","name":"Al2O3"},{"amountUnity":0.256,"amount":"2.3","name":"Fe2O3"},{"amountUnity":0.0951,"amount":"0.3","name":"CaO"},{"amountUnity":0.1764,"amount":"0.4","name":"MgO"},{"amountUnity":0.5851,"amount":"3.1","name":"K2O"},{"amountUnity":0.1434,"amount":"0.5","name":"Na2O"}],"aliases":["AT ball clay","Hymod AT","AT Hymod","Potclays 3409","Potterycrafts P3352","Valentine CB005","Bath Potters AT Hymod Ball Clay"],"category":"clay","region":["UK"],"status":"current","manufacturer":"Sibelco (Dorset, UK)","hazards":"Fine dust contains respirable crystalline silica; avoid breathing it.","traits":{"kaolinOrBallClay":true},"source":{"name":"Valentine Clays technical data sheet 'Hymod AT Ball Clay' (mean values)","url":"https://valentineclays.co.uk/cdn/shop/files/Hymod_AT_Powdered_Ball_Clay_Technical_Data_Sheet.pdf?v=2860494100452989667","date":"2025-03","kind":"supplier"}}
{"_id":{"$oid":"c6534f93bca567ad20027ed1"},"uuid":"998898d3-8c0d-4026-9ace-784702d0fa0f","rawformula":"SiO₂ 59.6%, TiO₂ 1.4%, Al₂O₃ 27.1%, Fe₂O₃ 0.9%, CaO 0.1%, MgO 0.3%, K₂O 2.7%, Na₂O 0.4%, LOI 7.5%","equivalent":2255.07,"percentmole":"percent","molecularweight":100,"loi":7.5,"formulaweight":2085.94,"name":"HVAR Ball Clay","ownedBy":"Standard","notes":["Low-plasticity, white-firing ball clay sold by Potclays, popular in stoneware bodies; whiter firing than TWVA."],"fields":[{"amountUnity":22.3695,"amount":"59.6","name":"SiO2"},{"amountUnity":0.3953,"amount":"1.4","name":"TiO2"},{"amountUnity":5.9937,"amount":"27.1","name":"Al2O3"},{"amountUnity":0.1271,"amount":"0.9","name":"Fe2O3"},{"amountUnity":0.0402,"amount":"0.1","name":"CaO"},{"amountUnity":0.1679,"amount":"0.3","name":"MgO"},{"amountUnity":0.6464,"amount":"2.7","name":"K2O"},{"amountUnity":0.1455,"amount":"0.4","name":"Na2O"}],"aliases":["HVAR","Ball Clay (HV)","Potclays 3408","Bath Potters HVAR Ball Clay"],"category":"clay","region":["UK"],"status":"current","hazards":"Fine dust contains respirable crystalline silica; avoid breathing it.","traits":{"kaolinOrBallClay":true},"source":{"name":"Potclays 'Ball Clay (HV)' product page, ball clay comparison chart ('Information correct Apr 17')","url":"https://www.potclays.co.uk/oxides-basic-materials-basic-materials/ball-clay-hv/","date":"2017-04","kind":"supplier"}}
{"_id":{"$oid":"fad8638cb8d9d0a5f47943c9"},"uuid":"148f8ab8-a870-4712-b98b-5ba07fe8b8af","rawformula":"SiO₂ 52%, TiO₂ 1.1%, Al₂O₃ 31.5%, Fe₂O₃ 1%, CaO 0.2%, MgO 0.4%, K₂O 2.3%, Na₂O 0.3%, LOI 12.9%","equivalent":2339.24,"percentmole":"percent","molecularweight":100,"loi":12.9,"formulaweight":2037.48,"name":"TWVA Ball Clay","ownedBy":"Standard","notes":["Blend of medium-plasticity white-firing ball clays. Potclays sells it as the replacement for ESVA ball clay, which the producers phased out."],"fields":[{"amountUnity":20.2454,"amount":"52","name":"SiO2"},{"amountUnity":0.3222,"amount":"1.1","name":"TiO2"},{"amountUnity":7.2269,"amount":"31.5","name":"Al2O3"},{"amountUnity":0.1465,"amount":"1","name":"Fe2O3"},{"amountUnity":0.0834,"amount":"0.2","name":"CaO"},{"amountUnity":0.2322,"amount":"0.4","name":"MgO"},{"amountUnity":0.5712,"amount":"2.3","name":"K2O"},{"amountUnity":0.1132,"amount":"0.3","name":"Na2O"}],"aliases":["TWVA","Potclays 34061"],"category":"clay","region":["UK"],"status":"current","hazards":"Fine dust contains respirable crystalline silica; avoid breathing it.","traits":{"kaolinOrBallClay":true},"source":{"name":"Potclays 'Ball Clay TWVA' product page, ball clay comparison chart ('Information correct Apr 17')","url":"https://www.potclays.co.uk/oxides-basic-materials-basic-materials/ball-clay-twva/","date":"2017-04","kind":"supplier"}}
{"_id":{"$oid":"f1039aa4b2be1f71dbde017c"},"uuid":"0744cbd7-6801-4cb9-98e2-605cda106233","rawformula":"SiO₂ 73.63%, Al₂O₃ 13.85%, Fe₂O₃ 0.21%, CaO 0.15%, Na₂O 0.42%, K₂O 10.46%, MgO 0.08%, TiO₂ 0.1%, LOI 1.1%","equivalent":816.44,"percentmole":"percent","molecularweight":100,"loi":1.1,"formulaweight":807.46,"name":"Potash Feldspar (Potclays 3426)","ownedBy":"Standard","notes":["Potclays' potash feldspar: almost no soda and extra free silica, so it has less alumina than most potash spars. Values are midpoints of the published ranges."],"fields":[{"amountUnity":10.0053,"amount":"73.63","name":"SiO2"},{"amountUnity":1.109,"amount":"13.85","name":"Al2O3"},{"amountUnity":0.0107,"amount":"0.21","name":"Fe2O3"},{"amountUnity":0.0218,"amount":"0.15","name":"CaO"},{"amountUnity":0.0553,"amount":"0.42","name":"Na2O"},{"amountUnity":0.9066,"amount":"10.46","name":"K2O"},{"amountUnity":0.0162,"amount":"0.08","name":"MgO"},{"amountUnity":0.0102,"amount":"0.1","name":"TiO2"}],"aliases":["Potash Feldspar","Potclays 3426"],"category":"feldspar","region":["UK"],"status":"current","substitutes":["Potash Feldspar (Valentine Clays)","G-200 EU Feldspar","Mahavir Potash Feldspar"],"hazards":"Fine dust contains respirable crystalline silica; avoid breathing it.","traits":{},"source":{"name":"Potclays 'Potash Feldspar' product page, chemical analysis (XRF) typical %","url":"https://www.potclays.co.uk/oxides-basic-materials-basic-materials/potash-feldspar-1/","kind":"supplier"}}
{"_id":{"$oid":"9ea97a3d4bee16d6e0241709"},"uuid":"4dfed608-b393-4e6c-b3ee-b04b095b3d59","rawformula":"K₂O 11.3%, Na₂O 3.2%, Al₂O₃ 18.5%, SiO₂ 65.8%","equivalent":582.77,"percentmole":"percent","molecularweight":100,"loi":0,"formulaweight":582.77,"name":"Potash Feldspar (Potterycrafts P3296)","ownedBy":"Standard","notes":["Long-standing UK catalogue figures for potash feldspar, printed by Potterycrafts, Bath Potters and CTM. Bath Potters says its potash feldspar is Norwegian.","Potterycrafts' data sheet for P3296 (October 2025) gives Sibelco's Norflux K 11 analysis instead (K₂O 11.8, Na₂O 2.9), so its current stock may be that feldspar: see Norflux Potash Feldspar."],"fields":[{"amountUnity":0.6991,"amount":"11.3","name":"K2O"},{"amountUnity":0.3009,"amount":"3.2","name":"Na2O"},{"amountUnity":1.0574,"amount":"18.5","name":"Al2O3"},{"amountUnity":6.3822,"amount":"65.8","name":"SiO2"}],"aliases":["Feldspar Potash","Potterycrafts P3296","CTM 49 Feldspar, Potash","Bath Potters Potash Feldspar"],"category":"feldspar","region":["UK"],"status":"current","substitutes":["Potash Feldspar (Valentine Clays)","Potash Feldspar (Potclays 3426)"],"hazards":"Fine dust contains respirable crystalline silica; avoid breathing it.","traits":{},"source":{"name":"Potterycrafts 'Feldspar Potash Flux' product page","url":"https://potterycrafts.co.uk/products/potterycrafts-feldspar-potash-flux","kind":"supplier"}}
{"_id":{"$oid":"5ac69a73a40956a4026b70e6"},"uuid":"2daa835d-4ccf-462c-ac70-ab80b030e665","rawformula":"SiO₂ 69.5%, Al₂O₃ 16.6%, CaO 0.39%, K₂O 10.4%, Na₂O 2.3%, Fe₂O₃ 0.12%, TiO₂ 0.03%","equivalent":647.36,"percentmole":"percent","molecularweight":100,"loi":0,"formulaweight":647.36,"name":"Potash Feldspar (Valentine Clays)","ownedBy":"Standard","notes":["Valentine Clays' potash feldspar, a typical potash spar with about 10.4% K2O and 2.3% Na2O."],"fields":[{"amountUnity":7.4882,"amount":"69.5","name":"SiO2"},{"amountUnity":1.054,"amount":"16.6","name":"Al2O3"},{"amountUnity":0.045,"amount":"0.39","name":"CaO"},{"amountUnity":0.7147,"amount":"10.4","name":"K2O"},{"amountUnity":0.2402,"amount":"2.3","name":"Na2O"},{"amountUnity":0.0049,"amount":"0.12","name":"Fe2O3"},{"amountUnity":0.0024,"amount":"0.03","name":"TiO2"}],"aliases":["Valentine FL005"],"category":"feldspar","region":["UK"],"status":"current","substitutes":["G-200 EU Feldspar","Mahavir Potash Feldspar"],"hazards":"Fine dust contains respirable crystalline silica; avoid breathing it.","traits":{},"source":{"name":"Valentine Clays technical data sheet 'Potash Feldspar' (mean values)","url":"https://valentineclays.co.uk/cdn/shop/files/Potash_Feldspar_Technical_Data_Sheet.pdf?v=8573811187970772715","date":"2024-07","kind":"supplier"}}
{"_id":{"$oid":"553de0aee79a8a2f24f45efc"},"uuid":"589388c5-e9dd-4070-97dc-2a6163ab053a","rawformula":"SiO₂ 70%, Al₂O₃ 18%, CaO 0.5%, K₂O 0.4%, Na₂O 10.3%, Fe₂O₃ 0.06%, TiO₂ 0.11%","equivalent":557.57,"percentmole":"percent","molecularweight":100,"loi":0,"formulaweight":557.57,"name":"Soda Feldspar (Potclays 3427M / Potterycrafts P3317)","ownedBy":"Standard","notes":["Spanish sodium feldspar (albite) with almost no potash, sold by Potclays, Potterycrafts and Valentine with the same analysis. A stronger, lower-melting flux than potash feldspar."],"fields":[{"amountUnity":6.4961,"amount":"70","name":"SiO2"},{"amountUnity":0.9843,"amount":"18","name":"Al2O3"},{"amountUnity":0.0497,"amount":"0.5","name":"CaO"},{"amountUnity":0.0237,"amount":"0.4","name":"K2O"},{"amountUnity":0.9266,"amount":"10.3","name":"Na2O"},{"amountUnity":0.0021,"amount":"0.06","name":"Fe2O3"},{"amountUnity":0.0077,"amount":"0.11","name":"TiO2"}],"aliases":["Soda Feldspar","Potclays 3427M","Potterycrafts P3317","Valentine FL006"],"category":"feldspar","region":["UK"],"status":"current","hazards":"Fine dust contains respirable crystalline silica; avoid breathing it.","traits":{},"source":{"name":"Potclays 'Soda Feldspar' product page, typical chemical analysis","url":"https://www.potclays.co.uk/oxides-basic-materials-basic-materials/soda-feldspar/","kind":"supplier"}}
{"_id":{"$oid":"1fffd1dc5a08e60a74e0f228"},"uuid":"50648d05-d734-48f1-8738-78f5e303e4d2","rawformula":"K₂O 2.8%, Na₂O 8.5%, Al₂O₃ 18.5%, SiO₂ 69.5%","equivalent":599.27,"percentmole":"percent","molecularweight":100,"loi":0,"formulaweight":599.27,"name":"Soda Feldspar (Bath Potters / CTM)","ownedBy":"Standard","notes":["The soda feldspar figures printed by Bath Potters and CTM; Bath Potters says it is Norwegian."],"fields":[{"amountUnity":0.1781,"amount":"2.8","name":"K2O"},{"amountUnity":0.8219,"amount":"8.5","name":"Na2O"},{"amountUnity":1.0873,"amount":"18.5","name":"Al2O3"},{"amountUnity":6.932,"amount":"69.5","name":"SiO2"}],"aliases":["Feldspar, Soda","CTM 50","Bath Potters Soda Feldspar"],"category":"feldspar","region":["UK"],"status":"current","hazards":"Fine dust contains respirable crystalline silica; avoid breathing it.","traits":{},"source":{"name":"Bath Potters' Supplies 'Soda Feldspar' product page","url":"https://www.bathpotters.co.uk/soda-feldspar/p2632","kind":"supplier","date":"2026-05"}}
