Repository: AaronFilson/glazecalc

# Glazecalc

**Free glaze chemistry for potters.** Enter a glaze recipe and see its unity molecular formula
(UMF): the fluxes, alumina and silica it becomes in the kiln, and their ratio. Keep your recipes,
materials, colorants, firing logs and notes together in one private notebook.

**[glazecalcapp.com](https://glazecalcapp.com)**: try it without an account. A free, non-commercial project by
Aaron Filson, in 57 languages, and usable from AI assistants through its MCP server.
<table>
  <tr>

## At a glance

For anyone reading the code; the [highlights](#highlights) below give the details.

- **Stack:** Angular 22 (standalone components, signals, zoneless), TypeScript on Node 24 with Express

File: data/materials.ndjson (part 4 of 7)
{"_id":{"$oid":"5944b2c645e9ddee6ff0e451"},"uuid":"9c9084bc-0dd4-4bd9-a2cd-7c5c19486fcd","rawformula":"BaCO₃","equivalent":197.33,"percentmole":"molecular","molecularweight":197.33,"loi":22.3,"formulaweight":153.33,"name":"Barium Carbonate","ownedBy":"Standard","notes":["Toxic. Almost insoluble."],"fields":[{"amountUnity":1,"amount":"1","name":"BaO"}],"category":"flux","traits":{"density":{"mineral":"witherite"}},"source":{"name":"Theoretical formula","kind":"theoretical"},"__v":0,"hazards":"Warning (Potterycrafts SDS P3303): H302 harmful if swallowed; do not ingest and avoid breathing the dust."}
{"_id":{"$oid":"e5f6bd10e8bd82257ce00ed9"},"uuid":"b481fae9-80a9-45c8-8350-21abbf9dba60","rawformula":"SiO₂ 67.3%, Al₂O₃ 19.1%, Na₂O 4.9%, K₂O 7.2%, CaO 1%, Fe₂O₃ 0.1%","equivalent":576.94,"percentmole":"percent","molecularweight":100,"loi":0,"formulaweight":576.94,"name":"FFF Feldspar (Sibelco FFF K7-60)","ownedBy":"Standard","notes":["Mixed potash-soda feldspar (about 7% K2O, 5% Na2O) from Sibelco's Finnish flotation plant. This is the 'FFF' that Potclays, Potterycrafts, Valentine and CTM sell; the name stands for Finnish Flotation Feldspar."],"fields":[{"amountUnity":6.4624,"amount":"67.3","name":"SiO2"},{"amountUnity":1.0808,"amount":"19.1","name":"Al2O3"},{"amountUnity":0.4561,"amount":"4.9","name":"Na2O"},{"amountUnity":0.441,"amount":"7.2","name":"K2O"},{"amountUnity":0.1029,"amount":"1","name":"CaO"},{"amountUnity":0.0036,"amount":"0.1","name":"Fe2O3"}],"aliases":["FFF Feldspar","FFF's Feldspar","Finnish Flotation Feldspar","K7 60","FFF K7-60","K760","Potclays 3428","Potterycrafts P3316","Valentine FL012","CTM 48 Feldspar, Finish Flotation","Bath Potters FFF Feldspar"],"category":"feldspar","region":["UK","EU"],"status":"current","manufacturer":"Sibelco (Finland)","hazards":"Fine dust contains respirable crystalline silica; avoid breathing it.","traits":{},"source":{"name":"Sibelco ceramics product selector, feldspars for glazes and engobes (FFF K7-60, origin Finland)","url":"https://ceramics.sibelcotools.com/frit-glaze/glaze-engobes/feldspar/","kind":"manufacturer","date":"2021-06"}}
{"_id":{"$oid":"5240342616a92f860644d408"},"uuid":"5bf3c993-2d04-4954-b1a1-70f7bcd722ca","rawformula":"SiO₂ 78%, Al₂O₃ 13%, Na₂O 4.1%, K₂O 4%, CaO 0.5%, Fe₂O₃ 0.07%","equivalent":850.83,"percentmole":"percent","molecularweight":100,"loi":0,"formulaweight":850.83,"name":"FFP 45 Feldspar","ownedBy":"Standard","notes":["Finnish feldspar-quartz pegmatite that Potclays sells as an alternative to the now-unavailable Forshammar feldspar. Its high silica makes it behave more like Cornish stone than a true feldspar."],"fields":[{"amountUnity":11.0455,"amount":"78","name":"SiO2"},{"amountUnity":1.0848,"amount":"13","name":"Al2O3"},{"amountUnity":0.5628,"amount":"4.1","name":"Na2O"},{"amountUnity":0.3613,"amount":"4","name":"K2O"},{"amountUnity":0.0759,"amount":"0.5","name":"CaO"},{"amountUnity":0.0037,"amount":"0.07","name":"Fe2O3"}],"aliases":["Feldspar FFP45","FFP 45 pegmatite","Potclays 3430"],"category":"feldspar","region":["UK"],"status":"current","manufacturer":"Sibelco (Finland)","hazards":"Fine dust contains respirable crystalline silica; avoid breathing it.","traits":{},"source":{"name":"Sibelco ceramics product selector, feldspars for glazes and engobes (FFP 45 pegmatite, origin Finland)","url":"https://ceramics.sibelcotools.com/frit-glaze/glaze-engobes/feldspar/","kind":"manufacturer","date":"2021-06"}}
{"_id":{"$oid":"daaad9ac90838067aca7e793"},"uuid":"20d33aff-dd1a-4c5a-a1c7-9b8a236fb2d0","rawformula":"SiO₂ 55.4%, Al₂O₃ 24.6%, Na₂O 8.1%, K₂O 8.8%, CaO 1.1%, TiO₂ 0.07%, Fe₂O₃ 0.1%","equivalent":410.29,"percentmole":"percent","molecularweight":100,"loi":0,"formulaweight":410.29,"name":"Nepheline Syenite (Norwegian, UK)","ownedBy":"Standard","notes":["The nepheline syenite sold in the UK is Norwegian, with about equal K2O and Na2O. US recipes assume Canadian A270 (K2O 4.8, Na2O 10.5), so the two are not interchangeable without recalculating."],"fields":[{"amountUnity":3.7831,"amount":"55.4","name":"SiO2"},{"amountUnity":0.9899,"amount":"24.6","name":"Al2O3"},{"amountUnity":0.5362,"amount":"8.1","name":"Na2O"},{"amountUnity":0.3833,"amount":"8.8","name":"K2O"},{"amountUnity":0.0805,"amount":"1.1","name":"CaO"},{"amountUnity":0.0036,"amount":"0.07","name":"TiO2"},{"amountUnity":0.0026,"amount":"0.1","name":"Fe2O3"}],"aliases":["North Cape Nepheline Syenite","Sibelco Nepheline N45","Sibelco Nepheline N75","Potterycrafts P3332","Valentine FL007","CTM Nepheline Syenite"],"category":"feldspar","region":["UK","EU"],"status":"current","manufacturer":"Sibelco (Norway)","hazards":"Fine dust; low in free silica but avoid breathing it.","traits":{},"source":{"name":"Sibelco ceramics product selector, nepheline syenite (N45 PO / N75 PO, origin Norway)","url":"https://ceramics.sibelcotools.com/frit-glaze/glaze-engobes/nepheline-syenite/","kind":"manufacturer","date":"2021-06"}}
{"_id":{"$oid":"cd7a2679394bdc2764744f13"},"uuid":"50e7df95-b752-425a-9196-6570b8ce9a71","rawformula":"SiO₂ 73.66%, TiO₂ 0.02%, Al₂O₃ 15.81%, Fe₂O₃ 0.14%, MgO 0.14%, CaO 0.28%, K₂O 4.27%, Na₂O 4.31%, LOI 1.39%","equivalent":810.78,"percentmole":"percent","molecularweight":100,"loi":1.39,"formulaweight":799.51,"name":"Cornish Stone (synthetic substitute)","ownedBy":"Standard","notes":["Natural Cornish stone is no longer quarried, so UK suppliers now sell a substitute. Valentine's FCS2 is 'a milled material composite flux designed to match the firing characteristics of Cornish Stone'; it melts 1100-1300 °C."],"fields":[{"amountUnity":9.9399,"amount":"73.66","name":"SiO2"},{"amountUnity":0.002,"amount":"0.02","name":"TiO2"},{"amountUnity":1.2572,"amount":"15.81","name":"Al2O3"},{"amountUnity":0.0071,"amount":"0.14","name":"Fe2O3"},{"amountUnity":0.0282,"amount":"0.14","name":"MgO"},{"amountUnity":0.0405,"amount":"0.28","name":"CaO"},{"amountUnity":0.3675,"amount":"4.27","name":"K2O"},{"amountUnity":0.5638,"amount":"4.31","name":"Na2O"}],"aliases":["FCS2","Synthetic Cornish Stone","Potterycrafts P3314","Valentine FL004","CTM 46 Cornish Stone, Synthetic","Bath Potters Cornish Stone"],"category":"feldspar","region":["UK"],"status":"current","replaces":["Cornwall Stone"],"hazards":"Fine dust contains respirable crystalline silica; avoid breathing it.","traits":{},"source":{"name":"Valentine Clays technical data sheet 'Cornish Stone' (FCS2, water ground; mean values from QC results)","url":"https://valentineclays.co.uk/cdn/shop/files/Cornish_Stone_Technical_Data_Sheet.pdf?v=6183932130933676038","date":"2024-07","kind":"supplier"}}
{"_id":{"$oid":"bfac3f96e014036bc21cf721"},"uuid":"1f9730a6-2f16-420c-86db-18744203e933","rawformula":"K₂O 1.33%, Na₂O 8.75%, CaO 15.22%, MgO 0.05%, Al₂O₃ 7.54%, SiO₂ 48.34%, B₂O₃ 18.76%","equivalent":233.67,"percentmole":"percent","molecularweight":100,"loi":0,"formulaweight":233.67,"name":"Standard Borax Frit (Potclays 2263)","ownedBy":"Standard","notes":["The leadless frit most used in UK earthenware glazes: a calcium borosilicate with about 19% B2O3. Firing range 900-1050 °C (Bath Potters) or 950-1150 °C (Potclays)."],"fields":[{"amountUnity":0.033,"amount":"1.33","name":"K2O"},{"amountUnity":0.3299,"amount":"8.75","name":"Na2O"},{"amountUnity":0.6342,"amount":"15.22","name":"CaO"},{"amountUnity":0.0029,"amount":"0.05","name":"MgO"},{"amountUnity":0.1728,"amount":"7.54","name":"Al2O3"},{"amountUnity":1.88,"amount":"48.34","name":"SiO2"},{"amountUnity":0.6297,"amount":"18.76","name":"B2O3"}],"aliases":["Standard Borax Frit","SBF","Borax Frit","Potclays 2263","Bath Potters STAB","CTM 36 Standard Borax Frit"],"category":"frit","fritRole":"base","region":["UK"],"status":"current","substitutes":["Borax Frit (Potterycrafts P2953)","Ferro Frit 3124","Ferro Frit 3134"],"traits":{},"source":{"name":"Potclays, 'Frit Formulae' technical sheet (John Beeston, January 2010), Internet Archive copy of 2013","url":"https://web.archive.org/web/20130603203649/http://www.potclays.co.uk/downloads/Technical%20Data/Frit%20Formulae.pdf","date":"2010-01","kind":"supplier"},"hazards":"Not classified (CTM Standard Borax Frit SDS 36, used as the equivalent); avoid breathing the dust."}
{"_id":{"$oid":"3d82c3e7fae9e12d91f90325"},"uuid":"485401ce-5f9f-404d-98b9-80c714ce4aca","rawformula":"SiO₂ 49.6%, B₂O₃ 18%, MgO 0.1%, Al₂O₃ 7.5%, Na₂O 8.8%, K₂O 1.7%, CaO 14.1%","equivalent":241.57,"percentmole":"percent","molecularweight":100,"loi":0,"formulaweight":241.57,"name":"Borax Frit (Potterycrafts P2953)","ownedBy":"Standard","notes":["Potterycrafts' standard borax frit, a general-purpose leadless frit for earthenware glazes. Expansion 8.3 x 10^-6/°C, firing range 900-1100 °C."],"fields":[{"amountUnity":1.9943,"amount":"49.6","name":"SiO2"},{"amountUnity":0.6246,"amount":"18","name":"B2O3"},{"amountUnity":0.006,"amount":"0.1","name":"MgO"},{"amountUnity":0.1777,"amount":"7.5","name":"Al2O3"},{"amountUnity":0.343,"amount":"8.8","name":"Na2O"},{"amountUnity":0.0436,"amount":"1.7","name":"K2O"},{"amountUnity":0.6074,"amount":"14.1","name":"CaO"}],"aliases":["Borax (E) Frit","Borax E Frit","Waterground & Dried Borax E Frit","Potterycrafts P2953"],"category":"frit","fritRole":"base","region":["UK"],"status":"current","substitutes":["Standard Borax Frit (Potclays 2263)"],"traits":{},"source":{"name":"Potterycrafts 'Waterground & Dried Borax E Frit' product page","url":"https://potterycrafts.co.uk/products/potterycrafts-waterground-dried-borax-e-frit","kind":"supplier"},"hazards":"Not classified (Potterycrafts SDS P2953; under 1% quartz); breathing the dust over long periods raises the risk of lung disease."}
{"_id":{"$oid":"ae838556343f29cf4a32e871"},"uuid":"7b4a8a17-64bb-46b1-a355-5cf209457c32","rawformula":"SiO₂ 52.5%, B₂O₃ 3.4%, Al₂O₃ 5.2%, Na₂O 18.6%, K₂O 10.3%, CaO 2.9%, BaO 6.9%","equivalent":197.56,"percentmole":"percent","molecularweight":100,"loi":0,"formulaweight":197.56,"name":"High Alkaline Frit (Potterycrafts P2962)","ownedBy":"Standard","notes":["Soft, fluid, high-expansion alkaline frit for crackle and raku glazes and alkaline copper blues. Expansion 13.4 x 10^-6/°C, firing range 880-1060 °C."],"fields":[{"amountUnity":1.7263,"amount":"52.5","name":"SiO2"},{"amountUnity":0.0965,"amount":"3.4","name":"B2O3"},{"amountUnity":0.1008,"amount":"5.2","name":"Al2O3"},{"amountUnity":0.5929,"amount":"18.6","name":"Na2O"},{"amountUnity":0.216,"amount":"10.3","name":"K2O"},{"amountUnity":0.1022,"amount":"2.9","name":"CaO"},{"amountUnity":0.0889,"amount":"6.9","name":"BaO"}],"aliases":["High Alkaline Frit","High Alkali Frit","HAF","Potterycrafts P2962"],"category":"frit","fritRole":"alkali","region":["UK"],"status":"current","hazards":"Contains barium (about 7% BaO); soluble alkaline frit, avoid ingestion.","traits":{},"source":{"name":"Potterycrafts 'High Alkaline Frit' product page","url":"https://potterycrafts.co.uk/products/potterycrafts-high-alkaline-frit","kind":"supplier"}}
{"_id":{"$oid":"786276bc2d386062833cac15"},"uuid":"fe7a3d68-f434-47ea-a10b-abe6d83daa61","rawformula":"K₂O 17.35%, Na₂O 17.46%, Al₂O₃ 5.69%, CaO 5.32%, SiO₂ 50.3%, B₂O₃ 3.88%","equivalent":178.33,"percentmole":"percent","molecularweight":100,"loi":0,"formulaweight":178.33,"name":"High Alkaline Frit (Bath Potters / CTM)","ownedBy":"Standard","notes":["Newer UK high alkaline frit with roughly equal soda and potash (about 17% each) and no barium; for crackle glazes and copper blues. Firing range 860-1060 °C."],"fields":[{"amountUnity":0.3285,"amount":"17.35","name":"K2O"},{"amountUnity":0.5024,"amount":"17.46","name":"Na2O"},{"amountUnity":0.0995,"amount":"5.69","name":"Al2O3"},{"amountUnity":0.1692,"amount":"5.32","name":"CaO"},{"amountUnity":1.4929,"amount":"50.3","name":"SiO2"},{"amountUnity":0.0994,"amount":"3.88","name":"B2O3"}],"aliases":["High Alkaline (T) Frit","Bath Potters HIGA","CTM 35 High Alkaline (T) Frit - New"],"category":"frit","fritRole":"alkali","region":["UK"],"status":"current","hazards":"Very soluble alkaline frit; avoid ingestion.","traits":{},"source":{"name":"Bath Potters' Supplies 'High Alkaline Frit' product page","url":"https://www.bathpotters.co.uk/high-alkaline-frit/p1447","kind":"supplier","date":"2024-06"}}
{"_id":{"$oid":"6ea4883b7282b6ab0e44e220"},"uuid":"2ad57728-5da9-4f25-9dc0-bbd3102faf46","rawformula":"SiO₂ 50.4%, B₂O₃ 25.2%, MgO 0.1%, Al₂O₃ 7.3%, Na₂O 12.1%, K₂O 3.4%, CaO 0.2%","equivalent":421.28,"percentmole":"percent","molecularweight":100,"loi":0,"formulaweight":421.28,"name":"Standard Alkaline Frit (Potterycrafts P2961)","ownedBy":"Standard","notes":["Sodium borosilicate frit with about 25% B2O3 and almost no lime, recommended for copper turquoise glazes. Expansion 6.9 x 10^-6/°C, firing range 900-1100 °C."],"fields":[{"amountUnity":3.5339,"amount":"50.4","name":"SiO2"},{"amountUnity":1.525,"amount":"25.2","name":"B2O3"},{"amountUnity":0.0105,"amount":"0.1","name":"MgO"},{"amountUnity":0.3016,"amount":"7.3","name":"Al2O3"},{"amountUnity":0.8225,"amount":"12.1","name":"Na2O"},{"amountUnity":0.1521,"amount":"3.4","name":"K2O"},{"amountUnity":0.015,"amount":"0.2","name":"CaO"}],"aliases":["Standard Alkaline Frit","Potterycrafts P2961"],"category":"frit","fritRole":"base-alkaline","region":["UK"],"status":"current","traits":{},"source":{"name":"Potterycrafts 'Standard Alkaline Frit' product page","url":"https://potterycrafts.co.uk/products/potterycrafts-standard-alkaline-frit","kind":"supplier"},"hazards":"Not classified (Potterycrafts SDS P2961); breathing the dust over long periods raises the risk of lung disease."}
{"_id":{"$oid":"af0a1de1b83c69c5a1ebad63"},"uuid":"9ccbcfc2-4be2-4e03-8ffa-9bd8d188f039","rawformula":"SiO₂ 17.9%, B₂O₃ 50.3%, MgO 0.1%, Al₂O₃ 4.9%, K₂O 0.3%, CaO 26.5%","equivalent":209.1,"percentmole":"percent","molecularweight":100,"loi":0,"formulaweight":209.1,"name":"Calcium Borate Frit (Potterycrafts P2954)","ownedBy":"Standard","notes":["UK fritted calcium borate used in place of colemanite or Gerstley borate (about 50% B2O3, 26.5% CaO). Expansion 6.1 x 10^-6/°C, firing range 1050-1160 °C. In stock at Potterycrafts in October 2026."],"fields":[{"amountUnity":0.623,"amount":"17.9","name":"SiO2"},{"amountUnity":1.5108,"amount":"50.3","name":"B2O3"},{"amountUnity":0.0052,"amount":"0.1","name":"MgO"},{"amountUnity":0.1005,"amount":"4.9","name":"Al2O3"},{"amountUnity":0.0067,"amount":"0.3","name":"K2O"},{"amountUnity":0.9882,"amount":"26.5","name":"CaO"}],"aliases":["Calcium Borate Frit","CBF","Potterycrafts P2954"],"category":"frit","fritRole":"boron","region":["UK"],"status":"current","substitutes":["Calcium Borate Frit (Potclays 2268)","Gillespie Borate"],"replaces":["Colemanite (theoretical)","Gerstley Borate"],"traits":{},"source":{"name":"Potterycrafts 'Calcium Borate Frit' product page","url":"https://potterycrafts.co.uk/products/potterycrafts-calcium-borate-frit","kind":"supplier"},"hazards":"Not classified (Potterycrafts SDS P2954); breathing the dust over long periods raises the risk of lung disease."}
{"_id":{"$oid":"16c9166b8fa0bab11ca4c18c"},"uuid":"4d519931-6e6e-447b-ace5-a724876c280c","rawformula":"Al₂O₃ 5%, B₂O₃ 50%, CaO 26.5%, SiO₂ 17.5%","equivalent":211.61,"percentmole":"percent","molecularweight":100,"loi":0,"formulaweight":211.61,"name":"Calcium Borate Frit (Potclays 2268)","ownedBy":"Standard","notes":["Potclays' calcium borate frit, 'long established as the substitute for colemanite in glazes'. A damp, coarse frit; firing range 800-1100 °C, not for fast firing."],"fields":[{"amountUnity":0.1038,"amount":"5","name":"Al2O3"},{"amountUnity":1.5198,"amount":"50","name":"B2O3"},{"amountUnity":1,"amount":"26.5","name":"CaO"},{"amountUnity":0.6163,"amount":"17.5","name":"SiO2"}],"aliases":["Potclays 2268","Bath Potters CABF (new formulation)"],"category":"frit","fritRole":"boron","region":["UK","AU"],"status":"current","substitutes":["Calcium Borate Frit (Potterycrafts P2954)","Gillespie Borate"],"replaces":["Colemanite (theoretical)"],"traits":{},"source":{"name":"Potclays 'Calcium Borate Frit' product page, typical analysis (ranges)","url":"https://www.potclays.co.uk/stoneware-glaze/calcium-borate-frit/","kind":"supplier"},"hazards":"Not classified (equivalent Potterycrafts P2954 SDS; Bath Potters' calcium borate frit sheet says no labelling is needed); avoid breathing the dust."}
{"_id":{"$oid":"b4de2f905d24f1e083243549"},"uuid":"712f6c99-2fb8-4d44-8962-7a4d08d90911","rawformula":"SiO₂ 17.9%, B₂O₃ 50.3%, MgO 0.1%, Al₂O₃ 4.9%, K₂O 0.3%, CaO 26.5%","equivalent":209.1,"percentmole":"percent","molecularweight":100,"loi":0,"formulaweight":209.1,"name":"Calcium Borate Frit (CTM 37)","ownedBy":"Standard","notes":["CTM's calcium borate frit, on sale until at least 2019 and 'not available' by December 2025. The analysis is the one CTM's price lists printed from 2016 to 2026 (the same as Potterycrafts P2954); CTM's frits web page gives an older one (SiO₂ 24, Al₂O₃ 8, B₂O₃ 41, CaO 22). CTM suggests, for every 100 g removed from a recipe: add 167 g Gillespie Borate and 10 g quartz, and take out 12 g whiting and 26 g potash feldspar, then test."],"fields":[{"amountUnity":0.623,"amount":"17.9","name":"SiO2"},{"amountUnity":1.5108,"amount":"50.3","name":"B2O3"},{"amountUnity":0.0052,"amount":"0.1","name":"MgO"},{"amountUnity":0.1005,"amount":"4.9","name":"Al2O3"},{"amountUnity":0.0067,"amount":"0.3","name":"K2O"},{"amountUnity":0.9882,"amount":"26.5","name":"CaO"}],"aliases":["CTM 37"],"category":"frit","fritRole":"boron","region":["UK"],"status":"discontinued","substitutes":["Gillespie Borate","Calcium Borate Frit (Potterycrafts P2954)","Calcium Borate Frit (Potclays 2268)","Ferro Frit 3134","Ferro Frit 3195"],"traits":{},"source":{"name":"CTM Potters Supplies retail price list, 23 August 2019 (frit 37 analysis)","url":"https://ctmpotterssupplies.co.uk/2019%20price%20list%20270819.pdf","date":"2019-08","kind":"supplier"},"hazards":"Not classified (CTM SDS 37); avoid breathing the dust."}
{"_id":{"$oid":"51c3570984682871026891f4"},"uuid":"6818bf15-e439-4d45-ad26-a0a22ac7b73c","rawformula":"Li₂O 1.1%, CaO 3.6%, ZnO 3.3%, MgO 2.4%, Al₂O₃ 8.2%, SiO₂ 63.6%, B₂O₃ 17.8%","equivalent":497.24,"percentmole":"percent","molecularweight":100,"loi":0,"formulaweight":497.24,"name":"Low Expansion Frit (Potclays 2279)","ownedBy":"Standard","notes":["Leadless low-expansion frit; small additions raise a glaze's craze resistance, large amounts give milkiness. Firing range 1020-1150 °C (Bath Potters) or 1040-1100 °C (Potclays). Potclays' sheet, and Bath Potters after it, prints Li₂O 0.10, which leaves the analysis at 99.0%. Potclays' own formula on the same sheet (0.176 Li₂O) gives 1.06%, as the near-identical Potterycrafts P2960 does, so 1.1 is used."],"fields":[{"amountUnity":0.1831,"amount":"1.1","name":"Li2O"},{"amountUnity":0.3192,"amount":"3.6","name":"CaO"},{"amountUnity":0.2016,"amount":"3.3","name":"ZnO"},{"amountUnity":0.2961,"amount":"2.4","name":"MgO"},{"amountUnity":0.3999,"amount":"8.2","name":"Al2O3"},{"amountUnity":5.2634,"amount":"63.6","name":"SiO2"},{"amountUnity":1.2714,"amount":"17.8","name":"B2O3"}],"aliases":["Low Expansion Frit","Potclays 2279","Bath Potters LOEF"],"category":"frit","fritRole":"low-expansion","region":["UK"],"status":"current","substitutes":["Low Expansion Frit (Potterycrafts P2960)"],"traits":{},"source":{"name":"Potclays, 'Frit Formulae' technical sheet (John Beeston, January 2010), Internet Archive copy of 2013","url":"https://web.archive.org/web/20130603203649/http://www.potclays.co.uk/downloads/Technical%20Data/Frit%20Formulae.pdf","date":"2010-01","kind":"supplier"},"hazards":"Not classified (equivalent Potterycrafts P2960 SDS); avoid breathing the dust."}
{"_id":{"$oid":"9a1371fa51a7adb4935c3b58"},"uuid":"34d9b517-068b-4da6-98cb-c32c88f8a62a","rawformula":"SiO₂ 63.4%, B₂O₃ 17.6%, MgO 2.2%, Al₂O₃ 8.5%, K₂O 0.2%, CaO 3.7%, Li₂O 1.1%, ZnO 3.2%","equivalent":502.95,"percentmole":"percent","molecularweight":100,"loi":0,"formulaweight":502.95,"name":"Low Expansion Frit (Potterycrafts P2960)","ownedBy":"Standard","notes":["Low-expansion borax frit used to cut glaze expansion where crazing is a problem; above about 5% it can dull the surface. Expansion 3.8 x 10^-6/°C, firing range 1020-1150 °C."],"fields":[{"amountUnity":5.3072,"amount":"63.4","name":"SiO2"},{"amountUnity":1.2715,"amount":"17.6","name":"B2O3"},{"amountUnity":0.2745,"amount":"2.2","name":"MgO"},{"amountUnity":0.4193,"amount":"8.5","name":"Al2O3"},{"amountUnity":0.0107,"amount":"0.2","name":"K2O"},{"amountUnity":0.3319,"amount":"3.7","name":"CaO"},{"amountUnity":0.1852,"amount":"1.1","name":"Li2O"},{"amountUnity":0.1978,"amount":"3.2","name":"ZnO"}],"aliases":["Low expansion borax frit","Potterycrafts P2960"],"category":"frit","fritRole":"low-expansion","region":["UK"],"status":"current","substitutes":["Low Expansion Frit (Potclays 2279)"],"traits":{},"source":{"name":"Potterycrafts 'Low Expansion Frit' product page","url":"https://potterycrafts.co.uk/products/potterycrafts-low-expansion-frit","kind":"supplier"},"hazards":"Not classified (Potterycrafts SDS P2960); breathing the dust over long periods raises the risk of lung disease."}
{"_id":{"$oid":"3f55d53694054e58577b809a"},"uuid":"2f4cdb59-6c8e-4b19-b513-11df791ccc9a","rawformula":"PbO•2SiO₂ (plus about 2.5% Al₂O₃)","equivalent":343.17,"percentmole":"percent","molecularweight":100,"loi":0,"formulaweight":343.17,"name":"Lead Bisilicate Frit (Potclays 2261)","ownedBy":"Standard","notes":["A 'true' lead bisilicate (65-66% PbO, 32% SiO2, 2% Al2O3) still sold in the UK as the usual frit for low-solubility earthenware glazes; firing 880-1050 °C (Potclays)."],"fields":[{"amountUnity":1,"amount":"65.04","name":"PbO"},{"amountUnity":0.0858,"amount":"2.55","name":"Al2O3"},{"amountUnity":1.8506,"amount":"32.4","name":"SiO2"}],"aliases":["Lead Bisilicate","Lead Bisilicate Frit","Lead alumina bisilicate","Potclays 2261","Bath Potters Lead Bisilicate","CTM 34 Lead Bisilicate Frit"],"category":"frit","fritRole":"lead","region":["UK"],"status":"current","hazards":"Lead frit: toxic if the dust is breathed in or swallowed. Fired glazes can release lead into food and drink; UK suppliers say low-solubility glazes are not food safe by default and ware must be metal-release tested.","traits":{},"source":{"name":"Potclays, 'Frit Formulae' technical sheet (John Beeston, January 2010), Internet Archive copy of 2013","url":"https://web.archive.org/web/20130603203649/http://www.potclays.co.uk/downloads/Technical%20Data/Frit%20Formulae.pdf","date":"2010-01","kind":"supplier"}}
{"_id":{"$oid":"c83d230f6e9185b8218bc912"},"uuid":"8525338e-f16f-495e-8ef8-faf618b24ad4","rawformula":"2PbO•3SiO₂","equivalent":325.74,"percentmole":"percent","molecularweight":100,"loi":0,"formulaweight":325.74,"name":"Lead Sesquisilicate Frit (Potclays 2262)","ownedBy":"Standard","notes":["Higher-lead frit (1 PbO to 1.5 SiO2) sold by Potclays and Bath Potters 'for artistic glazes where food safety is not required'. Firing range 860-1040 °C (Potclays)."],"fields":[{"amountUnity":1,"amount":"68.52","name":"PbO"},{"amountUnity":0.1252,"amount":"3.07","name":"TiO2"},{"amountUnity":1.5403,"amount":"28.41","name":"SiO2"}],"aliases":["Lead Sesquisilicate","Lead Sesquisilicate Frit","Potclays 2262","Bath Potters Lead Sesquisilicate","CTM 41 Lead Sesquisilicate Frit"],"category":"frit","fritRole":"lead","region":["UK"],"status":"current","hazards":"Lead frit: toxic if the dust is breathed in or swallowed. Fired glazes can release lead into food and drink; UK suppliers say low-solubility glazes are not food safe by default and ware must be metal-release tested. Sold explicitly as not for food-contact ware.","traits":{},"source":{"name":"Potclays, 'Frit Formulae' technical sheet (John Beeston, January 2010), Internet Archive copy of 2013","url":"https://web.archive.org/web/20130603203649/http://www.potclays.co.uk/downloads/Technical%20Data/Frit%20Formulae.pdf","date":"2010-01","kind":"supplier"}}
{"_id":{"$oid":"0dd994f46f663b6785ac1b6d"},"uuid":"f94a492f-dcca-419c-8a58-2e24219cf024","rawformula":"SiO₂ 96.35%, TiO₂ 0.02%, Al₂O₃ 0.35%, Fe₂O₃ 0.07%, MgO 0.05%, CaO 1.29%, K₂O 0.1%, Na₂O 0.09%, LOI 1.26%","equivalent":3737.15,"percentmole":"percent","molecularweight":100,"loi":1.26,"formulaweight":3690.06,"name":"Flint (UK calcined)","ownedBy":"Standard","notes":["UK 'flint' is calcined flint pebble, not ground quartz: about 96% SiO2 with 1.3% CaO and 1.3% LOI. Valentine says it raises thermal expansion when added to a glaze. US recipes that say 'flint' mean ground quartz."],"fields":[{"amountUnity":59.9294,"amount":"96.35","name":"SiO2"},{"amountUnity":0.0094,"amount":"0.02","name":"TiO2"},{"amountUnity":0.1283,"amount":"0.35","name":"Al2O3"},{"amountUnity":0.0164,"amount":"0.07","name":"Fe2O3"},{"amountUnity":0.0464,"amount":"0.05","name":"MgO"},{"amountUnity":0.8597,"amount":"1.29","name":"CaO"},{"amountUnity":0.0397,"amount":"0.1","name":"K2O"},{"amountUnity":0.0543,"amount":"0.09","name":"Na2O"}],"aliases":["Calcined flint","Water ground flint","Flint (damp/dry)","Valentine FL003","Potterycrafts P3319","CTM 51 Flint, Water Ground","Bath Potters Flint"],"category":"silica","region":["UK"],"status":"current","hazards":"Respirable crystalline silica, including some cristobalite; use a suitable respirator.","traits":{"calcined":true,"density":{"mineral":null,"reason":"crystal-form-unknown"}},"source":{"name":"Valentine Clays technical data sheet 'Flint (Damp/Dry)' (mean values)","url":"https://valentineclays.co.uk/cdn/shop/files/Flint_Damp_Dry_Technical_Data_Sheet.pdf?v=17767386906249068721","date":"2024-07","kind":"supplier"}}
{"_id":{"$oid":"1192c4e2305e598490ab1f52"},"uuid":"43a15a1b-5e3f-4ca9-b1c7-cd2b66597053","rawformula":"SiO₂ 65.9%, Al₂O₃ 18.6%, Fe₂O₃ 0.07%, TiO₂ 0.002%, CaO 0.4%, K₂O 11.8%, Na₂O 2.9%, LOI 0.14%","equivalent":558.05,"percentmole":"percent","molecularweight":100,"loi":0.14,"formulaweight":557.27,"name":"Norflux Potash Feldspar (Sibelco, K 11 / LIS D75)","ownedBy":"Standard","notes":["The potash feldspar that most German pottery suppliers sell (BSZ, Carl Jäger, Keramik-Kraft, Töpferbedarf Rantzau), also sold by Lehmhuus (Switzerland), keramik.at (Austria) and Solargil (France). BSZ gives it as about 72% potash feldspar, 23% soda feldspar and 2% quartz.","Potterycrafts' P3296 data sheet (October 2025) gives this analysis, so it appears to be sold in the UK as P3296."],"fields":[{"amountUnity":6.1208,"amount":"65.9","name":"SiO2"},{"amountUnity":1.018,"amount":"18.6","name":"Al2O3"},{"amountUnity":0.0024,"amount":"0.07","name":"Fe2O3"},{"amountUnity":0.0001,"amount":"0.002","name":"TiO2"},{"amountUnity":0.0398,"amount":"0.4","name":"CaO"},{"amountUnity":0.6991,"amount":"11.8","name":"K2O"},{"amountUnity":0.2611,"amount":"2.9","name":"Na2O"}],"aliases":["Kalifeldspat K 11","Kali-Feldspat K 11","Feldspat K 11","Kali-Feldspat Norflux LIS D75","Feldspat Kali LIS 75","Feldspat Kali (D75)","Feldspar Potash K11=D75=Nk6400","Feldspath potassique Norflux K-LIS 75","Norflux","Kalifeldspat K 2/75","Norflux LHI 2","Lehmhuus Feldspat K"],"category":"feldspar","region":["EU","UK"],"status":"current","substitutes":["Potash Feldspar (Potterycrafts P3296)","G-200 EU Feldspar","Mahavir Potash Feldspar"],"manufacturer":"Sibelco Deutschland GmbH (Brake, Germany), sold under the Norflux name","hazards":"Sibelco's safety data sheet (2024-03) does not classify it and gives fine quartz below 1%, with up to 25% nepheline syenite in the mix. Avoid breathing the dust.","traits":{},"source":{"name":"BSZ Keramikbedarf product page 'Feldspat Kali LIS 75' (chemical and mineral analysis)","url":"https://www.bsz-keramikbedarf.de/rezepturen/glasurrohstoffe/feldspat-kali-lis-75.html","kind":"supplier"}}
{"_id":{"$oid":"2a0e781d2d627d3aa42bf1ce"},"uuid":"65338fb2-58b3-4ec7-a8c9-1eb72a4e3a49","rawformula":"SiO₂ 69.5%, Al₂O₃ 18.8%, Na₂O 10.3%, K₂O 0.3%, CaO 0.9%, Fe₂O₃ 0.05%, LOI 0.4%","equivalent":539.32,"percentmole":"percent","molecularweight":100,"loi":0.4,"formulaweight":537.16,"name":"Natronfeldspat LF 90 / LA 75 (Sibelco Germany)","ownedBy":"Standard","notes":["Albite soda feldspar from Sibelco's German range, sold by Carl Jäger and BSZ as 'Feldspat Na LF 90' and by Keramik-Kraft as 'Natron (Maxum/LA75)'. It is almost pure albite, so it melts earlier than the Norflux potash feldspar."],"fields":[{"amountUnity":6.2385,"amount":"69.5","name":"SiO2"},{"amountUnity":0.9944,"amount":"18.8","name":"Al2O3"},{"amountUnity":0.8963,"amount":"10.3","name":"Na2O"},{"amountUnity":0.0172,"amount":"0.3","name":"K2O"},{"amountUnity":0.0866,"amount":"0.9","name":"CaO"},{"amountUnity":0.0017,"amount":"0.05","name":"Fe2O3"}],"aliases":["Feldspat NA LF 90","Feldspat Na LF90","Natron-Feldspat LF 90","Sibelco Feldspar LF","Feldspat Natron (Maxum/LA75)","Sibelco Feldspar LA","Natronfeldspat (Albit)"],"category":"feldspar","region":["EU"],"status":"current","substitutes":["Soda Feldspar (Potclays 3427M / Potterycrafts P3317)","Natronfeldspat (Bodmer 549)"],"manufacturer":"Sibelco (milled in Germany; the selector gives origin DE)","hazards":"Carl Jäger's safety data sheet (2012) gives 1-3% quartz; the dust can contain respirable crystalline silica. Avoid breathing it.","traits":{},"source":{"name":"Sibelco ceramics product selector, feldspars for bone china (Feldspar LF, origin DE)","url":"https://ceramics.sibelcotools.com/tableware/bone-china/feldspar/","kind":"manufacturer","date":"2021-06"}}
{"_id":{"$oid":"dd25e02747991751592ae9ee"},"uuid":"47d4e22a-8ad3-4a94-b0f9-9d3bf66d3ae4","rawformula":"SiO₂ 67.05%, Al₂O₃ 17.31%, K₂O 10.67%, Na₂O 3.02%, Fe₂O₃ 0.11%, LOI 1.84%","equivalent":617.28,"percentmole":"percent","molecularweight":100,"loi":1.84,"formulaweight":605.92,"name":"Kalifeldspat (Bodmer 537)","ownedBy":"Standard","notes":["Potash feldspar sold by the Swiss pottery supplier Bodmer Ton, with about 10.7% K2O and 3% Na2O. Bodmer gives its melting point as 1250 °C."],"fields":[{"amountUnity":6.8885,"amount":"67.05","name":"SiO2"},{"amountUnity":1.048,"amount":"17.31","name":"Al2O3"},{"amountUnity":0.6992,"amount":"10.67","name":"K2O"},{"amountUnity":0.3008,"amount":"3.02","name":"Na2O"},{"amountUnity":0.0043,"amount":"0.11","name":"Fe2O3"}],"aliases":["Bodmer Kalifeldspat","Bodmer 537","Feldspath potassique (Bodmer)"],"category":"feldspar","region":["EU"],"status":"current","substitutes":["Norflux Potash Feldspar (Sibelco, K 11 / LIS D75)","Potash Feldspar (Valentine Clays)"],"hazards":"Fine dust contains respirable crystalline silica; avoid breathing it.","traits":{},"source":{"name":"Bodmer Ton AG technical data sheet 'Kalifeldspat', article 537 (Stand Juli 2025)","url":"https://www.bodmer-ton.ch/shop/resources/downloads/537%20D1/5000","date":"2025-07","kind":"supplier"}}
{"_id":{"$oid":"be613cd6a34dea621f0607fa"},"uuid":"cc240f40-9f14-4bc5-8787-b4946d632c6b","rawformula":"SiO₂ 71.6%, Al₂O₃ 17%, Na₂O 9%, CaO 0.85%, K₂O 0.6%, Fe₂O₃ 0.18%, MgO 0.1%, TiO₂ 0.05%, LOI 0.6%","equivalent":590.95,"percentmole":"percent","molecularweight":100,"loi":0.6,"formulaweight":587.4,"name":"Natronfeldspat (Bodmer 549)","ownedBy":"Standard","notes":["Soda feldspar (mainly albite) with a little extra quartz, sold by Bodmer Ton in Switzerland. Bodmer gives its melting point as 1180 °C."],"fields":[{"amountUnity":7.0423,"amount":"71.6","name":"SiO2"},{"amountUnity":0.9853,"amount":"17","name":"Al2O3"},{"amountUnity":0.8581,"amount":"9","name":"Na2O"},{"amountUnity":0.0896,"amount":"0.85","name":"CaO"},{"amountUnity":0.0376,"amount":"0.6","name":"K2O"},{"amountUnity":0.0067,"amount":"0.18","name":"Fe2O3"},{"amountUnity":0.0147,"amount":"0.1","name":"MgO"},{"amountUnity":0.0037,"amount":"0.05","name":"TiO2"}],"aliases":["Bodmer Natronfeldspat","Bodmer 549","Feldspath sodique (Bodmer)"],"category":"feldspar","region":["EU"],"status":"current","substitutes":["Soda Feldspar (Potclays 3427M / Potterycrafts P3317)","Natronfeldspat LF 90 / LA 75 (Sibelco Germany)"],"hazards":"Bodmer labels it GHS08 (health hazard) because the dust contains respirable crystalline silica; avoid breathing it.","traits":{},"source":{"name":"Bodmer Ton AG technical data sheet 'Natronfeldspat', article 549 (Stand April 2025)","url":"https://www.bodmer-ton.ch/shop/resources/downloads/549%20D1/5000","date":"2025-04","kind":"supplier"}}
{"_id":{"$oid":"5da17457a55f6464d8e6a1e5"},"uuid":"5fe13d8a-8221-4093-b3a8-895b309fb613","rawformula":"SiO₂ 69.32%, Al₂O₃ 16.62%, CaO 0.36%, TiO₂ 0.04%, Fe₂O₃ 0.11%, Na₂O 1.99%, K₂O 10.93%, MgO 0.03%, LOI 0.6%","equivalent":643.88,"percentmole":"percent","molecularweight":100,"loi":0.6,"formulaweight":640.02,"name":"Feldspath potassique ICE 10 (Imerys Spain)","ownedBy":"Standard","notes":["Spanish potash feldspar from Imerys's plant at Onda, sold by several French pottery suppliers (Ceradel, Solargil, Céram-Décor). Its chemistry is close to G-200 EU, which Imerys makes at the same plant for the US market."],"fields":[{"amountUnity":7.4287,"amount":"69.32","name":"SiO2"},{"amountUnity":1.0496,"amount":"16.62","name":"Al2O3"},{"amountUnity":0.0413,"amount":"0.36","name":"CaO"},{"amountUnity":0.0032,"amount":"0.04","name":"TiO2"},{"amountUnity":0.0044,"amount":"0.11","name":"Fe2O3"},{"amountUnity":0.2067,"amount":"1.99","name":"Na2O"},{"amountUnity":0.7471,"amount":"10.93","name":"K2O"},{"amountUnity":0.0048,"amount":"0.03","name":"MgO"}],"aliases":["ICE 10","ICE10","Feldspath ICE 10","Feldspath potassique ICE 10 C200","Solargil FELDSICE10"],"category":"feldspar","region":["EU"],"status":"current","substitutes":["G-200 EU Feldspar"],"manufacturer":"Imerys Ceramics España (Onda, Castellón, Spain), per the safety data sheet","hazards":"Imerys's safety data sheet (2013) does not classify it and gives less than 1% respirable quartz; avoid breathing the dust.","traits":{},"source":{"name":"Céram-Décor technical sheet 'Feldspath potassique ICE 10' (attached to the product page)","url":"https://www.ceram-decor.fr/index.php?controller=attachment&id_attachment=155","date":"2023-06","kind":"supplier"}}
{"_id":{"$oid":"e66130457f7ca1b5ec39bc9b"},"uuid":"941cbfc5-df60-4899-b0e9-a11eb3d0ec42","rawformula":"SiO₂ 67.9%, Al₂O₃ 17.2%, K₂O 10.8%, Na₂O 2.5%, CaO 0.2%, Fe₂O₃ 0.1%, TiO₂ 0.03%, LOI 0.3%","equivalent":630.68,"percentmole":"percent","molecularweight":100,"loi":0.3,"formulaweight":628.79,"name":"Feldspath potassique FP325 (Ceradel)","ownedBy":"Standard","notes":["Very white potash feldspar, mostly orthoclase, sold by the French supplier Ceradel; about 5% is retained on a 44 µm sieve."],"fields":[{"amountUnity":7.1274,"amount":"67.9","name":"SiO2"},{"amountUnity":1.0639,"amount":"17.2","name":"Al2O3"},{"amountUnity":0.7231,"amount":"10.8","name":"K2O"},{"amountUnity":0.2544,"amount":"2.5","name":"Na2O"},{"amountUnity":0.0225,"amount":"0.2","name":"CaO"},{"amountUnity":0.0039,"amount":"0.1","name":"Fe2O3"},{"amountUnity":0.0024,"amount":"0.03","name":"TiO2"}],"aliases":["FP325","Feldspath potassique (orthose) Ceradel","Ceradel potash feldspar"],"category":"feldspar","region":["EU"],"status":"current","substitutes":["Feldspath potassique ICE 10 (Imerys Spain)","G-200 EU Feldspar"],"hazards":"Fine dust contains respirable crystalline silica; avoid breathing it.","traits":{},"source":{"name":"Ceradel product page 'Feldspath potassique (FP325)'","url":"https://ceradel.fr/en/products/feldspath-potassique-fp325-1","kind":"supplier"}}
{"_id":{"$oid":"686f5576e0fd2edccced1ee0"},"uuid":"0914b382-05f0-4c89-953a-54161c0bc908","rawformula":"SiO₂ 69.7%, Al₂O₃ 17.7%, Na₂O 6.9%, K₂O 4.3%, CaO 0.8%, Fe₂O₃ 0.08%, MgO 0.08%, TiO₂ 0.04%, LOI 0.4%","equivalent":577.27,"percentmole":"percent","molecularweight":100,"loi":0.4,"formulaweight":574.96,"name":"Feldspath mixte 64 (Ceradel)","ownedBy":"Standard","notes":["A blend of feldspars with more soda (6.9%) than potash (4.3%), sold by Ceradel. It sits between a soda and a potash feldspar in melting behaviour."],"fields":[{"amountUnity":6.6967,"amount":"69.7","name":"SiO2"},{"amountUnity":1.0021,"amount":"17.7","name":"Al2O3"},{"amountUnity":0.6427,"amount":"6.9","name":"Na2O"},{"amountUnity":0.2635,"amount":"4.3","name":"K2O"},{"amountUnity":0.0824,"amount":"0.8","name":"CaO"},{"amountUnity":0.0029,"amount":"0.08","name":"Fe2O3"},{"amountUnity":0.0115,"amount":"0.08","name":"MgO"},{"amountUnity":0.0029,"amount":"0.04","name":"TiO2"}],"aliases":["Feldspath mixte 64","Ceradel mixed feldspar 64"],"category":"feldspar","region":["EU"],"status":"current","substitutes":["FFF Feldspar (Sibelco FFF K7-60)"],"hazards":"Fine dust contains respirable crystalline silica; avoid breathing it.","traits":{},"source":{"name":"Ceradel product page 'Feldspath mixte 64'","url":"https://ceradel.fr/en/products/feldspath-mixte-64","kind":"supplier"}}
{"_id":{"$oid":"ca75205458d5a4f0d0bf58a1"},"uuid":"9421b5a0-7012-4001-bf02-763c2897fa44","rawformula":"SiO₂ 71.25%, Al₂O₃ 17.7%, Na₂O 7%, K₂O 1.5%, CaO 0.45%, MgO 0.13%, TiO₂ 0.3%, Fe₂O₃ 0.2%, LOI 1.5%","equivalent":713.69,"percentmole":"percent","molecularweight":100,"loi":1.5,"formulaweight":702.99,"name":"Feldespato sódico FN-72","ownedBy":"Standard","notes":["Spanish soda feldspar sold to potters by Prodesco and by shops that stock its range (Marphil, Kádar), and in France by Solargil as 'Feldspath sodique FN72'. Prodesco gives it as 61% albite, 7% orthoclase, 8% anorthite and 24% quartz, so it carries a lot of free silica."],"fields":[{"amountUnity":8.4634,"amount":"71.25","name":"SiO2"},{"amountUnity":1.2389,"amount":"17.7","name":"Al2O3"},{"amountUnity":0.8061,"amount":"7","name":"Na2O"},{"amountUnity":0.1137,"amount":"1.5","name":"K2O"},{"amountUnity":0.0573,"amount":"0.45","name":"CaO"},{"amountUnity":0.023,"amount":"0.13","name":"MgO"},{"amountUnity":0.0268,"amount":"0.3","name":"TiO2"},{"amountUnity":0.0089,"amount":"0.2","name":"Fe2O3"}],"aliases":["FN-72","FN72","Feldespato Sódico SPS","Feldspath sodique FN72","Feldspath sodique SPS","Prodesco 50101502","Soda feldspar FN-72"],"category":"feldspar","region":["EU"],"status":"current","substitutes":["Natronfeldspat (Bodmer 549)","Soda Feldspar (Bath Potters / CTM)"],"manufacturer":"Sold under the Prodesco S.L. brand (Manises, Valencia, Spain); the mine is not stated","hazards":"About 24% quartz by the supplier's mineral analysis, so the dust contains respirable crystalline silica; avoid breathing it.","traits":{},"source":{"name":"Prodesco technical sheet 'Feldespato sódico FN-72', revision 5 of 14/07/2020 (copy hosted by Artbendix)","url":"https://artbendix.net/wp-content/uploads/2023/05/FELDESPATO-SODICO-FN-72_Rev005241220.pdf","date":"2020-07","kind":"supplier"}}
{"_id":{"$oid":"2d717fe07f3c23c4becc8f5d"},"uuid":"b3ff3bfa-7e16-4a58-8cee-9de36187671b","rawformula":"SiO₂ 69.86%, Al₂O₃ 16.16%, Na₂O 3.75%, K₂O 7.51%, CaO 0.33%, MgO 0.05%, TiO₂ 0.08%, Fe₂O₃ 0.16%, LOI 2.1%","equivalent":678.62,"percentmole":"percent","molecularweight":100,"loi":2.1,"formulaweight":664.37,"name":"Feldespato potásico M (Prodesco)","ownedBy":"Standard","notes":["The potash feldspar of Spain's main pottery raw-material brand. Despite its name it carries only 7.5% K2O with 3.75% Na2O and extra silica, so it is a weaker flux than a true potash spar."],"fields":[{"amountUnity":7.8905,"amount":"69.86","name":"SiO2"},{"amountUnity":1.0756,"amount":"16.16","name":"Al2O3"},{"amountUnity":0.4106,"amount":"3.75","name":"Na2O"},{"amountUnity":0.5411,"amount":"7.51","name":"K2O"},{"amountUnity":0.0399,"amount":"0.33","name":"CaO"},{"amountUnity":0.0084,"amount":"0.05","name":"MgO"},{"amountUnity":0.0068,"amount":"0.08","name":"TiO2"},{"amountUnity":0.0068,"amount":"0.16","name":"Fe2O3"}],"aliases":["Feldespato potásico","Feldespato potásico \"M\"","Prodesco 50101500"],"category":"feldspar","region":["EU"],"status":"current","substitutes":["FFF Feldspar (Sibelco FFF K7-60)"],"manufacturer":"Sold under the Prodesco S.L. brand (Manises, Valencia, Spain); the mine is not stated","hazards":"Fine dust contains respirable crystalline silica; avoid breathing it.","traits":{},"source":{"name":"Prodesco technical sheet 'Feldespato potásico \"M\"', code 50101500, v1.5 (04/06/2026)","url":"https://prodesco.es/assets/ficheros/es/ft_50101500_es.pdf","date":"2026-06","kind":"supplier"}}
