Repository: AaronFilson/glazecalc

# Glazecalc

**Free glaze chemistry for potters.** Enter a glaze recipe and see its unity molecular formula
(UMF): the fluxes, alumina and silica it becomes in the kiln, and their ratio. Keep your recipes,
materials, colorants, firing logs and notes together in one private notebook.

**[glazecalcapp.com](https://glazecalcapp.com)**: try it without an account. A free, non-commercial project by
Aaron Filson, in 57 languages, and usable from AI assistants through its MCP server.
<table>
  <tr>

## At a glance

For anyone reading the code; the [highlights](#highlights) below give the details.

- **Stack:** Angular 22 (standalone components, signals, zoneless), TypeScript on Node 24 with Express

File: data/materials.ndjson (part 5 of 7)
{"_id":{"$oid":"5944b2c645e9ddee6ff0e451"},"uuid":"9c9084bc-0dd4-4bd9-a2cd-7c5c19486fcd","rawformula":"BaCO₃","equivalent":197.33,"percentmole":"molecular","molecularweight":197.33,"loi":22.3,"formulaweight":153.33,"name":"Barium Carbonate","ownedBy":"Standard","notes":["Toxic. Almost insoluble."],"fields":[{"amountUnity":1,"amount":"1","name":"BaO"}],"category":"flux","traits":{"density":{"mineral":"witherite"}},"source":{"name":"Theoretical formula","kind":"theoretical"},"__v":0,"hazards":"Warning (Potterycrafts SDS P3303): H302 harmful if swallowed; do not ingest and avoid breathing the dust."}
{"_id":{"$oid":"1685fc51b1e217e247ae0807"},"uuid":"e4c315e2-8219-4d78-b82c-47e754a60ce7","rawformula":"SiO₂ 75%, Al₂O₃ 14%, Na₂O 7%, K₂O 1.7%, CaO 1.1%, LOI 1.2%","equivalent":663.99,"percentmole":"percent","molecularweight":100,"loi":1.2,"formulaweight":656.02,"name":"Pegmatita (Prodesco)","ownedBy":"Standard","notes":["A sodic pegmatite: soda feldspar with a lot of quartz, sold to Spanish potters. It is a stiffer, more siliceous flux than soda feldspar, used somewhat like Cornish stone."],"fields":[{"amountUnity":8.2884,"amount":"75","name":"SiO2"},{"amountUnity":0.9117,"amount":"14","name":"Al2O3"},{"amountUnity":0.7499,"amount":"7","name":"Na2O"},{"amountUnity":0.1198,"amount":"1.7","name":"K2O"},{"amountUnity":0.1302,"amount":"1.1","name":"CaO"}],"aliases":["Pegmatita","Prodesco 50117800","Pegmatite (Spain)"],"category":"feldspar","region":["EU"],"status":"current","substitutes":["FFP 45 Feldspar","Cornish Stone (synthetic substitute)"],"manufacturer":"Sold under the Prodesco S.L. brand (Manises, Valencia, Spain); the mine is not stated","hazards":"High in free quartz (about 75% SiO2 overall); the dust contains respirable crystalline silica. Avoid breathing it.","traits":{},"source":{"name":"Prodesco technical sheet 'Pegmatita', code 50117800, v1.4 (04/06/2026)","url":"https://prodesco.es/assets/ficheros/es/ft_50117800_es.pdf","date":"2026-06","kind":"supplier"}}
{"_id":{"$oid":"781c1fb9d03a31ef127baee8"},"uuid":"05597f2b-1009-42a3-a96e-f7cf3dd518a4","rawformula":"SiO₂ 66.2%, Al₂O₃ 17.6%, Fe₂O₃ 0.042%, TiO₂ 0.037%, CaO 0.03%, MgO 0.01%, Na₂O 0.85%, K₂O 14.55%, P₂O₅ 0.08%, BaO 0.36%, LOI 0.25%","equivalent":583.73,"percentmole":"percent","molecularweight":100,"loi":0.25,"formulaweight":582.27,"name":"Feldspato potassico (Sila Argille)","ownedBy":"Standard","notes":["A very pure potash feldspar (86% potash feldspar, 7% soda feldspar, 5% quartz by the supplier's mineral analysis), with 14.5% K2O and under 1% Na2O, close to ideal orthoclase. Sold to potters by Sila Argille in Italy."],"fields":[{"amountUnity":6.4316,"amount":"66.2","name":"SiO2"},{"amountUnity":1.0076,"amount":"17.6","name":"Al2O3"},{"amountUnity":0.0015,"amount":"0.042","name":"Fe2O3"},{"amountUnity":0.0027,"amount":"0.037","name":"TiO2"},{"amountUnity":0.0031,"amount":"0.03","name":"CaO"},{"amountUnity":0.0014,"amount":"0.01","name":"MgO"},{"amountUnity":0.0801,"amount":"0.85","name":"Na2O"},{"amountUnity":0.9017,"amount":"14.55","name":"K2O"},{"amountUnity":0.0033,"amount":"0.08","name":"P2O5"},{"amountUnity":0.0137,"amount":"0.36","name":"BaO"}],"aliases":["Feldspato potassico","Potassium feldspar (Sila)","Sila feldspato potassico"],"category":"feldspar","region":["EU"],"status":"current","substitutes":["Orthoclase","Mahavir Potash Feldspar"],"hazards":"Fine dust contains respirable crystalline silica; avoid breathing it.","traits":{},"source":{"name":"Sila Argille technical data sheet 'Feldspato potassico / Potassium feldspar' (average values)","url":"https://www.sila.net/wp-content/uploads/2024/06/Data-sheet-Feldspato-potassico.pdf","date":"2024-06","kind":"supplier"}}
{"_id":{"$oid":"7bb53fbfa9a81b6960dc4fcd"},"uuid":"0a346807-2f2a-4601-9abd-b7394bcea1c0","rawformula":"SiO₂ 75.6%, Al₂O₃ 14.5%, Na₂O 4.8%, K₂O 4.2%, CaO 0.2%, MgO 0.1%, TiO₂ 0.002%, Fe₂O₃ 0.17%","equivalent":780.75,"percentmole":"percent","molecularweight":100,"loi":0,"formulaweight":780.75,"name":"Forshammar Feldspar (Sibelco, Sweden)","ownedBy":"Standard","notes":["Swedish feldspar-quartz rock from Sibelco's Forshammar quarry, with about equal soda and potash and much free silica. Forshammar feldspar is named in many older Swedish stoneware recipes, but Swedish and UK pottery suppliers now sell Finnish FFF or FFP 45 in its place."],"fields":[{"amountUnity":9.8239,"amount":"75.6","name":"SiO2"},{"amountUnity":1.1103,"amount":"14.5","name":"Al2O3"},{"amountUnity":0.6047,"amount":"4.8","name":"Na2O"},{"amountUnity":0.3481,"amount":"4.2","name":"K2O"},{"amountUnity":0.0278,"amount":"0.2","name":"CaO"},{"amountUnity":0.0194,"amount":"0.1","name":"MgO"},{"amountUnity":0.0002,"amount":"0.002","name":"TiO2"},{"amountUnity":0.0083,"amount":"0.17","name":"Fe2O3"}],"aliases":["Forshammar 60","Forshammar","Forshammar fältspat","Forshammar feldspar"],"category":"feldspar","region":["EU"],"status":"scarce","substitutes":["FFP 45 Feldspar","FFF Feldspar (Sibelco FFF K7-60)","H&G Cornwall Stone","Cornish Stone, Synthetic (Walker BA280)"],"manufacturer":"Sibelco Nordic AB (Forshammar quarry, Riddarhyttan, Sweden)","hazards":"High in free quartz (SiO2 about 76%); the dust contains respirable crystalline silica. Avoid breathing it.","traits":{},"source":{"name":"Sibelco ceramics product selector, feldspars for glazes and engobes (Forshammar 60, origin SE)","url":"https://ceramics.sibelcotools.com/frit-glaze/glaze-engobes/feldspar/","kind":"manufacturer","date":"2021-06"}}
{"_id":{"$oid":"f35f327d7bd7652fa48b8c31"},"uuid":"3b0a1268-91a7-4990-b3c3-0bb5180fc0d3","rawformula":"SiO₂ 47%, Al₂O₃ 37%, Fe₂O₃ 0.85%, TiO₂ 0.2%, K₂O 1.1%, LOI 13%","equivalent":8563.18,"percentmole":"percent","molecularweight":100,"loi":13,"formulaweight":7449.97,"name":"Zettlitz Kaolin (Sedlec Ia)","ownedBy":"Standard","notes":["Washed kaolin from the old Zettlitz (Sedlec) pits near Karlovy Vary, more than 90% kaolinite. It was long the reference kaolin of German ceramic chemistry, so recipes that call for 'Zettlitzer Kaolin' mean this material. Still sold to potters for glazes, engobes and porcelain."],"fields":[{"amountUnity":66.9856,"amount":"47","name":"SiO2"},{"amountUnity":31.0744,"amount":"37","name":"Al2O3"},{"amountUnity":0.4558,"amount":"0.85","name":"Fe2O3"},{"amountUnity":0.2144,"amount":"0.2","name":"TiO2"},{"amountUnity":1,"amount":"1.1","name":"K2O"}],"aliases":["Zettlitzer Kaolin","Kaolin Zettlitz","Sedlecký kaolin Ia","Kaolin Sedlec Ia","Sedlec Ia","Kaolin Zettlici","Zettlitz kaolin"],"category":"clay","region":["EU"],"status":"current","substitutes":["China Clay","Grolleg China Clay","EPK Kaolin"],"manufacturer":"Sedlecký kaolin a.s. (Božičany, Karlovy Vary region, Czech Republic)","hazards":"Kaolin dust; may contain a little crystalline silica (quartz). Avoid breathing the dust.","traits":{"kaolin":true,"kaolinOrBallClay":true},"source":{"name":"Interceram (Romania) product page 'Kaolin Zettlici for Ceramics', manufacturer code Sedlec Ia","url":"https://interceram.ro/en/product-details/zettlici-kaolin","kind":"supplier"}}
{"_id":{"$oid":"8da622127c35ca502834d07b"},"uuid":"9d5e989a-8688-43fd-a1f2-23e4a995f980","rawformula":"SiO₂ 52.5%, Al₂O₃ 32.8%, K₂O 2.9%, Fe₂O₃ 0.4%, TiO₂ 0.4%, Na₂O 0.1%, LOI 10.7%","equivalent":3086.36,"percentmole":"percent","molecularweight":100,"loi":10.7,"formulaweight":2756.12,"name":"German Kaolin (Bodmer Ton 539)","ownedBy":"Standard","notes":["The plain 'Kaolin' that Bodmer Ton, a large Swiss pottery supplier, sells alongside its English china clay. It is coarser and less plastic than Cornish china clay (only 19% finer than 2 microns) and has more silica and potash (2.9% K2O), so it adds a little flux. Used to bring alumina and silica into glazes and for white engobes."],"fields":[{"amountUnity":26.9683,"amount":"52.5","name":"SiO2"},{"amountUnity":9.9286,"amount":"32.8","name":"Al2O3"},{"amountUnity":0.9502,"amount":"2.9","name":"K2O"},{"amountUnity":0.0773,"amount":"0.4","name":"Fe2O3"},{"amountUnity":0.1546,"amount":"0.4","name":"TiO2"},{"amountUnity":0.0498,"amount":"0.1","name":"Na2O"}],"aliases":["Kaolin (Bodmer Ton)","Bodmer Ton Kaolin 539","Bodmer 539","Deutscher Kaolin"],"category":"clay","region":["EU"],"status":"current","substitutes":["Zettlitz Kaolin (Sedlec Ia)","China Clay","Grolleg China Clay"],"manufacturer":"Not named; sold by Bodmer Ton AG (Einsiedeln, Switzerland) as German kaolin","hazards":"Kaolin dust; German washed kaolins usually contain some fine quartz. Avoid breathing the dust.","traits":{"kaolin":true,"kaolinOrBallClay":true},"source":{"name":"Bodmer Ton AG technical data sheet 'Technisches Datenblatt Kaolin, Artikel 539' (Stand Juli 2025)","url":"https://www.bodmer-ton.ch/shop/resources/downloads/539%20D1/5000","date":"2025-07","kind":"supplier"}}
{"_id":{"$oid":"ad10c8cb37d1569e02d759f9"},"uuid":"f1c4b0ed-d351-44b6-be8e-0cbb8d03db17","rawformula":"SiO₂ 50.4%, Al₂O₃ 34.3%, Fe₂O₃ 0.5%, TiO₂ 0.4%, K₂O 1.9%, Na₂O 0.2%, LOI 11.5%","equivalent":4273.9,"percentmole":"percent","molecularweight":100,"loi":11.5,"formulaweight":3782.4,"name":"Kaolin 233 (Carl Jäger)","ownedBy":"Standard","notes":["The standard 'Kaolin' of Carl Jäger, a large German pottery supplier in the Westerwald. Carl Jäger describes it as very white-firing, for glazes and bodies, raising scratch hardness, chemical resistance and glaze viscosity. Glazy entries show it is also sold in Belgium (Argilières Hins), and Silica Nordic in Denmark sells a kaolin with the same figures."],"fields":[{"amountUnity":35.8512,"amount":"50.4","name":"SiO2"},{"amountUnity":14.3775,"amount":"34.3","name":"Al2O3"},{"amountUnity":0.1338,"amount":"0.5","name":"Fe2O3"},{"amountUnity":0.2141,"amount":"0.4","name":"TiO2"},{"amountUnity":0.8621,"amount":"1.9","name":"K2O"},{"amountUnity":0.1379,"amount":"0.2","name":"Na2O"}],"aliases":["Kaolin 233/","Kaolin 233","Carl Jäger Kaolin 233","Kaolin Carl Jäger","Kaolin (Silica Nordic 30014)"],"category":"clay","region":["EU"],"status":"current","substitutes":["German Kaolin (Bodmer Ton 539)","Zettlitz Kaolin (Sedlec Ia)","Grolleg China Clay"],"manufacturer":"Not named; sold by Carl Jäger Tonindustriebedarf GmbH (Hilgert, Westerwald, Germany)","hazards":"Carl Jäger's safety data sheet (version 5, 30.01.2018) classifies it as not hazardous but notes it contains less than 1% fine crystalline silica; avoid making dust.","traits":{"kaolin":true,"kaolinOrBallClay":true},"source":{"name":"Carl Jäger Tonindustriebedarf, 'Technisches Datenblatt Kaolin 233' (4 February 2013)","url":"https://carl-jaeger.de/PDF/Analysen/AKAOLIN.PDF","date":"2013-02","kind":"supplier"}}
{"_id":{"$oid":"97c7df0861f86a8f1847d3e7"},"uuid":"60e36b31-12ae-4b62-a280-2d0b9b4843ad","rawformula":"SiO₂ 48.05%, Al₂O₃ 36.94%, Fe₂O₃ 0.8%, TiO₂ 0.2%, K₂O 1.2%, Na₂O 0.1%, MgO 0.2%, CaO 0.1%, LOI 12.41%","equivalent":4739.67,"percentmole":"percent","molecularweight":100,"loi":12.41,"formulaweight":4151.47,"name":"Kaolinor 1C (Arvor kaolin)","ownedBy":"Standard","notes":["White-firing Breton porcelain kaolin, sold to French potters as Kaolinor 1C (Ceradel) and to Spanish potters as Caolín d'Arvor (Prodesco). A plain, fairly pure kaolin for glazes, engobes and porcelain bodies."],"fields":[{"amountUnity":37.9044,"amount":"48.05","name":"SiO2"},{"amountUnity":17.1716,"amount":"36.94","name":"Al2O3"},{"amountUnity":0.2374,"amount":"0.8","name":"Fe2O3"},{"amountUnity":0.1187,"amount":"0.2","name":"TiO2"},{"amountUnity":0.6038,"amount":"1.2","name":"K2O"},{"amountUnity":0.0765,"amount":"0.1","name":"Na2O"},{"amountUnity":0.2352,"amount":"0.2","name":"MgO"},{"amountUnity":0.0845,"amount":"0.1","name":"CaO"}],"aliases":["Kaolinor 1C","Kaolinor","Caolín d'Arvor","Caolin D'Arvor","Kaolin d'Arvor","Kaolin Arvor","Prodesco 50113500"],"category":"clay","region":["EU"],"status":"current","substitutes":["Grolleg China Clay","Zettlitz Kaolin (Sedlec Ia)","China Clay"],"manufacturer":"Imerys Ceramics France (Kaolins de Bretagne, Ploemeur, Brittany; formerly Kaolins d'Arvor); identification inferred, see caveats","hazards":"Ceradel's safety sheet (Dec 2024) lists it as 100% kaolin, not classified as hazardous; treat the dust like any clay dust.","traits":{"kaolin":true,"kaolinOrBallClay":true},"source":{"name":"Prodesco S.L. (Manises, Spain) Ficha técnica 50113500 'CAOLIN D'ARVOR', v1.6","url":"https://prodesco.es/assets/ficheros/es/ft_50113500_es.pdf","date":"2026-06","kind":"supplier"}}
{"_id":{"$oid":"183408331b924dcca92dce9c"},"uuid":"d5f4853a-7a07-4031-a833-8704f7f202c3","rawformula":"SiO₂ 50.8%, Al₂O₃ 34.9%, Fe₂O₃ 0.7%, TiO₂ 0.2%, K₂O 0.5%, Na₂O 0.1%, MgO 0.1%, CaO 0.2%, LOI 12.5%","equivalent":7710.54,"percentmole":"percent","molecularweight":100,"loi":12.5,"formulaweight":6746.73,"name":"Caolín Nacional Superfino (Prodesco)","ownedBy":"Standard","notes":["The Spanish 'national' kaolin that Spanish pottery shops (Prodesco, Marphil in Madrid) sell for glazes, engobes and high-fire bodies, as against imported English kaolin. Slightly more silica and less potash than Cornish or Breton kaolin."],"fields":[{"amountUnity":65.1924,"amount":"50.8","name":"SiO2"},{"amountUnity":26.3922,"amount":"34.9","name":"Al2O3"},{"amountUnity":0.338,"amount":"0.7","name":"Fe2O3"},{"amountUnity":0.1931,"amount":"0.2","name":"TiO2"},{"amountUnity":0.4093,"amount":"0.5","name":"K2O"},{"amountUnity":0.1244,"amount":"0.1","name":"Na2O"},{"amountUnity":0.1913,"amount":"0.1","name":"MgO"},{"amountUnity":0.275,"amount":"0.2","name":"CaO"}],"aliases":["Caolín nacional superfino","Caolin Nacional","Spanish kaolin","Prodesco 50134100","Marphil Caolín Nacional"],"category":"clay","region":["EU"],"status":"current","substitutes":["Kaolinor 1C (Arvor kaolin)","China Clay"],"manufacturer":"Spanish kaolin, producer not named; supplied by Prodesco S.L. (Manises, Valencia, Spain)","hazards":"Kaolin dust; may contain some fine quartz. Avoid breathing the dust.","traits":{"kaolinOrBallClay":true},"source":{"name":"Prodesco S.L. Ficha técnica 50134100 'CAOLIN NACIONAL *SUPERFINO*', v1.6","url":"https://prodesco.es/assets/ficheros/es/ft_50134100_es.pdf","date":"2026-06","kind":"supplier"}}
{"_id":{"$oid":"f0d0f787a61d3784d1c6d46a"},"uuid":"41515331-0731-4b89-abe0-02c048a2673e","rawformula":"SiO₂ 54.37%, Al₂O₃ 28.11%, TiO₂ 1.41%, Fe₂O₃ 1.33%, CaO 0.18%, MgO 0.35%, K₂O 1.94%, LOI 11.6%","equivalent":3077.92,"percentmole":"percent","molecularweight":100,"loi":11.6,"formulaweight":2720.88,"name":"Goerg & Schneider Ton 3616","ownedBy":"Standard","notes":["A light-firing, kaolinitic Westerwald clay (46% kaolinite, 18% mica, 25% quartz) from one of the main German clay miners, sold as milled clay powder. Its analysis and fineness are close to an English ball clay such as TWVA (about 28% alumina, 11.6% LOI), so it can stand in for one in glazes and engobes."],"fields":[{"amountUnity":27.8526,"amount":"54.37","name":"SiO2"},{"amountUnity":8.4856,"amount":"28.11","name":"Al2O3"},{"amountUnity":0.5434,"amount":"1.41","name":"TiO2"},{"amountUnity":0.2564,"amount":"1.33","name":"Fe2O3"},{"amountUnity":0.0988,"amount":"0.18","name":"CaO"},{"amountUnity":0.2673,"amount":"0.35","name":"MgO"},{"amountUnity":0.6339,"amount":"1.94","name":"K2O"}],"aliases":["Ton 3616","Tonmehl 3616","G&S 3616","Goerg und Schneider 3616","Westerwald ball clay 3616"],"category":"clay","region":["EU"],"status":"current","substitutes":["TWVA Ball Clay","Hymod AT Ball Clay"],"manufacturer":"Goerg & Schneider GmbH u. Co. KG (Boden, Westerwald, Germany)","hazards":"Contains crystalline silica (about 25% quartz by the maker's mineral analysis); avoid breathing the dust.","traits":{},"source":{"name":"Goerg & Schneider table 'Keramische Tone / Ceramic clays' (20240312_Tabelle_Keramische_Tone_A3)","url":"https://www.goerg-schneider.de/fileadmin/goergschneider/downloads/roh-schnitzelton/20240312_Tabelle_Keramische_Tone_A3-cropped.pdf","date":"2024-03","kind":"manufacturer"}}
{"_id":{"$oid":"d72962488dd42dce256edb20"},"uuid":"9274d40f-34bc-4346-b5b9-e5157022162c","rawformula":"SiO₂ 62.9%, TiO₂ 1.4%, Al₂O₃ 24.1%, Fe₂O₃ 1%, Na₂O 0.3%, K₂O 2.8%, LOI 6.8%","equivalent":2893.02,"percentmole":"percent","molecularweight":100,"loi":6.8,"formulaweight":2696.3,"name":"Sibelco V161 Ball Clay","ownedBy":"Standard","notes":["A German (Westerwald) ball clay that Sibelco lists for glazes and engobes: very fine (69% under 2 microns), light-firing, with about 24% alumina and 2.8% potash. Its analysis is close to the English HVAR ball clay."],"fields":[{"amountUnity":30.2866,"amount":"62.9","name":"SiO2"},{"amountUnity":0.5071,"amount":"1.4","name":"TiO2"},{"amountUnity":6.8381,"amount":"24.1","name":"Al2O3"},{"amountUnity":0.1812,"amount":"1","name":"Fe2O3"},{"amountUnity":0.14,"amount":"0.3","name":"Na2O"},{"amountUnity":0.86,"amount":"2.8","name":"K2O"}],"aliases":["V161","V 161","Sibelco V161"],"category":"clay","region":["EU"],"status":"current","substitutes":["HVAR Ball Clay","OM-4 Ball Clay"],"manufacturer":"Sibelco Deutschland GmbH (Westerwald, Germany)","hazards":"Ball clays contain free quartz; avoid breathing the dust.","traits":{"kaolinOrBallClay":true},"source":{"name":"Sibelco ceramics product selector, 'Glaze & Engobe : Clay : Technical Specifications'","url":"https://ceramics.sibelcotools.com/frit-glaze/glaze-engobes/clay/","kind":"manufacturer","date":"2019-02"}}
{"_id":{"$oid":"306e239663f7871261db2302"},"uuid":"5f880264-0c5e-42e4-b92e-112282aebaf7","rawformula":"SiO₂ 43.93%, Al₂O₃ 8.28%, B₂O₃ 16.97%, CaO 2.28%, K₂O 17.22%, Na₂O 11.33%","equivalent":246.14,"percentmole":"percent","molecularweight":100,"loi":0,"formulaweight":246.14,"name":"Vibrantz Frit 90167","ownedBy":"Standard","notes":["A potassium-sodium borosilicate frit with a lot of alkali, from Vibrantz's Frankfurt range. It is the usual German frit for raku and other alkaline low-fire glazes. Expansion is 150 x 10^-7/K (20-400 °C); it starts to soften at 645 °C and reaches the half-sphere point at 740 °C."],"fields":[{"amountUnity":1.7997,"amount":"43.93","name":"SiO2"},{"amountUnity":0.1999,"amount":"8.28","name":"Al2O3"},{"amountUnity":0.6,"amount":"16.97","name":"B2O3"},{"amountUnity":0.1001,"amount":"2.28","name":"CaO"},{"amountUnity":0.45,"amount":"17.22","name":"K2O"},{"amountUnity":0.45,"amount":"11.33","name":"Na2O"}],"aliases":["Ferro Fritte 90167","Degussa Fritte 90167","D 90167","Alkaliborfritte 90167","Alkaliborsilikatfritte D 90167"],"category":"frit","fritRole":"alkali","region":["EU"],"status":"current","manufacturer":"Vibrantz GmbH, Frankfurt am Main, Germany (formerly Ferro GmbH; the 90xxx numbers date from Degussa)","hazards":"Leadless frit (glass, CAS 65997-18-4). No SDS was found for this product. Similar leadless frits from Mondré & Manz and Reimbold & Strick are not classified as hazardous in their SDSs. Avoid breathing the dust.","traits":{},"source":{"name":"BSZ Keramikbedarf, product page 'Alkaliborsilikatfritte D 90167' (Seger formula; names Vibrantz GmbH as maker)","url":"https://www.bsz-keramikbedarf.de/rezepturen/fritten/alkaliborsilikatfritte-d-90167.html","kind":"supplier"}}
{"_id":{"$oid":"bb8abc47e69f27f6802ce805"},"uuid":"db8afde6-e704-4a2c-8df3-e35025de75c2","rawformula":"Na₂O•2B₂O₃•3SiO₂","equivalent":381.41,"percentmole":"percent","molecularweight":100,"loi":0,"formulaweight":381.41,"name":"Vibrantz Frit 90158","ownedBy":"Standard","notes":["A sodium borosilicate frit with no alumina. It is a strong low-temperature flux and boron source. BSZ sells it for leadless alkaline glazes, especially raku, and it also appears in crystalline-glaze recipes. Expansion is 85 x 10^-7/K; it starts to soften at 685 °C and reaches the half-sphere point at 780 °C."],"fields":[{"amountUnity":2.9994,"amount":"47.25","name":"SiO2"},{"amountUnity":1.9997,"amount":"36.5","name":"B2O3"},{"amountUnity":1,"amount":"16.25","name":"Na2O"}],"aliases":["Ferro Fritte 90158","Degussa Fritte 90158","D 90158","Natriumborsilikatfritte D 90158","Natriumborsilikat 90158"],"category":"frit","fritRole":"base-alkaline","region":["EU"],"status":"current","manufacturer":"Vibrantz GmbH, Frankfurt am Main, Germany (formerly Ferro GmbH; the 90xxx numbers date from Degussa)","hazards":"Leadless frit (glass, CAS 65997-18-4) with a lot of boron. No SDS was found for this product. Some EU suppliers label boron-rich frits as toxic to reproduction (H360FD), so check the SDS that comes with the bag. Avoid breathing the dust.","traits":{},"source":{"name":"BSZ Keramikbedarf, product page 'Natriumborsilikatfritte D 90158' (Seger formula; names Vibrantz GmbH as maker)","url":"https://www.bsz-keramikbedarf.de/rezepturen/fritten/natriumborsilikatfritte-d-90158.html","kind":"supplier"}}
{"_id":{"$oid":"2c50ab390da74a4eb4893d5d"},"uuid":"0bf81e91-64be-4946-938a-bf1953882bcb","rawformula":"SiO₂ 56.35%, Al₂O₃ 11.95%, B₂O₃ 16.32%, CaO 9.86%, K₂O 5.52%","equivalent":426.56,"percentmole":"percent","molecularweight":100,"loi":0,"formulaweight":426.56,"name":"Vibrantz Frit 90176","ownedBy":"Standard","notes":["A calcium-potassium borosilicate frit sold as a 'Basisfritte' (base frit). With about 12% alumina, its chemistry is close to a complete glaze and suits clear earthenware and low stoneware bases. Expansion is low, 56 x 10^-7/K; it starts to soften at 865 °C and reaches the half-sphere point at 1050 °C."],"fields":[{"amountUnity":4.0006,"amount":"56.35","name":"SiO2"},{"amountUnity":0.4999,"amount":"11.95","name":"Al2O3"},{"amountUnity":1,"amount":"16.32","name":"B2O3"},{"amountUnity":0.75,"amount":"9.86","name":"CaO"},{"amountUnity":0.25,"amount":"5.52","name":"K2O"}],"aliases":["Ferro Fritte 90176","Degussa Fritte 90176","Ca-K-B-Fritte 90176","Basisfritte 90176"],"category":"frit","fritRole":"base","region":["EU"],"status":"current","substitutes":["Ferro Frit 3124"],"manufacturer":"Vibrantz GmbH, Frankfurt am Main, Germany (formerly Ferro GmbH; the 90xxx numbers date from Degussa)","hazards":"Leadless frit (glass, CAS 65997-18-4). No SDS was found for this product. Similar leadless frits from Mondré & Manz and Reimbold & Strick are not classified as hazardous in their SDSs. Avoid breathing the dust.","traits":{},"source":{"name":"Hans Wolbring GmbH (keramikbedarf.de), product page '90176 Ca-K-B-Fritte (Basisfritte)' (Seger formula; maker given as Vibrantz)","url":"https://www.keramikbedarf.de/p/90176-ca-k-b-fritte-basisfritte","kind":"supplier"}}
{"_id":{"$oid":"aa9f7a9977628abd9152422d"},"uuid":"3d959317-07c9-4946-8acc-b7e538fadeaf","rawformula":"SiO₂ 55.82%, Al₂O₃ 11.84%, B₂O₃ 6.46%, CaO 18.24%, MgO 1.87%, Na₂O 5.76%","equivalent":215.24,"percentmole":"percent","molecularweight":100,"loi":0,"formulaweight":215.24,"name":"Vibrantz Frit 90368","ownedBy":"Standard","notes":["A calcium borosilicate frit with little boron and about 12% alumina. Its high melting point makes it suited to stoneware and higher-fired earthenware glazes. Expansion is 76 x 10^-7/K; it starts to soften at 830 °C and reaches the half-sphere point at about 1080 °C. Sold by Hans Wolbring, keramikbedarf-online.de and Lehmhuus (Switzerland)."],"fields":[{"amountUnity":1.9997,"amount":"55.82","name":"SiO2"},{"amountUnity":0.2499,"amount":"11.84","name":"Al2O3"},{"amountUnity":0.1997,"amount":"6.46","name":"B2O3"},{"amountUnity":0.7001,"amount":"18.24","name":"CaO"},{"amountUnity":0.0999,"amount":"1.87","name":"MgO"},{"amountUnity":0.2,"amount":"5.76","name":"Na2O"}],"aliases":["Ferro Fritte 90368","Degussa Fritte 90368","D 90368","Erdalkaliborsilikat D 90368","90368 Fritte transparent (M)"],"category":"frit","fritRole":"stoneware","region":["EU"],"status":"current","manufacturer":"Vibrantz GmbH, Frankfurt am Main, Germany (formerly Ferro GmbH; the 90xxx numbers date from Degussa)","hazards":"Leadless frit (glass, CAS 65997-18-4). No SDS was found for this product. Similar leadless frits from Mondré & Manz and Reimbold & Strick are not classified as hazardous in their SDSs. Avoid breathing the dust.","traits":{},"source":{"name":"Hans Wolbring, product page 'Fritte transparent (M) BF' (art. 90368, Ferro), Seger formula; Internet Archive copy of 2021, the same in Wolbring's 2000 frit list","url":"https://web.archive.org/web/20210511080151/https://www.keramikbedarf.de/glasuren-engoben-fritten/fritten/417/fritte-transparent-m-bf","kind":"supplier"}}
{"_id":{"$oid":"dea413d9d5e2093f429db635"},"uuid":"f4370df0-4225-40ba-a3fb-cb1c0d90e918","rawformula":"SiO₂ 41.29%, Al₂O₃ 2.79%, BaO 35%, ZnO 19.34%, Li₂O 1.4%, K₂O 0.1%, Na₂O 0.1%","equivalent":194,"percentmole":"percent","molecularweight":100,"loi":0,"formulaweight":194,"name":"Vibrantz Frit 90420","ownedBy":"Standard","notes":["A zinc-barium silicate frit with no boron, used for satin-matte and matte glazes and as a less soluble way to add barium and zinc. Expansion is about 103-105 x 10^-7/K; it starts to soften at 835 °C and reaches the half-sphere point at 990 °C. Sold by BSZ, Hans Wolbring and keramikbedarf-online.de."],"fields":[{"amountUnity":1.3332,"amount":"41.29","name":"SiO2"},{"amountUnity":0.0531,"amount":"2.79","name":"Al2O3"},{"amountUnity":0.4429,"amount":"35","name":"BaO"},{"amountUnity":0.4611,"amount":"19.34","name":"ZnO"},{"amountUnity":0.0909,"amount":"1.4","name":"Li2O"},{"amountUnity":0.0021,"amount":"0.1","name":"K2O"},{"amountUnity":0.0031,"amount":"0.1","name":"Na2O"}],"aliases":["Ferro Fritte 90420","Degussa Fritte 90420","D 90420","Zinkbariumfritte 90420","Zinkbariumsilikatfritte D 90420"],"category":"frit","fritRole":"matte","region":["EU"],"status":"current","manufacturer":"Vibrantz GmbH, Frankfurt am Main, Germany (formerly Ferro GmbH; the 90xxx numbers date from Degussa)","hazards":"Leadless, but it contains about 35% barium oxide and 19% zinc oxide bound in glass. No SDS was found. Barium in a frit is much less soluble than barium carbonate, but test any barium glaze for leaching before it is used on food surfaces. Avoid breathing the dust.","traits":{},"source":{"name":"Digitalfire Reference Library, 'Degussa Frit 90420' (analysis corrected by Digitalfire in Dec 2014)","url":"https://digitalfire.com/material/degussa+frit+90420","kind":"digitalfire"}}
{"_id":{"$oid":"7ddfb2bc9ff70385f11f6f7d"},"uuid":"d059c466-7eb7-4111-a8ff-0900c8857a4c","rawformula":"SiO₂ 65.51%, Al₂O₃ 7.88%, B₂O₃ 21.5%, CaO 0.24%, MgO 0.35%, Na₂O 4.52%","equivalent":1164.26,"percentmole":"percent","molecularweight":100,"loi":0,"formulaweight":1164.26,"name":"Vibrantz Frit 90328","ownedBy":"Standard","notes":["A low-expansion sodium borosilicate frit: high in silica and boron, with little alkali. Low-expansion frits like this one are added to glazes to lower their thermal expansion and cure crazing. On its own it melts only at high temperature (half-sphere point 1270 °C). Expansion is 48 x 10^-7/K. Sold by Hans Wolbring and keramikbedarf-online.de."],"fields":[{"amountUnity":12.6942,"amount":"65.51","name":"SiO2"},{"amountUnity":0.8998,"amount":"7.88","name":"Al2O3"},{"amountUnity":3.5956,"amount":"21.5","name":"B2O3"},{"amountUnity":0.0498,"amount":"0.24","name":"CaO"},{"amountUnity":0.1011,"amount":"0.35","name":"MgO"},{"amountUnity":0.8491,"amount":"4.52","name":"Na2O"}],"aliases":["Ferro Fritte 90328","Degussa Fritte 90328","90328 Fritte transparent (F) Na-B-Silikat"],"category":"frit","fritRole":"low-expansion","region":["EU"],"status":"current","substitutes":["Low Expansion Frit (Potclays 2279)"],"manufacturer":"Vibrantz GmbH, Frankfurt am Main, Germany (formerly Ferro GmbH; the 90xxx numbers date from Degussa)","hazards":"Leadless frit (glass, CAS 65997-18-4) with a lot of boron. No SDS was found for this product. Some EU suppliers label boron-rich frits as toxic to reproduction (H360FD), so check the SDS that comes with the bag. Avoid breathing the dust.","traits":{},"source":{"name":"Hans Wolbring, product page 'Fritte transparent (F) BF' (art. 90328, Ferro), Seger formula; Internet Archive copy of 2021, the same in Wolbring's 2000 frit list","url":"https://web.archive.org/web/20210120035515/https://www.keramikbedarf.de/glasuren-engoben-fritten/fritten/416/fritte-transparent-f-bf","kind":"supplier"}}
{"_id":{"$oid":"a453f6d52da7a2293073c3b1"},"uuid":"3b2e137a-0f19-4478-9c3d-c0adb4e11e67","rawformula":"SiO₂ 53.74%, Al₂O₃ 10.73%, B₂O₃ 18.32%, CaO 8.85%, K₂O 3.47%, Na₂O 4.89%","equivalent":365.56,"percentmole":"percent","molecularweight":100,"loi":0,"formulaweight":365.56,"name":"Vibrantz Frit 90023","ownedBy":"Standard","notes":["A calcium-alkali borosilicate frit with about 11% alumina, sold as an 'Alkaliborfritte'. keramikbedarf-online.de sells it for the resist layer in naked raku and as a flux in aventurine glazes. Expansion is 65 x 10^-7/K; it starts to soften at 830 °C and reaches the half-sphere point at 970 °C."],"fields":[{"amountUnity":3.2697,"amount":"53.74","name":"SiO2"},{"amountUnity":0.3847,"amount":"10.73","name":"Al2O3"},{"amountUnity":0.962,"amount":"18.32","name":"B2O3"},{"amountUnity":0.5769,"amount":"8.85","name":"CaO"},{"amountUnity":0.1347,"amount":"3.47","name":"K2O"},{"amountUnity":0.2884,"amount":"4.89","name":"Na2O"}],"aliases":["Ferro Fritte 90023","Degussa Fritte 90023","90023 Fritte Alkalibor transparent (E)"],"category":"frit","fritRole":"base","region":["EU"],"status":"current","substitutes":["Ferro Frit 3195"],"manufacturer":"Vibrantz GmbH, Frankfurt am Main, Germany (formerly Ferro GmbH; the 90xxx numbers date from Degussa)","hazards":"Leadless frit (glass, CAS 65997-18-4). No SDS was found for this product. Similar leadless frits from Mondré & Manz and Reimbold & Strick are not classified as hazardous in their SDSs. Avoid breathing the dust.","traits":{},"source":{"name":"Hans Wolbring GmbH (keramikbedarf.de), product page '90023 Fritte, Alkalibor, transparent (E)' (Seger formula; maker given as Ferro)","url":"https://www.keramikbedarf.de/p/90023-fritte-alkalibor-transparent-e","kind":"supplier"}}
{"_id":{"$oid":"b34eadf1dd2444c00d195eae"},"uuid":"9a270034-c20e-4b5a-8acb-9133df4629a9","rawformula":"SiO₂ 66.4%, Al₂O₃ 1.4%, CaO 7.8%, K₂O 13%, Na₂O 11.4%","equivalent":216.9,"percentmole":"percent","molecularweight":100,"loi":0,"formulaweight":216.9,"name":"Mondré & Manz Frit M 1233","ownedBy":"Standard","notes":["A soda-potash-lime frit with no boron and almost no alumina. Its expansion is very high: 141 x 10^-7/K, with softening at 503 °C. It is used for raku, crackle and crystalline glazes and for strong alkaline blues and turquoises. Sold by Carl Jäger, BSZ, Keramik-Kraft, Hans Wolbring, Rantzauer Töpferbedarf and Ing. Lehrer (Austria)."],"fields":[{"amountUnity":2.3971,"amount":"66.4","name":"SiO2"},{"amountUnity":0.0298,"amount":"1.4","name":"Al2O3"},{"amountUnity":0.3017,"amount":"7.8","name":"CaO"},{"amountUnity":0.2993,"amount":"13","name":"K2O"},{"amountUnity":0.399,"amount":"11.4","name":"Na2O"}],"aliases":["Alkalifritte M 1233","Alkali-Fritte M1233","Fritte M1233","Alkalifritte C-1233","Craqueleefritte M 1233"],"category":"frit","fritRole":"alkali","region":["EU"],"status":"current","substitutes":["High Alkaline Frit (Bath Potters / CTM)"],"manufacturer":"Rheinische Email- und Glasurenfabrik Mondré & Manz GmbH (Troisdorf, Germany)","hazards":"Leadless frit (glass, CAS 65997-18-4). The SDS supplied by Carl Jäger for this Mondré & Manz frit says it is not classified as hazardous under CLP. Avoid breathing the dust.","traits":{},"source":{"name":"Mondré & Manz, Produktdatenblatt Fritte M 1233 (Stand 10/06)","url":"https://www.mondre-und-manz.de/uploads/tx_trofritten/Pdf/Bleifrei/PDB-M%201233.pdf","date":"2006-10","kind":"manufacturer"}}
{"_id":{"$oid":"61256837ebc84549f67bacfb"},"uuid":"8187abf1-61e3-40fc-9e20-a25f0bb36751","rawformula":"SiO₂ 46.5%, Al₂O₃ 8.3%, B₂O₃ 10%, ZnO 10%, K₂O 19%, Na₂O 6.2%","equivalent":235.5,"percentmole":"percent","molecularweight":100,"loi":0,"formulaweight":235.5,"name":"Mondré & Manz Frit M 6640","ownedBy":"Standard","notes":["A zinc alkali borosilicate frit, rich in potash, with high expansion: 108 x 10^-7/K, softening at 582 °C. It is sold for matte, satin and crackle glazes and for raising a glaze's expansion. Sold by Carl Jäger, BSZ and Rantzauer Töpferbedarf."],"fields":[{"amountUnity":1.8226,"amount":"46.5","name":"SiO2"},{"amountUnity":0.1917,"amount":"8.3","name":"Al2O3"},{"amountUnity":0.3383,"amount":"10","name":"B2O3"},{"amountUnity":0.2894,"amount":"10","name":"ZnO"},{"amountUnity":0.475,"amount":"19","name":"K2O"},{"amountUnity":0.2356,"amount":"6.2","name":"Na2O"}],"aliases":["Alkaliborsilikatfritte M 6640","Zinkalkaliborsilikatfritte M 6640","Fritte M6640"],"category":"frit","fritRole":"zinc","region":["EU"],"status":"current","manufacturer":"Rheinische Email- und Glasurenfabrik Mondré & Manz GmbH (Troisdorf, Germany)","hazards":"Leadless frit (glass, CAS 65997-18-4). The SDS supplied by Carl Jäger for this Mondré & Manz frit says it is not classified as hazardous under CLP. Avoid breathing the dust.","traits":{},"source":{"name":"Mondré & Manz, Produktdatenblatt Fritte M 6640 (Stand 10/06)","url":"https://www.mondre-und-manz.de/uploads/tx_trofritten/Pdf/Bleifrei/PDB-M%206640.pdf","date":"2006-10","kind":"manufacturer"}}
{"_id":{"$oid":"8162cf48a70964deda5230e5"},"uuid":"4895e0c2-fae2-405f-8864-42d69692008d","rawformula":"SiO₂ 60.5%, Al₂O₃ 8%, B₂O₃ 5%, CaO 8%, ZnO 11%, K₂O 5%, Na₂O 1.3%, Li₂O 1.2%","equivalent":255.07,"percentmole":"percent","molecularweight":100,"loi":0,"formulaweight":255.07,"name":"Mondré & Manz Frit V 15 098","ownedBy":"Standard","notes":["A leadless alkali frit containing lithium, zinc and calcium. Suppliers describe it as a gloss frit, opacified by boron, with high surface tension, for clear, white and effect glazes. Expansion is 65.9 x 10^-7/K, with softening at 680 °C. Sold by Carl Jäger, BSZ and Rantzauer Töpferbedarf."],"fields":[{"amountUnity":2.5684,"amount":"60.5","name":"SiO2"},{"amountUnity":0.2001,"amount":"8","name":"Al2O3"},{"amountUnity":0.1832,"amount":"5","name":"B2O3"},{"amountUnity":0.3639,"amount":"8","name":"CaO"},{"amountUnity":0.3448,"amount":"11","name":"ZnO"},{"amountUnity":0.1354,"amount":"5","name":"K2O"},{"amountUnity":0.0535,"amount":"1.3","name":"Na2O"},{"amountUnity":0.1024,"amount":"1.2","name":"Li2O"}],"aliases":["Alkalizinkfritte V 15098","Alkalizinkborfritte M 15098","Fritte V15098","Keramikos Fritte V15098","Degussa Frit 15098"],"category":"frit","fritRole":"zinc","region":["EU"],"status":"current","manufacturer":"Rheinische Email- und Glasurenfabrik Mondré & Manz GmbH (Troisdorf, Germany)","hazards":"Leadless frit (glass, CAS 65997-18-4). No SDS was found for this product. Similar leadless frits from Mondré & Manz and Reimbold & Strick are not classified as hazardous in their SDSs. Avoid breathing the dust.","traits":{},"source":{"name":"Mondré & Manz, Produktdatenblatt Fritte V 15 098 (Stand 10/06)","url":"https://www.mondre-und-manz.de/uploads/tx_trofritten/Pdf/Bleifrei/PDB-V%2015%20098.pdf","date":"2006-10","kind":"manufacturer"}}
{"_id":{"$oid":"8072bc3513cb136b3df06f59"},"uuid":"8246cdfa-3642-4e39-878f-e35642cab6b5","rawformula":"SiO₂ 59.2%, Al₂O₃ 8%, B₂O₃ 11%, ZrO₂ 7.5%, CaO 6.5%, MgO 0.8%, K₂O 2.5%, Na₂O 4.5%","equivalent":425.7,"percentmole":"percent","molecularweight":100,"loi":0,"formulaweight":425.7,"name":"Mondré & Manz Frit M 130 600","ownedBy":"Standard","notes":["A leadless borosilicate frit opacified with zircon (7.5% ZrO2), for white glazes. It was developed for fast-fired earthenware wall tiles. Expansion is 63 x 10^-7/K, with softening at 690 °C. Sold by Carl Jäger and Rantzauer Töpferbedarf."],"fields":[{"amountUnity":4.1944,"amount":"59.2","name":"SiO2"},{"amountUnity":0.334,"amount":"8","name":"Al2O3"},{"amountUnity":0.6726,"amount":"11","name":"B2O3"},{"amountUnity":0.2591,"amount":"7.5","name":"ZrO2"},{"amountUnity":0.4934,"amount":"6.5","name":"CaO"},{"amountUnity":0.0845,"amount":"0.8","name":"MgO"},{"amountUnity":0.113,"amount":"2.5","name":"K2O"},{"amountUnity":0.3091,"amount":"4.5","name":"Na2O"}],"aliases":["Zirkonfritte M 130 600","Zirkonfritte M 130600","Fritte M 130600"],"category":"frit","fritRole":"opacified","region":["EU"],"status":"current","manufacturer":"Rheinische Email- und Glasurenfabrik Mondré & Manz GmbH (Troisdorf, Germany)","hazards":"Leadless frit (glass, CAS 65997-18-4). The SDS supplied by Carl Jäger for this Mondré & Manz frit says it is not classified as hazardous under CLP. Avoid breathing the dust.","traits":{},"source":{"name":"Mondré & Manz, Produktdatenblatt Fritte M 130 600 (Stand 10/06)","url":"https://www.mondre-und-manz.de/uploads/tx_trofritten/Pdf/Zirkon/PDB-M%20130%20600.pdf","date":"2006-10","kind":"manufacturer"}}
{"_id":{"$oid":"a964212168b5d8bbc42a991b"},"uuid":"e67d4119-c13d-46bd-b76f-a67e0cb02a83","rawformula":"SiO₂ 53%, Al₂O₃ 5.1%, B₂O₃ 26.3%, Na₂O 15.6%","equivalent":397.3,"percentmole":"percent","molecularweight":100,"loi":0,"formulaweight":397.3,"name":"Mondré & Manz Raku Frit M 233 864","ownedBy":"Standard","notes":["A leadless sodium borosilicate frit sold for raku glazes. Suppliers also suggest it for celadons and, with added iron oxide, for aventurine glazes. Expansion is 72.8 x 10^-7/K (20-400 °C), with softening at 565 °C. Sold by Keramik-Kraft and Rantzauer Töpferbedarf."],"fields":[{"amountUnity":3.5046,"amount":"53","name":"SiO2"},{"amountUnity":0.1987,"amount":"5.1","name":"Al2O3"},{"amountUnity":1.5009,"amount":"26.3","name":"B2O3"},{"amountUnity":1,"amount":"15.6","name":"Na2O"}],"aliases":["Rakufritte M 233 864","Rakufritte M233864","Fritte M 233864"],"category":"frit","fritRole":"base-alkaline","region":["EU"],"status":"current","substitutes":["Standard Alkaline Frit (Potterycrafts P2961)"],"manufacturer":"Rheinische Email- und Glasurenfabrik Mondré & Manz GmbH (Troisdorf, Germany)","hazards":"Leadless frit (glass, CAS 65997-18-4) with a lot of boron. No SDS was found for this product. Some EU suppliers label boron-rich frits as toxic to reproduction (H360FD), so check the SDS that comes with the bag. Avoid breathing the dust.","traits":{},"source":{"name":"Mondré & Manz, Produktdatenblatt Fritte M 233 864 (Stand 10/06)","url":"https://www.mondre-und-manz.de/uploads/tx_trofritten/Pdf/Bleifrei/PDB-M%20233%20864.pdf","date":"2006-10","kind":"manufacturer"}}
{"_id":{"$oid":"396f180d36d518080634f30a"},"uuid":"a8329223-6abd-43cf-b916-e8f0bdd4cabf","rawformula":"SiO₂ 7.3%, Al₂O₃ 7.5%, B₂O₃ 47.7%, CaO 37.5%","equivalent":149.54,"percentmole":"percent","molecularweight":100,"loi":0,"formulaweight":149.54,"name":"Mondré & Manz Calcium Borate Frit M 9152","ownedBy":"Standard","notes":["A calcium borate frit with very little silica, used as a concentrated source of boron and calcium. German suppliers sell it as a replacement for colemanite and Portabor that avoids their thickening of the slurry and their spitting in the kiln. Expansion is 76.2 x 10^-7/K, with softening at 670 °C. Sold by keramikbedarf-online.de and Rantzauer Töpferbedarf."],"fields":[{"amountUnity":0.1817,"amount":"7.3","name":"SiO2"},{"amountUnity":0.11,"amount":"7.5","name":"Al2O3"},{"amountUnity":1.0246,"amount":"47.7","name":"B2O3"},{"amountUnity":1,"amount":"37.5","name":"CaO"}],"aliases":["Calziumboratfritte M 9152","Calciumboratfritte M9152","Fritte M 9152"],"category":"frit","fritRole":"boron","region":["EU"],"status":"current","substitutes":["Calcium Borate Frit (Potclays 2268)"],"manufacturer":"Rheinische Email- und Glasurenfabrik Mondré & Manz GmbH (Troisdorf, Germany)","hazards":"Leadless frit (glass, CAS 65997-18-4) with a lot of boron. No SDS was found for this product. Some EU suppliers label boron-rich frits as toxic to reproduction (H360FD), so check the SDS that comes with the bag. Avoid breathing the dust.","traits":{},"source":{"name":"Mondré & Manz, Produktdatenblatt Fritte M 9152 (Stand 04/07)","url":"https://www.mondre-und-manz.de/uploads/tx_trofritten/Pdf/Sonder/PDB-M%209152.pdf","date":"2007-04","kind":"manufacturer"}}
