Repository: AaronFilson/glazecalc

# Glazecalc

**Free glaze chemistry for potters.** Enter a glaze recipe and see its unity molecular formula
(UMF): the fluxes, alumina and silica it becomes in the kiln, and their ratio. Keep your recipes,
materials, colorants, firing logs and notes together in one private notebook.

**[glazecalcapp.com](https://glazecalcapp.com)**: try it without an account. A free, non-commercial project by
Aaron Filson, in 57 languages, and usable from AI assistants through its MCP server.
<table>
  <tr>

## At a glance

For anyone reading the code; the [highlights](#highlights) below give the details.

- **Stack:** Angular 22 (standalone components, signals, zoneless), TypeScript on Node 24 with Express

File: data/materials.ndjson (part 6 of 7)
{"_id":{"$oid":"5944b2c645e9ddee6ff0e451"},"uuid":"9c9084bc-0dd4-4bd9-a2cd-7c5c19486fcd","rawformula":"BaCO₃","equivalent":197.33,"percentmole":"molecular","molecularweight":197.33,"loi":22.3,"formulaweight":153.33,"name":"Barium Carbonate","ownedBy":"Standard","notes":["Toxic. Almost insoluble."],"fields":[{"amountUnity":1,"amount":"1","name":"BaO"}],"category":"flux","traits":{"density":{"mineral":"witherite"}},"source":{"name":"Theoretical formula","kind":"theoretical"},"__v":0,"hazards":"Warning (Potterycrafts SDS P3303): H302 harmful if swallowed; do not ingest and avoid breathing the dust."}
{"_id":{"$oid":"e7a658beeda1612b5bee4e38"},"uuid":"40c134a8-a8ca-4e4e-90b2-61f83d52c86f","rawformula":"SiO₂ 29.6%, Al₂O₃ 5%, BaO 37.8%, ZnO 12%, PbO 11%, K₂O 4.6%","equivalent":203.21,"percentmole":"percent","molecularweight":100,"loi":0,"formulaweight":203.21,"name":"Mondré & Manz Zinc-Barium Lead Frit M 4067","ownedBy":"Standard","notes":["A barium-zinc frit that contains 11% lead oxide; the maker lists it among its lead frits. Keramik-Kraft sells it simply as 'Zinkbarium Fritte'. It is used for matte and crystalline glaze effects. Expansion is 119 x 10^-7/K, with softening above 870 °C."],"fields":[{"amountUnity":1.0011,"amount":"29.6","name":"SiO2"},{"amountUnity":0.0996,"amount":"5","name":"Al2O3"},{"amountUnity":0.501,"amount":"37.8","name":"BaO"},{"amountUnity":0.2996,"amount":"12","name":"ZnO"},{"amountUnity":0.1001,"amount":"11","name":"PbO"},{"amountUnity":0.0992,"amount":"4.6","name":"K2O"}],"aliases":["Zinkbarium Fritte (Keramik-Kraft RF4067)","Zinkbariumfritte M4067","Fritte M 4067","Mondre and Manz Frit 4067"],"category":"frit","fritRole":"lead","region":["EU"],"status":"current","manufacturer":"Rheinische Email- und Glasurenfabrik Mondré & Manz GmbH (Troisdorf, Germany)","hazards":"CONTAINS LEAD (PbO about 11%) and barium (BaO about 38%). Keramik-Kraft lists H351 (suspected of causing cancer), H360FD (may damage fertility or the unborn child), H362 (may harm breast-fed children), H372 (damages organs through prolonged exposure) and H410 (very toxic to aquatic life). It is not suitable for schools or hobby use without proper controls. Lab-test any glaze made with it for lead and barium release before it is used on food or drink surfaces.","traits":{},"source":{"name":"Mondré & Manz, Produktdatenblatt Fritte M 4067 (lead-bearing range, Stand 05/07)","url":"https://www.mondre-und-manz.de/uploads/tx_trofritten/Pdf/Bleihaltig/PDB-M%204067.pdf","date":"2007-05","kind":"manufacturer"}}
{"_id":{"$oid":"20f2153b340a74818a74fbd5"},"uuid":"5be00151-b2ee-4ef9-90f1-4e2a302de06f","rawformula":"SiO₂ 51%, Al₂O₃ 10%, B₂O₃ 26%, CaO 10%, ZrO₂ 3%","equivalent":560.77,"percentmole":"percent","molecularweight":100,"loi":0,"formulaweight":560.77,"name":"Reimbold & Strick Frit A 3021","ownedBy":"Standard","notes":["A low-expansion calcium borosilicate frit: expansion 42 x 10^-7/K, transformation 650 °C, softening 710 °C. Keramik-Kraft sells it as 'Calziumborat Fritte' and as a replacement for colemanite. It has far less boron and far more silica than a true calcium borate frit."],"fields":[{"amountUnity":4.76,"amount":"51","name":"SiO2"},{"amountUnity":0.55,"amount":"10","name":"Al2O3"},{"amountUnity":2.0943,"amount":"26","name":"B2O3"},{"amountUnity":1,"amount":"10","name":"CaO"},{"amountUnity":0.1365,"amount":"3","name":"ZrO2"}],"aliases":["Calziumborat Fritte (Keramik-Kraft RF3021)","R&S 3021","Frit A3021","Calciumboratfritte A 3021"],"category":"frit","fritRole":"low-expansion","region":["EU"],"status":"current","manufacturer":"Reimbold & Strick GmbH (Köln, Germany; Torrecid group)","hazards":"Leadless frit (CAS 65997-18-4). The Reimbold & Strick SDS seen for a similar leadless frit (A 3249 P, 2017) does not classify it as hazardous. Avoid breathing the dust.","traits":{},"source":{"name":"Reimbold & Strick, 'Ceramic frits' product list (PDF created 2008-09; copy archived by the Internet Archive on 2011-10-30)","url":"https://web.archive.org/web/20111030210815/http://www.reimbold-und-strick.de:80/pdf/keramisch.pdf","date":"2008-09","kind":"manufacturer"}}
{"_id":{"$oid":"6fa77b79071262f48cf7d93a"},"uuid":"c7afbcf1-1a74-42e9-b7fe-4d634a2b0132","rawformula":"CaO•B₂O₃","equivalent":125.73,"percentmole":"percent","molecularweight":100,"loi":0,"formulaweight":125.73,"name":"Calcium Borate Frit 32.21 (Keramikos)","ownedBy":"Standard","notes":["A calcium borate frit with one CaO to one B2O3 and no silica or alumina; Dutch recipes call it 'calciumboraatfritte 3221'. It is a concentrated boron source, chemically like colemanite without the water. Sold by Keramikos, Cock Keramiek, Ve-Ka and De Beeldhouwwinkel."],"fields":[{"amountUnity":1.0006,"amount":"55.4","name":"B2O3"},{"amountUnity":1,"amount":"44.6","name":"CaO"}],"aliases":["Calciumboraat fritte 32.21","Calciumboraatfritte 3221","Fritte 32.21 calcium boraat","Keramikos CH146E"],"category":"frit","fritRole":"boron","region":["EU"],"status":"current","manufacturer":"Sold under the Keramikos brand (Keramikos B.V., Haarlem, Netherlands); producer not stated","hazards":"Leadless. Keramikos and Ve-Ka state that it is not classified as hazardous under CLP. Avoid breathing the dust.","traits":{},"source":{"name":"Keramikos, product page 'Calciumboraat fritte 32.21 1 kg' (nominal composition)","url":"https://www.keramikos.nl/fritten/2450-calciumboraat-fritte-3221-1-kg","kind":"supplier"}}
{"_id":{"$oid":"d360d9268fedc51f3cd70504"},"uuid":"3ce4062b-9f3b-4f60-b5fc-1d2e1d628086","rawformula":"SiO₂ 46.25%, B₂O₃ 11.46%, ZnO 29.38%, CaO 2.98%, K₂O 5%, Na₂O 4.94%","equivalent":182.83,"percentmole":"percent","molecularweight":100,"loi":0,"formulaweight":182.83,"name":"Zinc Frit 32.22 (Keramikos)","ownedBy":"Standard","notes":["A zinc borosilicate frit with no alumina and about 29% ZnO. Dutch recipes use it to add zinc in fritted form, for matte, crystalline and zinc-dependent colour effects. Sold by Keramikos and Cock Keramiek."],"fields":[{"amountUnity":1.4074,"amount":"46.25","name":"SiO2"},{"amountUnity":0.301,"amount":"11.46","name":"B2O3"},{"amountUnity":0.6601,"amount":"29.38","name":"ZnO"},{"amountUnity":0.0972,"amount":"2.98","name":"CaO"},{"amountUnity":0.097,"amount":"5","name":"K2O"},{"amountUnity":0.1457,"amount":"4.94","name":"Na2O"}],"aliases":["Zink fritte 32.22","Zinkfritte 3222","Fritte 32.22 zink"],"category":"frit","fritRole":"zinc","region":["EU"],"status":"current","manufacturer":"Sold under the Keramikos brand (Keramikos B.V., Haarlem, Netherlands); producer not stated","hazards":"Leadless. Keramikos and Cock Keramiek state that it is not classified as hazardous. Avoid breathing the dust.","traits":{},"source":{"name":"Keramikos, product page 'zink fritte 32.22 1 kg' (Seger formula)","url":"https://www.keramikos.nl/fritten/4071-zink-fritte-3222-1-kg","kind":"supplier"}}
{"_id":{"$oid":"c3a8b230ec5984e8907aa1fd"},"uuid":"da11c8ea-6ba6-4465-bcbd-0195b84f2d17","rawformula":"SiO₂ 63.12%, Al₂O₃ 3.06%, CaO 2.81%, ZnO 8.96%, K₂O 2.83%, Na₂O 19.22%","equivalent":199.86,"percentmole":"percent","molecularweight":100,"loi":0,"formulaweight":199.86,"name":"Alkali Frit 15.10 (Keramikos)","ownedBy":"Standard","notes":["A sodium-zinc alkali frit with no boron and little alumina: the classic Dutch 'alkalifritte 1510' for alkaline glazes such as turquoise copper blues, raku and crackle. Keramikos and Ve-Ka (as 'Alkali 2495') still sell it in 2026. Keramikos now also sells 'Alkali fritte 21.20' as its replacement."],"fields":[{"amountUnity":2.0996,"amount":"63.12","name":"SiO2"},{"amountUnity":0.06,"amount":"3.06","name":"Al2O3"},{"amountUnity":0.1001,"amount":"2.81","name":"CaO"},{"amountUnity":0.22,"amount":"8.96","name":"ZnO"},{"amountUnity":0.06,"amount":"2.83","name":"K2O"},{"amountUnity":0.6198,"amount":"19.22","name":"Na2O"}],"aliases":["Alkali fritte 15.10","Alkalifritte 1510","Alkali 2495 (mg 200)","Keramikos CH150E"],"category":"frit","fritRole":"alkali","region":["EU"],"status":"current","substitutes":["High Alkaline Frit (Potterycrafts P2962)"],"manufacturer":"Sold under the Keramikos brand (Keramikos B.V., Haarlem, Netherlands); producer not stated","hazards":"Leadless. Keramikos states that it is not classified as hazardous under CLP. Avoid breathing the dust.","traits":{},"source":{"name":"Keramikos, product page 'Alkali fritte 15.10 1 kg' (Seger formula)","url":"https://www.keramikos.nl/fritten/342-alkali-fritte-1510-1-kg","kind":"supplier"}}
{"_id":{"$oid":"a77c8b7ca15a71cd33c9ed7c"},"uuid":"efed4cb3-f626-45f8-984e-c4f4db8f8b85","rawformula":"SiO₂ 33.8%, Al₂O₃ 1.48%, PbO 64.72%","equivalent":344.87,"percentmole":"percent","molecularweight":100,"loi":0,"formulaweight":344.87,"name":"Lead Bisilicate Frit 10.05 (Keramikos)","ownedBy":"Standard","notes":["Standard lead bisilicate frit (PbO·2SiO2 with a little alumina) for low-fired earthenware and majolica glazes; it is the Dutch counterpart of UK lead bisilicate. Sold by Cock Keramiek, Ve-Ka (as 3647) and De Beeldhouwwinkel (Keramikos 10.05)."],"fields":[{"amountUnity":1.9401,"amount":"33.8","name":"SiO2"},{"amountUnity":0.0501,"amount":"1.48","name":"Al2O3"},{"amountUnity":1,"amount":"64.72","name":"PbO"}],"aliases":["Loodbisilicaat fritte 10.05","Lood-bi-silicaat 3647","Fritte 10.05 loodbisilicaat","Loodbisilicaat 3531","VTR29"],"category":"frit","fritRole":"lead","region":["EU"],"status":"current","substitutes":["Lead Bisilicate Frit (Potclays 2261)"],"manufacturer":"Sold under the Keramikos brand and by other Dutch suppliers; producer not stated","hazards":"CONTAINS LEAD (PbO about 65%). Cock Keramiek marks it 'Gevaarlijke stof'. Lead frits are classified in the EU as Repr. 1A and STOT RE 1. Reimbold & Strick's SDS for its lead frit A 1316 P lists: H302+H332 (harmful if swallowed or inhaled), H351 (suspected of causing cancer), H360Df (may damage the unborn child; suspected of damaging fertility), H372 (damages organs through prolonged exposure) and H410 (very toxic to aquatic life). Use it only with dust control, gloves and good hygiene, and keep it away from children and food areas. Lab-test any glaze made with it for lead release before it is used on food or drink surfaces.","traits":{},"source":{"name":"Cock Keramiek, product page 'Fritte 10.05 Loodbisilicaat' (Seger formula)","url":"https://cockkeramiek.nl/en/product/fritte-10-05-loodbisilicaat/","kind":"supplier","date":"2026-02"}}
{"_id":{"$oid":"0b064a7a9fe910230b37843f"},"uuid":"38a5c35c-19b5-46e3-97e6-00edb391809a","rawformula":"PbO•SiO₂","equivalent":282.53,"percentmole":"percent","molecularweight":100,"loi":0,"formulaweight":282.53,"name":"Lead Monosilicate Frit (R&S A 1316 / M&M M 70)","ownedBy":"Standard","notes":["Lead monosilicate frit (one PbO to one SiO2), the most lead-rich standard frit. It is a very strong low-temperature flux for earthenware and raku glazes. Expansion is about 89-90 x 10^-7/K, with softening at about 450-470 °C. Sold to potters by Ve-Ka (Netherlands, as 2994). Ing. Lehrer (Austria) publishes the 2019 SDS for R&S A 1316 P."],"fields":[{"amountUnity":0.9875,"amount":"21","name":"SiO2"},{"amountUnity":1,"amount":"79","name":"PbO"}],"aliases":["Bleimonosilikat","Bleisilikatfritte","Loodmonosilicaat fritte 10.01","Lood-mono-silicaat 2994","Reimbold & Strick A 1316 P","Mondré & Manz M 70","Degussa 90001"],"category":"frit","fritRole":"lead","region":["EU"],"status":"current","manufacturer":"Reimbold & Strick (Köln) as A 1316 and Mondré & Manz (Troisdorf) as M 70; the producer of the Dutch retail product is not stated","hazards":"CONTAINS LEAD (PbO about 79%). Reimbold & Strick's SDS for A 1316 P (rev. 1.07, 2019) classifies it as Repr. 1A and STOT RE 1: H302+H332 (harmful if swallowed or inhaled), H351 (suspected of causing cancer), H360Df (may damage the unborn child; suspected of damaging fertility), H372 (damages organs through prolonged exposure) and H410 (very toxic to aquatic life). Use it only with dust control, gloves and good hygiene. Lab-test any glaze made with it for lead release before it is used on food or drink surfaces.","traits":{},"source":{"name":"Mondré & Manz, Produktdatenblatt Fritte M 70 (lead-bearing range, Stand 10/06)","url":"https://www.mondre-und-manz.de/uploads/tx_trofritten/Pdf/Bleihaltig/PDB-M%2070.pdf","date":"2006-10","kind":"manufacturer"}}
{"_id":{"$oid":"bac7a5bf03b83406c92cd989"},"uuid":"e3594cd7-58f6-4485-bec6-6b428a81554d","rawformula":"SiO₂ 46%, Al₂O₃ 38%, Fe₂O₃ 0.45%, TiO₂ 0.7%, CaO 0.03%, MgO 0.01%, K₂O 0.11%, Na₂O 0.05%, LOI 14%","equivalent":36263.31,"percentmole":"percent","molecularweight":100,"loi":14,"formulaweight":31186.45,"name":"Eckalite 1 Kaolin","ownedBy":"Standard","notes":["Water-washed primary kaolin from Pittong near Ballarat, Australia's only hydrous kaolin plant; the standard Australian china clay for glazes and white bodies. Sold by Walker Ceramics (BA330), Pottery Supplies Online, The Potter's Market and others."],"fields":[{"amountUnity":277.6347,"amount":"46","name":"SiO2"},{"amountUnity":135.1503,"amount":"38","name":"Al2O3"},{"amountUnity":1.0219,"amount":"0.45","name":"Fe2O3"},{"amountUnity":3.1784,"amount":"0.7","name":"TiO2"},{"amountUnity":0.194,"amount":"0.03","name":"CaO"},{"amountUnity":0.09,"amount":"0.01","name":"MgO"},{"amountUnity":0.4235,"amount":"0.11","name":"K2O"},{"amountUnity":0.2925,"amount":"0.05","name":"Na2O"}],"aliases":["Eckalite 1","Kaolin Eckalite 1","Walker BA330","ECK1"],"category":"clay","region":["AU"],"status":"current","substitutes":["EPK Kaolin","China Clay","Grolleg China Clay"],"manufacturer":"Green360 Technologies (formerly Suvo Minerals Australia; earlier Imerys Minerals Australia / ECC), Pittong, Victoria, Australia","hazards":"SDS (Suvo Minerals Australia, Eckalite 1 & 1 Plus, 2024): kaolin >98%, crystalline silica (quartz) <1%. Avoid breathing the dust.","traits":{"kaolin":true,"kaolinOrBallClay":true},"source":{"name":"Walker Ceramics, Raw Materials - Typical Analyses (BA330 Eckalite 1)","url":"https://walkerceramics.com.au/resources/typical-analysis/","kind":"supplier"}}
{"_id":{"$oid":"fce62f2951bd941583368428"},"uuid":"7b37d8dd-0bdc-4a1f-9bbc-2868df8c09a6","rawformula":"SiO₂ 47%, Al₂O₃ 37%, Fe₂O₃ 0.8%, TiO₂ 0.7%, Na₂O 0.3%, LOI 13.7%","equivalent":20659.67,"percentmole":"percent","molecularweight":100,"loi":13.7,"formulaweight":17829.29,"name":"Eckalite 2 Kaolin","ownedBy":"Standard","notes":["A second Pittong kaolin grade, slightly more iron-bearing than Eckalite 1; sold to potters by Walker Ceramics (BA331, which replaced their Eckaglas), Northcote Pottery Supplies and Blackwattle Pottery. Used for glaze alumina, suspension and slips. Walker's figures are the ones it gave in 2007 for Eckaglas, the grade this replaced."],"fields":[{"amountUnity":161.6105,"amount":"47","name":"SiO2"},{"amountUnity":74.9706,"amount":"37","name":"Al2O3"},{"amountUnity":1.035,"amount":"0.8","name":"Fe2O3"},{"amountUnity":1.8108,"amount":"0.7","name":"TiO2"},{"amountUnity":1,"amount":"0.3","name":"Na2O"}],"aliases":["Eckalite 2","Kaolin Eckalite 2","China Clay/Kaolin - Eckalite 2","Walker BA331"],"category":"clay","region":["AU"],"status":"current","substitutes":["Eckalite 1 Kaolin","China Clay","EPK Kaolin"],"manufacturer":"Green360 Technologies (formerly Suvo Minerals Australia; earlier Imerys Minerals Australia / ECC), Pittong, Victoria, Australia","hazards":"Kaolin; the related Eckalite 1 SDS (2024) gives quartz <1%. Avoid breathing the dust.","traits":{"kaolin":true,"kaolinOrBallClay":true},"source":{"name":"Walker Ceramics, Raw Materials - Typical Analyses (BA331 Eckalite 2 / 120)","url":"https://walkerceramics.com.au/resources/typical-analysis/","kind":"supplier"}}
{"_id":{"$oid":"25304016175e9f9fa34fc018"},"uuid":"fad27434-d53b-4a4b-ad28-c0fcb5b73e6e","rawformula":"SiO₂ 49.5%, Al₂O₃ 35.5%, Fe₂O₃ 0.29%, TiO₂ 0.09%, LOI 13.8%","equivalent":100,"percentmole":"percent","molecularweight":100,"loi":13.8,"formulaweight":86.2,"name":"New Zealand Halloysite (Imerys, Matauri Bay)","ownedBy":"Standard","notes":["Very white, low-iron, low-titania halloysite (a kaolin-group clay) separated from altered rhyolite at Matauri Bay; used for translucent porcelain and very clear glazes. Sold in Australia by Walker Ceramics (BA139) and in the US as 'Kaolin New Zealand'."],"fields":[{"amountUnity":0.8239,"amount":"49.5","name":"SiO2"},{"amountUnity":0.3482,"amount":"35.5","name":"Al2O3"},{"amountUnity":0.0018,"amount":"0.29","name":"Fe2O3"},{"amountUnity":0.0011,"amount":"0.09","name":"TiO2"}],"aliases":["NZ Halloysite","New Zealand Kaolin","Halloysite Kaolin (NZ)","NZCC Halloysite Premium","Kaolin New Zealand"],"category":"clay","region":["AU","US"],"status":"current","substitutes":["Grolleg China Clay","China Clay"],"manufacturer":"Imerys (New Zealand China Clays), Matauri Bay, Northland, New Zealand","hazards":"Kaolin-group clay with fine tubular particles; the parent rock is quartz and cristobalite and traces may remain (the brochure's XRD shows both). Avoid breathing the dust.","traits":{},"source":{"name":"Imerys Tableware, Halloysite (Premium and Filtercake) typical values brochure (archived)","url":"https://web.archive.org/web/20061029213449/http://www.imerys-tableware.com/pdf/ITW-Halloysite_Apr%2006.pdf","date":"2006-04","kind":"manufacturer"}}
{"_id":{"$oid":"0a36d51c5fd84618283f4a42"},"uuid":"0ac4d986-5e32-4051-9738-bb7aeacff77b","rawformula":"SiO₂ 59%, Al₂O₃ 25.4%, Fe₂O₃ 1.09%, TiO₂ 1.4%, CaO 0.01%, MgO 0.85%, K₂O 3%, Na₂O 0.23%, LOI 8.4%","equivalent":1759.7,"percentmole":"percent","molecularweight":100,"loi":8.4,"formulaweight":1611.89,"name":"Ball Clay CA1 / CA2 (Claypro, Axedale)","ownedBy":"Standard","notes":["Dry-milled, very plastic secondary clay from Claypro's own pit at Axedale, Victoria; the Australian ball clay sold to potters as CA1 (Northcote) and CA2 (Walker, Blackwattle). Used for plasticity in bodies and for suspension, silica and alumina in glazes."],"fields":[{"amountUnity":17.2798,"amount":"59","name":"SiO2"},{"amountUnity":4.3837,"amount":"25.4","name":"Al2O3"},{"amountUnity":0.1201,"amount":"1.09","name":"Fe2O3"},{"amountUnity":0.3085,"amount":"1.4","name":"TiO2"},{"amountUnity":0.0031,"amount":"0.01","name":"CaO"},{"amountUnity":0.3711,"amount":"0.85","name":"MgO"},{"amountUnity":0.5604,"amount":"3","name":"K2O"},{"amountUnity":0.0653,"amount":"0.23","name":"Na2O"}],"aliases":["Ball Clay CA1","Ball Clay CA-1","Ball Clay CA2","Ball Clay FX","Axedale ball clay","Walker BA200"],"category":"clay","region":["AU"],"status":"current","substitutes":["OM-4 Ball Clay","Hyplas 71 Ball Clay","Hymod AT Ball Clay"],"manufacturer":"Claypro Aust Pty Ltd, Junortoun (Bendigo); mined at Axedale, Victoria, Australia","hazards":"Claypro SDS (2015): about 20% crystalline silica (quartz); classified Carcinogen Category 1A (H350, by inhalation). Avoid breathing the dust.","traits":{"kaolinOrBallClay":true},"source":{"name":"Claypro Aust Pty Ltd, CA 1 Typical Analysis XRF","url":"https://www.clayproaustralia.com.au/images/CA1-analysis.jpg","kind":"manufacturer"}}
{"_id":{"$oid":"2ef2a528883ed027aed0215f"},"uuid":"7407a922-a2dd-48ea-bbc0-770a9c873962","rawformula":"SiO₂ 52.2%, Al₂O₃ 32.6%, Fe₂O₃ 0.6%, TiO₂ 0.9%, MgO 0.3%, K₂O 0.4%, Na₂O 0.2%, LOI 12.1%","equivalent":6703.83,"percentmole":"percent","molecularweight":100,"loi":12.1,"formulaweight":5892.67,"name":"Clay Ceram (Unimin, Granville)","ownedBy":"Standard","notes":["A plastic, white-firing kaolinitic clay with ball-clay working properties, made to replace the older Cresta BB and BB4; it appears in older Australian recipes as 'Clay Ceram'. Walker Ceramics marks it 'no longer available'.","Walker Ceramics already listed it as no longer available in October 2016."],"fields":[{"amountUnity":58.2428,"amount":"52.2","name":"SiO2"},{"amountUnity":21.4342,"amount":"32.6","name":"Al2O3"},{"amountUnity":0.2519,"amount":"0.6","name":"Fe2O3"},{"amountUnity":0.7555,"amount":"0.9","name":"TiO2"},{"amountUnity":0.499,"amount":"0.3","name":"MgO"},{"amountUnity":0.2847,"amount":"0.4","name":"K2O"},{"amountUnity":0.2163,"amount":"0.2","name":"Na2O"}],"aliases":["Clay Ceram","Clay Ceram BBR","Walker BA213","Granville Ceram"],"category":"clay","region":["AU"],"status":"discontinued","substitutes":["China Clay","Hyplas 71 Ball Clay"],"manufacturer":"Unimin Australia (now Sibelco Australia), Granville, New South Wales, Australia","hazards":"Unimin TDS: contains free crystalline silica (quartz). Avoid breathing the dust.","traits":{},"source":{"name":"Unimin Australia, Technical Data - Clay Ceram (Granville Ceram 07/09), as posted by Clayworks Australia (archived)","url":"https://web.archive.org/web/20160227083717/http://clayworksaustralia.com/images/Clayworks/TIS/clay%20ceram.pdf","date":"2009-07","kind":"manufacturer"}}
{"_id":{"$oid":"2d82261010feff9584908b39"},"uuid":"88323127-a7dd-4763-938f-d15b2c7e8e44","rawformula":"SiO₂ 66.9%, Al₂O₃ 18.14%, Fe₂O₃ 0.16%, TiO₂ 0.02%, K₂O 11.17%, Na₂O 2.96%","equivalent":601.17,"percentmole":"percent","molecularweight":100,"loi":0,"formulaweight":601.17,"name":"Potash Feldspar K200 (Thailand)","ownedBy":"Standard","notes":["A Thai potash feldspar of the kind now sold as 'potash feldspar' in Australia; Walker Ceramics lists its BA350 as Thai and Blackwattle's SDS names 'Potash Feldspar K200BL' (Scott Chemicals). Main high-temperature flux for stoneware and porcelain glazes. The analysis is Sibelco's; that Australian shops' Thai potash feldspar is this K200 is inferred from its name and origin."],"fields":[{"amountUnity":6.6938,"amount":"66.9","name":"SiO2"},{"amountUnity":1.0696,"amount":"18.14","name":"Al2O3"},{"amountUnity":0.006,"amount":"0.16","name":"Fe2O3"},{"amountUnity":0.0015,"amount":"0.02","name":"TiO2"},{"amountUnity":0.7129,"amount":"11.17","name":"K2O"},{"amountUnity":0.2871,"amount":"2.96","name":"Na2O"}],"aliases":["Feldspar K200","Potash Feldspar K200BL","Feldspar - Potash (TH)","Walker BA350"],"category":"feldspar","region":["AU"],"status":"current","substitutes":["Potash Feldspar (Valentine Clays)","Mahavir Potash Feldspar","G-200 EU Feldspar"],"manufacturer":"Sibelco (product of Thailand)","hazards":"SDS for Potash Feldspar K200BL (Scott Chemicals, 2021): feldspar 90-98%, quartz 2-10%. Avoid breathing the dust.","traits":{},"source":{"name":"Sibelco ceramics product selector, porcelain tiles - feldspar (Feldspar K200, TH)","url":"https://ceramics.sibelcotools.com/tiles/porcelain-tiles/feldspar/","kind":"manufacturer"}}
{"_id":{"$oid":"3f28e2be389803ee7ffce0ff"},"uuid":"677441ad-a692-4056-92f2-9a151abe95da","rawformula":"SiO₂ 68.5%, Al₂O₃ 18.5%, Fe₂O₃ 0.2%, Na₂O 10.6%, K₂O 0.2%, LOI 0.3%","equivalent":577.54,"percentmole":"percent","molecularweight":100,"loi":0.3,"formulaweight":575.8,"name":"Soda Feldspar (Walker BA340, India)","ownedBy":"Standard","notes":["Albite-type soda feldspar imported from India and sold by Walker Ceramics and Blackwattle Pottery; a glossier, slightly lower-melting flux than potash feldspar for stoneware and mid-fire glazes. Walker's figures date from 2007 and give no calcium, which Indian soda feldspars usually have."],"fields":[{"amountUnity":6.5844,"amount":"68.5","name":"SiO2"},{"amountUnity":1.0479,"amount":"18.5","name":"Al2O3"},{"amountUnity":0.0072,"amount":"0.2","name":"Fe2O3"},{"amountUnity":0.9877,"amount":"10.6","name":"Na2O"},{"amountUnity":0.0123,"amount":"0.2","name":"K2O"}],"aliases":["Feldspar - Soda (IN)","Walker BA340","Soda Feldspar (Indian)"],"category":"feldspar","region":["AU"],"status":"current","substitutes":["Minspar 200","Soda Feldspar (Potclays 3427M / Potterycrafts P3317)","Natronfeldspat LF 90 / LA 75 (Sibelco Germany)"],"manufacturer":"Not named (Indian origin per Walker; Blackwattle's soda feldspar SDS is from Vardhman Minerals, Bhilwara, Rajasthan)","hazards":"Walker MSDS (2019): soda feldspar >98%, with quartz listed as a hazardous component. Avoid breathing the dust.","traits":{},"source":{"name":"Walker Ceramics, Raw Materials - Typical Analyses (BA340 Feldspar Soda)","url":"https://walkerceramics.com.au/resources/typical-analysis/","kind":"supplier"}}
{"_id":{"$oid":"b9afa17ef108968f1eecf99d"},"uuid":"ec3c290c-8b56-42d2-ac27-aad7df986176","rawformula":"SiO₂ 70.4%, Al₂O₃ 16.7%, Fe₂O₃ 1.5%, TiO₂ 0.2%, CaO 1.4%, MgO 0.1%, K₂O 5.8%, Na₂O 2.6%, LOI 1.3%","equivalent":763.53,"percentmole":"percent","molecularweight":100,"loi":1.3,"formulaweight":753.6,"name":"Cornish Stone, Synthetic (Walker BA280)","ownedBy":"Standard","notes":["Walker's fluorine-free blend of minerals made to match natural Cornish stone; Walker describes it as a slightly weaker flux than feldspar, for recipes that call for Cornish stone. Also sold by Pottery Supplies Online and, as 'Cornish Stone (Sub Blend)', by Keane Ceramics. Walker prints 1.5% iron oxide, high for a Cornish stone substitute; check with Walker before relying on it."],"fields":[{"amountUnity":8.9464,"amount":"70.4","name":"SiO2"},{"amountUnity":1.2506,"amount":"16.7","name":"Al2O3"},{"amountUnity":0.0717,"amount":"1.5","name":"Fe2O3"},{"amountUnity":0.0191,"amount":"0.2","name":"TiO2"},{"amountUnity":0.1906,"amount":"1.4","name":"CaO"},{"amountUnity":0.0189,"amount":"0.1","name":"MgO"},{"amountUnity":0.4701,"amount":"5.8","name":"K2O"},{"amountUnity":0.3203,"amount":"2.6","name":"Na2O"}],"aliases":["Cornish Stone - Synthetic","Cornish Stone (Synthetic)","Walker BA280","Cornish Stone (Sub Blend)"],"category":"feldspar","region":["AU"],"status":"current","substitutes":["Cornish Stone (synthetic substitute)","H&G Cornwall Stone","Cornwall Stone Substitute (Laguna SG919)"],"replaces":["Cornwall Stone"],"manufacturer":"Walker Ceramics (blend), Victoria, Australia","hazards":"No SDS reviewed. As a feldspar and quartz type blend it will contain crystalline silica; avoid breathing the dust.","traits":{},"source":{"name":"Walker Ceramics, Raw Materials - Typical Analyses (BA280 Cornish Stone Synthetic)","url":"https://walkerceramics.com.au/resources/typical-analysis/","kind":"supplier"}}
{"_id":{"$oid":"63251d4d6f9e29c2982eb45b"},"uuid":"520e8fa1-5aa5-45ce-b8e9-17e6ffee9022","rawformula":"SiO₂","equivalent":100,"percentmole":"percent","molecularweight":100,"loi":0.3,"formulaweight":99.7,"name":"Silica 200 Mesh (Sibelco Australia, Lang Lang)","ownedBy":"Standard","notes":["Milled quartz flour (about 90% finer than 45 microns) from Sibelco's Lang Lang operation; the 'Silica 200#' sold by Walker (BA770), Keane, Northcote and Blackwattle. Walker's SDS names the Sibelco WQ series."],"fields":[{"amountUnity":1.6527,"amount":"99.3","name":"SiO2"},{"amountUnity":0.0025,"amount":"0.25","name":"Al2O3"},{"amountUnity":0.0004,"amount":"0.07","name":"Fe2O3"},{"amountUnity":0.0001,"amount":"0.01","name":"TiO2"}],"aliases":["Silica 200#","Silica 200 mesh (AU)","Silica 200WQ","Silica Flour 200G","Walker BA770"],"category":"silica","region":["AU"],"status":"current","substitutes":["Silica","Flint"],"manufacturer":"Sibelco Australia (formerly Unimin Australia), Lang Lang, Victoria, Australia","hazards":"Sibelco SDS (milled silica products, 2011): quartz 99%, more than 20% respirable crystalline silica. Prolonged inhalation causes silicosis and lung cancer; avoid breathing the dust.","traits":{"density":{"mineral":"quartz"}},"source":{"name":"Unimin Australia, Technical Data - Silica 200WQ (Lang Lang), as posted by Clayworks Australia (archived)","url":"https://web.archive.org/web/20160227083728/http://clayworksaustralia.com/images/Clayworks/TIS/silica%20200wq.pdf","kind":"manufacturer"}}
{"_id":{"$oid":"71e2814269f698919bb51175"},"uuid":"3153db18-1b5d-46fd-afdc-5c1432bc075a","rawformula":"SiO₂ 69.21%, Al₂O₃ 4.18%, B₂O₃ 2.67%, CaO 6.12%, K₂O 2.53%, Na₂O 15.29%","equivalent":261.31,"percentmole":"percent","molecularweight":100,"loi":0,"formulaweight":261.31,"name":"Ferro Frit 4110","ownedBy":"Standard","notes":["Lead-free, high-soda, high-expansion frit with a little boron. It was Ferro Australia's counterpart of US Frit 3110 and is named in many Australian recipes for copper turquoise, manganese purple and crackle glazes (Walker gives 980-1080°C, expansion 96 x10^-7). Walker Ceramics now supplies imported US Ferro 3110 in its place, and some shops still sell under the 4110 name, so check which frit you have.","Walker Ceramics listed it until February 2020, but no longer by March 2021."],"fields":[{"amountUnity":3.01,"amount":"69.21","name":"SiO2"},{"amountUnity":0.1071,"amount":"4.18","name":"Al2O3"},{"amountUnity":0.1002,"amount":"2.67","name":"B2O3"},{"amountUnity":0.2852,"amount":"6.12","name":"CaO"},{"amountUnity":0.0702,"amount":"2.53","name":"K2O"},{"amountUnity":0.6446,"amount":"15.29","name":"Na2O"}],"aliases":["Frit 4110","KMP4110","KFG 4110","DA4110","Frit 1078"],"category":"frit","fritRole":"alkali","region":["AU"],"status":"discontinued","substitutes":["Ferro Frit 3110"],"manufacturer":"Ferro Corporation (Aust.) Pty Ltd, now Vibrantz Technologies (Victoria, Australia)","hazards":"No SDS seen. Frit is a ground glass with no free crystalline silica; avoid breathing the fine dust.","traits":{},"source":{"name":"Wellington Potters Supplies (NZ), Frit compositions table","url":"https://www.wellingtonpotterssupplies.co.nz/frit-compositions","kind":"supplier"}}
{"_id":{"$oid":"af3481543ad3dd1f3e3f1c4f"},"uuid":"e47e0181-1d13-4c50-935c-600a5ba4da1d","rawformula":"SiO₂ 57.56%, Al₂O₃ 5.97%, B₂O₃ 14.43%, CaO 14.15%, K₂O 1.26%, Na₂O 6.63%","equivalent":268.33,"percentmole":"percent","molecularweight":100,"loi":0,"formulaweight":268.33,"name":"Ferro Frit 4124","ownedBy":"Standard","notes":["Lead-free calcium borosilicate frit, Ferro Australia's version of US Frit 3124 but with less alumina. It is a common base for earthenware glazes, including clear glazes over underglaze, at 1040-1100°C (Walker; expansion 74 x10^-7). Australian and NZ suppliers now sell US Ferro 3124 as its replacement; 3124 has more alumina, so a recipe written for 4124 may need a little less kaolin."],"fields":[{"amountUnity":2.5706,"amount":"57.56","name":"SiO2"},{"amountUnity":0.1571,"amount":"5.97","name":"Al2O3"},{"amountUnity":0.5562,"amount":"14.43","name":"B2O3"},{"amountUnity":0.6771,"amount":"14.15","name":"CaO"},{"amountUnity":0.0359,"amount":"1.26","name":"K2O"},{"amountUnity":0.287,"amount":"6.63","name":"Na2O"}],"aliases":["Frit 4124","KMP4124","DA4124"],"category":"frit","fritRole":"base","region":["AU"],"status":"discontinued","statusSince":"2022","substitutes":["Ferro Frit 3124"],"manufacturer":"Ferro Corporation (Aust.) Pty Ltd, now Vibrantz Technologies (Victoria, Australia)","hazards":"No SDS seen. Frit is a ground glass with no free crystalline silica; avoid breathing the fine dust.","traits":{},"source":{"name":"Wellington Potters Supplies (NZ), Frit compositions table","url":"https://www.wellingtonpotterssupplies.co.nz/frit-compositions","kind":"supplier"}}
{"_id":{"$oid":"6bb6696234055e1ace7f8976"},"uuid":"59e1a90f-2f19-4b2d-a3cc-4aeb00de861d","rawformula":"SiO₂ 52.25%, Al₂O₃ 3.12%, B₂O₃ 19.33%, CaO 16.67%, Na₂O 8.63%","equivalent":229.09,"percentmole":"percent","molecularweight":100,"loi":0,"formulaweight":229.09,"name":"Ferro Frit 4108","ownedBy":"Standard","notes":["Soft, lead-free, high-calcium borosilicate frit. It was Ferro Australia's counterpart of US Frit 3134, with a little alumina, and it appears in many older Australian earthenware and mid-fire recipes. Suppliers now sell US Ferro 3134 in its place, and Walker suggests 60% 3134-2 with 40% 3124 to imitate 4108.","Walker Ceramics already listed it as no longer available in October 2016."],"fields":[{"amountUnity":1.9922,"amount":"52.25","name":"SiO2"},{"amountUnity":0.0701,"amount":"3.12","name":"Al2O3"},{"amountUnity":0.6361,"amount":"19.33","name":"B2O3"},{"amountUnity":0.681,"amount":"16.67","name":"CaO"},{"amountUnity":0.319,"amount":"8.63","name":"Na2O"}],"aliases":["Frit 4108","KMP4108","DA4108","KPM 4108","Frit 4508","Frit 1077"],"category":"frit","fritRole":"base","region":["AU"],"status":"discontinued","substitutes":["Ferro Frit 3134"],"manufacturer":"Ferro Corporation (Aust.) Pty Ltd (Victoria, Australia)","hazards":"No SDS seen. Frit is a ground glass with no free crystalline silica; avoid breathing the fine dust.","traits":{},"source":{"name":"Wellington Potters Supplies (NZ), Frit compositions table","url":"https://www.wellingtonpotterssupplies.co.nz/frit-compositions","kind":"supplier"}}
{"_id":{"$oid":"5756dd2a44728be7723fc504"},"uuid":"40fe55e7-fb82-4c70-a01d-91fe452c42ac","rawformula":"SiO₂ 57.5%, Al₂O₃ 10.67%, B₂O₃ 14.31%, CaO 11.63%, Na₂O 5.88%","equivalent":330.84,"percentmole":"percent","molecularweight":100,"loi":0,"formulaweight":330.84,"name":"Ferro Frit 4131","ownedBy":"Standard","notes":["Medium-hard, lead-free calcium-sodium borosilicate frit for clear glazes. Ferro described a glaze of the frit plus 10% kaolin as firing 1050-1100°C (Walker gives expansion 61 x10^-7). Walker reports that Ferro suggested US Frit 3124 as the closest replacement after 4131 was discontinued.","Walker Ceramics listed it until February 2020, but no longer by March 2021."],"fields":[{"amountUnity":3.1661,"amount":"57.5","name":"SiO2"},{"amountUnity":0.3462,"amount":"10.67","name":"Al2O3"},{"amountUnity":0.68,"amount":"14.31","name":"B2O3"},{"amountUnity":0.6861,"amount":"11.63","name":"CaO"},{"amountUnity":0.3139,"amount":"5.88","name":"Na2O"}],"aliases":["Frit 4131","KMP4131","KGF4131","DA4131"],"category":"frit","fritRole":"base","region":["AU"],"status":"discontinued","substitutes":["Ferro Frit 3124"],"replaces":["Ferro Frit 4108","Ferro Frit 4113"],"manufacturer":"Ferro Corporation (Aust.) Pty Ltd (Victoria, Australia)","hazards":"No SDS seen. Frit is a ground glass with no free crystalline silica; avoid breathing the fine dust.","traits":{},"source":{"name":"Walker Ceramics, Frits (molecular formulae table), archived 2025-11-14","url":"https://web.archive.org/web/20251114033256/https://walkerceramics.com.au/products/materials/frits/","kind":"supplier"}}
{"_id":{"$oid":"27a8534442530ff3900dfdce"},"uuid":"95bc6cda-e298-4a5b-b489-ce9a08c4ea9d","rawformula":"SiO₂ 59.43%, Al₂O₃ 10.02%, B₂O₃ 12.69%, CaO 9.53%, K₂O 3.51%, Na₂O 4.82%","equivalent":350.91,"percentmole":"percent","molecularweight":100,"loi":0,"formulaweight":350.91,"name":"Ferro Frit 4113","ownedBy":"Standard","notes":["Hard, lead-free, clear borosilicate frit for earthenware at 1040-1100°C (Walker; expansion 69 x10^-7). It is named in older Australian recipes. Walker replaced it with 4131, which has itself been discontinued, so US Frit 3124 is now the nearest frit on sale.","Walker Ceramics already listed it as no longer available in October 2016."],"fields":[{"amountUnity":3.4709,"amount":"59.43","name":"SiO2"},{"amountUnity":0.3448,"amount":"10.02","name":"Al2O3"},{"amountUnity":0.6396,"amount":"12.69","name":"B2O3"},{"amountUnity":0.5963,"amount":"9.53","name":"CaO"},{"amountUnity":0.1308,"amount":"3.51","name":"K2O"},{"amountUnity":0.2729,"amount":"4.82","name":"Na2O"}],"aliases":["Frit 4113","KMP4113","DA4113","Frit 4712"],"category":"frit","fritRole":"base","region":["AU"],"status":"discontinued","substitutes":["Ferro Frit 4131","Ferro Frit 3124"],"manufacturer":"Ferro Corporation (Aust.) Pty Ltd (Victoria, Australia)","hazards":"No SDS seen. Frit is a ground glass with no free crystalline silica; avoid breathing the fine dust.","traits":{},"source":{"name":"Wellington Potters Supplies (NZ), Frit compositions table","url":"https://www.wellingtonpotterssupplies.co.nz/frit-compositions","kind":"supplier"}}
{"_id":{"$oid":"6eb4108339760cb79c7e6f6d"},"uuid":"96e72194-911a-4565-985b-be8bd371505e","rawformula":"SiO₂ 54.71%, B₂O₃ 21.52%, CaO 11.1%, Na₂O 12.67%","equivalent":248.53,"percentmole":"percent","molecularweight":100,"loi":0,"formulaweight":248.53,"name":"Ferro Frit 4171","ownedBy":"Standard","notes":["Alumina-free, lead-free sodium-calcium borosilicate frit for earthenware at 1040-1100°C (Walker; expansion 83 x10^-7). No supplier names a replacement. US Frit 3134 is the nearest one on sale, though it has more calcium and less sodium.","Walker Ceramics already listed it as no longer available in October 2016."],"fields":[{"amountUnity":2.263,"amount":"54.71","name":"SiO2"},{"amountUnity":0.7683,"amount":"21.52","name":"B2O3"},{"amountUnity":0.4919,"amount":"11.1","name":"CaO"},{"amountUnity":0.5081,"amount":"12.67","name":"Na2O"}],"aliases":["Frit 4171","KMP4171","DA4171","Frit 1057"],"category":"frit","fritRole":"base","region":["AU"],"status":"discontinued","substitutes":["Ferro Frit 3134"],"manufacturer":"Ferro Corporation (Aust.) Pty Ltd (Victoria, Australia)","hazards":"No SDS seen. Frit is a ground glass with no free crystalline silica; avoid breathing the fine dust.","traits":{},"source":{"name":"Wellington Potters Supplies (NZ), Frit compositions table","url":"https://www.wellingtonpotterssupplies.co.nz/frit-compositions","kind":"supplier"}}
{"_id":{"$oid":"8c5d76f28f64f2bf8b54fa9a"},"uuid":"f8f9783b-a6c5-4616-9398-b9f093b3628d","rawformula":"SiO₂ 32.11%, Al₂O₃ 2%, Na₂O 0.97%, PbO 64.92%","equivalent":326.25,"percentmole":"percent","molecularweight":100,"loi":0,"formulaweight":326.25,"name":"Ferro Frit 4064 (lead bisilicate)","ownedBy":"Standard","notes":["Standard low-solubility lead bisilicate frit (about 65% lead oxide) for bright, glossy earthenware glazes at 950-1050°C (Walker; expansion 72 x10^-7). It is sold in Australia as 4064 or 3531 by Walker Ceramics, Keane Ceramics, NR Pottery Supplies, Ipswich Pottery Supplies and Blackwattle Pottery ('Frit 3531 (replaces 4064)')."],"fields":[{"amountUnity":1.7436,"amount":"32.11","name":"SiO2"},{"amountUnity":0.064,"amount":"2","name":"Al2O3"},{"amountUnity":0.0511,"amount":"0.97","name":"Na2O"},{"amountUnity":0.9489,"amount":"64.92","name":"PbO"}],"aliases":["Frit 4064","Frit 3531","KMP4064","DA4064","Frit 4364","MFC3531"],"category":"frit","fritRole":"lead","region":["AU"],"status":"current","substitutes":["Lead Bisilicate Frit (Potclays 2261)","Lead Bisilicate Frit 10.05 (Keramikos)"],"manufacturer":"Ferro / Vibrantz Technologies (sold in Australia; current place of manufacture not stated)","hazards":"LEAD FRIT: about 65% lead oxide, held in glass. Lead compounds are toxic if swallowed or inhaled, can harm fertility and the unborn child, and damage organs with repeated exposure. Avoid all dust, wear a P2/P3 respirator, wash after use, and keep it away from food areas and children. Glazes made with it must be correctly formulated and fired, and lead release from functional ware should be tested by a laboratory.","traits":{},"source":{"name":"Wellington Potters Supplies (NZ), Frit compositions table","url":"https://www.wellingtonpotterssupplies.co.nz/frit-compositions","kind":"supplier"}}
{"_id":{"$oid":"914cbcacdc30483745840cd4"},"uuid":"e94cc5d0-a172-44e9-ae3c-062891c00761","rawformula":"SiO₂ 56.44%, Al₂O₃ 4.1%, B₂O₃ 13.53%, CaO 6%, MgO 0.6%, Na₂O 6%, ZnO 1.1%, ZrO₂ 12.23%","equivalent":430.65,"percentmole":"percent","molecularweight":100,"loi":0,"formulaweight":430.65,"name":"Ferro Frit 9146 (zircon white)","ownedBy":"Standard","notes":["Dense, lead-free, zircon-opacified white frit (about 12% ZrO2) for white and pastel earthenware glazes at 1040-1100°C (Walker; expansion 59 x10^-7). Walker Ceramics has sold Frit 9113 in its place since 2022 (listed for a time as 9117), but no analysis of 9113 is published."],"fields":[{"amountUnity":4.0454,"amount":"56.44","name":"SiO2"},{"amountUnity":0.1732,"amount":"4.1","name":"Al2O3"},{"amountUnity":0.837,"amount":"13.53","name":"B2O3"},{"amountUnity":0.4608,"amount":"6","name":"CaO"},{"amountUnity":0.0641,"amount":"0.6","name":"MgO"},{"amountUnity":0.4169,"amount":"6","name":"Na2O"},{"amountUnity":0.0582,"amount":"1.1","name":"ZnO"},{"amountUnity":0.4274,"amount":"12.23","name":"ZrO2"}],"aliases":["Frit 9146","KMP9146","KMP9102","DA9146","Frit 9102","Frit 1085"],"category":"frit","fritRole":"opacified","region":["AU"],"status":"discontinued","statusSince":"2022","substitutes":["Ferro Frit 3124","Mondré & Manz Frit M 130 600"],"manufacturer":"Ferro Corporation (Aust.) Pty Ltd (Victoria, Australia)","hazards":"No SDS seen. Frit is a ground glass with no free crystalline silica. It contains zirconium and zinc oxides in the glass. Avoid breathing the fine dust.","traits":{},"source":{"name":"Walker Ceramics, Frits (molecular formulae table), archived 2025-11-14","url":"https://web.archive.org/web/20251114033256/https://walkerceramics.com.au/products/materials/frits/","kind":"supplier"}}
