Repository: AaronFilson/glazecalc

# Glazecalc

**Free glaze chemistry for potters.** Enter a glaze recipe and see its unity molecular formula
(UMF): the fluxes, alumina and silica it becomes in the kiln, and their ratio. Keep your recipes,
materials, colorants, firing logs and notes together in one private notebook.

**[glazecalcapp.com](https://glazecalcapp.com)**: try it without an account. A free, non-commercial project by
Aaron Filson, in 57 languages, and usable from AI assistants through its MCP server.
<table>
  <tr>

## At a glance

For anyone reading the code; the [highlights](#highlights) below give the details.

- **Stack:** Angular 22 (standalone components, signals, zoneless), TypeScript on Node 24 with Express

File: data/materials.ndjson (part 7 of 7)
{"_id":{"$oid":"5944b2c645e9ddee6ff0e451"},"uuid":"9c9084bc-0dd4-4bd9-a2cd-7c5c19486fcd","rawformula":"BaCO₃","equivalent":197.33,"percentmole":"molecular","molecularweight":197.33,"loi":22.3,"formulaweight":153.33,"name":"Barium Carbonate","ownedBy":"Standard","notes":["Toxic. Almost insoluble."],"fields":[{"amountUnity":1,"amount":"1","name":"BaO"}],"category":"flux","traits":{"density":{"mineral":"witherite"}},"source":{"name":"Theoretical formula","kind":"theoretical"},"__v":0,"hazards":"Warning (Potterycrafts SDS P3303): H302 harmful if swallowed; do not ingest and avoid breathing the dust."}
{"_id":{"$oid":"80f53da4411857d2eb1d4079"},"uuid":"b660413a-9982-4271-87c3-326534ca2226","rawformula":"0.70 CaO, 0.30 BaO, 0.80 Al₂O₃, 7.6 SiO₂, 2.5 B₂O₃","equivalent":797.65,"percentmole":"percent","molecularweight":100,"loi":0,"formulaweight":797.65,"name":"Vibrantz Frit 90255","ownedBy":"Standard","notes":["A leadless, very low-expansion calcium-barium borosilicate frit (expansion 40 x 10^-7/K), high in silica and boron. Frits this low in expansion are added in small amounts to lower a glaze's expansion and cure crazing. On its own it is stiff (softening 910 °C, half-sphere point 1280 °C). Sold by Hans Wolbring (Höhr-Grenzhausen, Germany)."],"fields":[{"amountUnity":7.6017,"amount":"57.26","name":"SiO2"},{"amountUnity":0.8003,"amount":"10.23","name":"Al2O3"},{"amountUnity":2.5001,"amount":"21.82","name":"B2O3"},{"amountUnity":0.6998,"amount":"4.92","name":"CaO"},{"amountUnity":0.3002,"amount":"5.77","name":"BaO"}],"aliases":["Ferro Fritte 90255","Degussa Fritte 90255","90255 Fritte transparent (F) BF","Wolbring 90255"],"category":"frit","fritRole":"low-expansion","region":["EU"],"status":"current","substitutes":["Vibrantz Frit 90328","Low Expansion Frit (Potclays 2279)","Low Expansion Frit (Potterycrafts P2960)"],"manufacturer":"Vibrantz GmbH, Frankfurt am Main, Germany (formerly Ferro GmbH; the 90xxx numbers date from Degussa)","hazards":"Leadless frit (glass, CAS 65997-18-4) with about 6% barium oxide and 22% boron oxide bound in the glass. No SDS was found for this product. Some EU suppliers label boron-rich frits as toxic to reproduction (H360FD), so check the SDS that comes with the bag. Avoid breathing the dust.","traits":{},"source":{"name":"Hans Wolbring GmbH (keramikbedarf.de), product page 'Fritte transparent (F) BF', art. 90255, Seger formula and heating-microscope data; maker given as Ferro GmbH (Internet Archive capture 2021-06-15)","url":"https://web.archive.org/web/20210615123802/https://www.keramikbedarf.de/glasuren-engoben-fritten/fritten/415/fritte-transparent-f-bf","kind":"supplier"}}
{"_id":{"$oid":"8217e830aa5178048866dbcf"},"uuid":"a31cf5a6-90c2-4591-8f99-5646c187f3b5","rawformula":"0.60 CaO, 0.10 Li₂O, 0.20 ZnO, 0.10 BaO, 0.30 Al₂O₃, 2.2 SiO₂, 0.20 B₂O₃","equivalent":244.93,"percentmole":"percent","molecularweight":100,"loi":0,"formulaweight":244.93,"name":"Vibrantz Frit 90428","ownedBy":"Standard","notes":["A leadless calcium-zinc borosilicate frit with a little lithium and barium, sold for matte to satin-matte effect glazes. Expansion is 70 x 10^-7/K; transformation 555 °C, softening 740 °C, half-sphere point 970 °C. Sold by BSZ Keramikbedarf (which names Vibrantz GmbH, Frankfurt, as maker) and Hans Wolbring."],"fields":[{"amountUnity":2.2001,"amount":"53.97","name":"SiO2"},{"amountUnity":0.3,"amount":"12.49","name":"Al2O3"},{"amountUnity":0.1998,"amount":"5.68","name":"B2O3"},{"amountUnity":0.6001,"amount":"13.74","name":"CaO"},{"amountUnity":0.1,"amount":"6.26","name":"BaO"},{"amountUnity":0.1999,"amount":"6.64","name":"ZnO"},{"amountUnity":0.1,"amount":"1.22","name":"Li2O"}],"aliases":["Ferro Fritte 90428","Degussa Fritte 90428","D 90428","Alkaliborsilikatfritte D 90428","90428 Fritte transparent (F) BF"],"category":"frit","fritRole":"matte","region":["EU"],"status":"current","manufacturer":"Vibrantz GmbH, Frankfurt am Main, Germany (formerly Ferro GmbH; the 90xxx numbers date from Degussa)","hazards":"Leadless frit (glass, CAS 65997-18-4) with about 6% barium oxide and 7% zinc oxide bound in the glass. No SDS was found for this product. Barium in a frit is much less soluble than barium carbonate, but test any barium glaze for leaching before it is used on food surfaces. Avoid breathing the dust.","traits":{},"source":{"name":"Hans Wolbring GmbH (keramikbedarf.de), product page 'Fritte, transparent (F), BF', art. 90428, Seger formula and heating-microscope data (Internet Archive capture 2021-01-19)","url":"https://web.archive.org/web/20210119114826/https://www.keramikbedarf.de/glasuren-engoben-fritten/fritten/419/fritte-transparent-f-bf","kind":"supplier"}}
{"_id":{"$oid":"1eb4654a0c42724d2740b6bb"},"uuid":"712a2f0b-51a0-4aff-80dc-25318cbb877e","rawformula":"SiO₂ 78.64%, Al₂O₃ 15.1%, Fe₂O₃ 0.36%, TiO₂ 0.02%, MgO 0.24%, Na₂O 0.21%, K₂O 2.77%, LOI 2.79%","equivalent":2580.64,"percentmole":"percent","molecularweight":100,"loi":2.79,"formulaweight":2508.64,"name":"Amakusa Pottery Stone (天草陶石)","ownedBy":"Standard","notes":["A typical analysis from one supplier in Arita: check it against your own supplier's. Amakusa stone is graded by its iron, from 特等 (the least) to 四等, and the low-iron grades are now scarce, so grades differ. It is a rock of quartz and sericite with about 3% alkali, not a feldspar and not Cornwall stone: do not swap it for either."],"fields":[{"amountUnity":33.7769,"amount":"78.64","name":"SiO2"},{"amountUnity":3.8218,"amount":"15.1","name":"Al2O3"},{"amountUnity":0.0582,"amount":"0.36","name":"Fe2O3"},{"amountUnity":0.0065,"amount":"0.02","name":"TiO2"},{"amountUnity":0.1537,"amount":"0.24","name":"MgO"},{"amountUnity":0.0874,"amount":"0.21","name":"Na2O"},{"amountUnity":0.7589,"amount":"2.77","name":"K2O"}],"aliases":["天草陶石","Amakusa stone","Amakusa toseki"],"category":"feldspar","region":["JP"],"status":"current","hazards":"Contains crystalline silica; avoid breathing the dust.","traits":{},"source":{"name":"佐賀県陶磁器原料株式会社 (Arita): 釉薬原料の化学分析表, the supplier's typical analysis of what it sells (undated; read 2026-10-19)","url":"https://www.yuyaku.jp/%E9%87%89%E8%96%AC%E5%8E%9F%E6%96%99%E8%B2%A9%E5%A3%B2/","kind":"supplier"}}
{"_id":{"$oid":"d733d4b40b2aba21a33e32d3"},"uuid":"09c883ee-5330-47ab-9a0e-e029418f5800","rawformula":"SiO₂ 65.4%, Al₂O₃ 19.53%, Fe₂O₃ 0.09%, CaO 0.49%, MgO 0.1%, Na₂O 3.77%, K₂O 10.76%, LOI 0.18%","equivalent":536.83,"percentmole":"percent","molecularweight":100,"loi":0.18,"formulaweight":535.87,"name":"Fukushima Feldspar (福島長石)","ownedBy":"Standard","notes":["A typical analysis from one supplier in Arita: check it against your own supplier's. Japan's usual potash feldspar, sold in several grades (極上, 特級, 特選, 亀甲) that differ: a sample sold as 福島長石 that the Shiga ceramic research institute analysed had 72.1% SiO₂ and 8.2% K₂O."],"fields":[{"amountUnity":5.8434,"amount":"65.4","name":"SiO2"},{"amountUnity":1.0283,"amount":"19.53","name":"Al2O3"},{"amountUnity":0.003,"amount":"0.09","name":"Fe2O3"},{"amountUnity":0.0469,"amount":"0.49","name":"CaO"},{"amountUnity":0.0133,"amount":"0.1","name":"MgO"},{"amountUnity":0.3265,"amount":"3.77","name":"Na2O"},{"amountUnity":0.6132,"amount":"10.76","name":"K2O"}],"aliases":["福島長石","Fukushima feldspar"],"category":"feldspar","region":["JP"],"status":"current","hazards":"Contains crystalline silica; avoid breathing the dust.","traits":{},"source":{"name":"佐賀県陶磁器原料株式会社 (Arita): 釉薬原料の化学分析表, the supplier's typical analysis of what it sells (undated; read 2026-10-19)","url":"https://www.yuyaku.jp/%E9%87%89%E8%96%AC%E5%8E%9F%E6%96%99%E8%B2%A9%E5%A3%B2/","kind":"supplier"}}
{"_id":{"$oid":"82f33ef3efb2512f41505a05"},"uuid":"069377b4-2632-42c4-b453-884d6f855dc7","rawformula":"SiO₂ 76.53%, Al₂O₃ 13.57%, Fe₂O₃ 0.05%, TiO₂ 0.02%, CaO 0.45%, MgO 0.06%, Na₂O 3.88%, K₂O 5.52%, LOI 0.36%","equivalent":765.01,"percentmole":"percent","molecularweight":100,"loi":0.36,"formulaweight":762.26,"name":"Kamado Feldspar (釜戸長石)","ownedBy":"Standard","notes":["A typical analysis from one supplier in Arita: check it against your own supplier's. An aplite: feldspar with much free quartz, about 76% SiO₂ against about 65% in Fukushima feldspar, not a pure feldspar. Do not swap it for a potash or soda feldspar weight for weight."],"fields":[{"amountUnity":9.7442,"amount":"76.53","name":"SiO2"},{"amountUnity":1.0182,"amount":"13.57","name":"Al2O3"},{"amountUnity":0.0024,"amount":"0.05","name":"Fe2O3"},{"amountUnity":0.0019,"amount":"0.02","name":"TiO2"},{"amountUnity":0.0614,"amount":"0.45","name":"CaO"},{"amountUnity":0.0114,"amount":"0.06","name":"MgO"},{"amountUnity":0.4789,"amount":"3.88","name":"Na2O"},{"amountUnity":0.4483,"amount":"5.52","name":"K2O"}],"aliases":["釜戸長石","Kamado feldspar"],"category":"feldspar","region":["JP"],"status":"current","hazards":"Contains crystalline silica; avoid breathing the dust.","traits":{},"source":{"name":"佐賀県陶磁器原料株式会社 (Arita): 釉薬原料の化学分析表, the supplier's typical analysis of what it sells (undated; read 2026-10-19)","url":"https://www.yuyaku.jp/%E9%87%89%E8%96%AC%E5%8E%9F%E6%96%99%E8%B2%A9%E5%A3%B2/","kind":"supplier"}}
{"_id":{"$oid":"f5d8f8f2d8f74040cf4b2f4b"},"uuid":"0b066c8d-75ee-46e7-a210-c88007aebda7","rawformula":"SiO₂ 17.34%, Al₂O₃ 3.45%, Fe₂O₃ 0.33%, CaO 36.09%, MgO 5.88%, Na₂O 0.02%, K₂O 0.15%, LOI 36.74%","equivalent":126.36,"percentmole":"percent","molecularweight":100,"loi":36.74,"formulaweight":79.94,"name":"Synthetic Wood Ash (合成土灰)","ownedBy":"Standard","notes":["A typical analysis from one supplier in Arita: check it against your own supplier's. A synthetic stand-in for 土灰, the mixed wood ash of Japanese ash glazes; it is not real ash, which varies a great deal. The supplier's figures add up to 96.45%, so the 3.55% they leave out is counted here as lost on firing, with its LOI of 33.19%. A 2014 analysis by the Ibaraki industrial technology centre of another 合成土灰 was much the same: SiO₂ 18.2%, CaO 33.6%, MgO 8.1%, LOI 33.8%."],"fields":[{"amountUnity":0.3647,"amount":"17.34","name":"SiO2"},{"amountUnity":0.0428,"amount":"3.45","name":"Al2O3"},{"amountUnity":0.0026,"amount":"0.33","name":"Fe2O3"},{"amountUnity":0.8132,"amount":"36.09","name":"CaO"},{"amountUnity":0.1843,"amount":"5.88","name":"MgO"},{"amountUnity":0.0004,"amount":"0.02","name":"Na2O"},{"amountUnity":0.002,"amount":"0.15","name":"K2O"}],"aliases":["合成土灰","gōsei dobai","Synthetic dobai"],"category":"flux","region":["JP"],"status":"current","hazards":"Avoid breathing the dust.","traits":{},"source":{"name":"佐賀県陶磁器原料株式会社 (Arita): 釉薬原料の化学分析表, the supplier's typical analysis of what it sells (undated; read 2026-11-04). Second analysis: 吉田博和ほか「笠間焼の新素地・新釉薬の開発」, 茨城県工業技術センター研究報告 43 (2014), 表6","url":"https://www.yuyaku.jp/%E9%87%89%E8%96%AC%E5%8E%9F%E6%96%99%E8%B2%A9%E5%A3%B2/","kind":"supplier"}}
{"_id":{"$oid":"e20850b554856ab3b99d5d04"},"uuid":"a7385992-1920-4238-b2aa-8ce4c2a78e24","rawformula":"SiO₂ 81.46%, Al₂O₃ 6.52%, Fe₂O₃ 0.14%, CaO 2.83%, MgO 1.1%, Na₂O 1.7%, K₂O 1.65%, LOI 4.6%","equivalent":814.97,"percentmole":"percent","molecularweight":100,"loi":4.6,"formulaweight":777.48,"name":"Synthetic Rice-Straw Ash (合成藁灰)","ownedBy":"Standard","notes":["A typical analysis from one supplier in Arita: check it against your own supplier's. A synthetic stand-in for 藁灰, the rice-straw ash that makes Japanese glazes milky; it is mostly silica. The supplier's figures add up to 97.1%, so the 2.9% they leave out is counted here as lost on firing, with its LOI of 1.7%. A 2014 analysis by the Ibaraki industrial technology centre of another 合成藁灰 was much the same: SiO₂ 80.6%, Al₂O₃ 7.7%, CaO 2.9%, LOI 1.5%."],"fields":[{"amountUnity":11.0492,"amount":"81.46","name":"SiO2"},{"amountUnity":0.5211,"amount":"6.52","name":"Al2O3"},{"amountUnity":0.0071,"amount":"0.14","name":"Fe2O3"},{"amountUnity":0.4113,"amount":"2.83","name":"CaO"},{"amountUnity":0.2224,"amount":"1.1","name":"MgO"},{"amountUnity":0.2235,"amount":"1.7","name":"Na2O"},{"amountUnity":0.1428,"amount":"1.65","name":"K2O"}],"aliases":["合成藁灰","合成ワラ灰","合成わら灰","gōsei warabai"],"category":"flux","region":["JP"],"status":"current","hazards":"Contains crystalline silica; avoid breathing the dust.","traits":{},"source":{"name":"佐賀県陶磁器原料株式会社 (Arita): 釉薬原料の化学分析表, the supplier's typical analysis of what it sells (undated; read 2026-11-04). Second analysis: 吉田博和ほか「笠間焼の新素地・新釉薬の開発」, 茨城県工業技術センター研究報告 43 (2014), 表6","url":"https://www.yuyaku.jp/%E9%87%89%E8%96%AC%E5%8E%9F%E6%96%99%E8%B2%A9%E5%A3%B2/","kind":"supplier"}}
{"_id":{"$oid":"9a70b91339cc7c5c3e374344"},"uuid":"dd11c98c-e78f-42ba-bd26-995af5900bcd","rawformula":"SiO₂ 79.62%, K₂O 10.53%, CaO 2.8%, P₂O₅ 1.61%, MnO 0.71%, MgO 0.89%, Fe₂O₃ 0.26%, Al₂O₃ 0.27%, Na₂O 0.35%, LOI 2.92%","equivalent":501.36,"percentmole":"percent","molecularweight":100,"loi":2.92,"formulaweight":486.72,"name":"Rice-Straw Ash (藁灰)","ownedBy":"Standard","notes":["Historical: potters made their own by burning rice straw, and it is not sold as a standard material. This is one sample, of Colombian rice straw burnt in an outdoor furnace and then heated to 800 °C for 2 hours, not washed. Straw ash varies with the straw, the soil and the burning: in the same study, hotter burning gave more silica and less potash, and Digitalfire's rice straw ash has 77.26% SiO₂ but only 3.29% K₂O. Its 0.59% chlorine and 1.74% sulfur are counted here as lost on firing."],"fields":[{"amountUnity":6.6438,"amount":"79.62","name":"SiO2"},{"amountUnity":0.5605,"amount":"10.53","name":"K2O"},{"amountUnity":0.2503,"amount":"2.8","name":"CaO"},{"amountUnity":0.0569,"amount":"1.61","name":"P2O5"},{"amountUnity":0.0502,"amount":"0.71","name":"MnO"},{"amountUnity":0.1107,"amount":"0.89","name":"MgO"},{"amountUnity":0.0082,"amount":"0.26","name":"Fe2O3"},{"amountUnity":0.0133,"amount":"0.27","name":"Al2O3"},{"amountUnity":0.0283,"amount":"0.35","name":"Na2O"}],"aliases":["藁灰","わら灰","warabai","Rice straw ash"],"category":"flux","status":"historical","substitutes":["Synthetic Rice-Straw Ash (合成藁灰)"],"hazards":"Contains crystalline silica, and unwashed ash is caustic when wet; wear gloves and avoid breathing the dust.","traits":{},"source":{"name":"Guzmán A., Delvasto S., Sánchez E., 'Valorization of rice straw waste: an alternative ceramic raw material', Cerâmica 61 (357), 2015, Table II, process D (XRF)","url":"https://www.scielo.br/j/ce/a/bh7TCqn7jp53xYVWLLdrQPy/","date":"2015","kind":"research"}}
{"_id":{"$oid":"eeee3a31cd95eac6e79648ac"},"uuid":"7090bae5-199e-4185-b5da-c864315040fc","rawformula":"CaO 37%, MgO 11%, K₂O 16%, Na₂O 1%, P₂O₅ 9%, SiO₂ 7%, Fe₂O₃ 1%, MnO 2%, LOI 16%","equivalent":87.19,"percentmole":"percent","molecularweight":100,"loi":16,"formulaweight":73.24,"name":"Wood Ash (average of six)","ownedBy":"Standard","notes":["Historical: potters burnt their own wood and either washed the ash in water, pouring off the charcoal that floats, or sieved it dry, which keeps the soluble potash and soda. This is Digitalfire's average of six wood ashes, not one ash: real ash differs from wood to wood and from batch to batch, so test your own, for example in a line blend with feldspar."],"fields":[{"amountUnity":0.5753,"amount":"37","name":"CaO"},{"amountUnity":0.238,"amount":"11","name":"MgO"},{"amountUnity":0.1481,"amount":"16","name":"K2O"},{"amountUnity":0.0141,"amount":"1","name":"Na2O"},{"amountUnity":0.0553,"amount":"9","name":"P2O5"},{"amountUnity":0.1016,"amount":"7","name":"SiO2"},{"amountUnity":0.0055,"amount":"1","name":"Fe2O3"},{"amountUnity":0.0246,"amount":"2","name":"MnO"}],"aliases":["Wood ash","木灰"],"category":"flux","status":"historical","substitutes":["Synthetic Wood Ash (合成土灰)"],"hazards":"Wood ash is caustic, and so is the water it is washed in: wear gloves and eye protection, and avoid breathing the dust.","traits":{},"source":{"name":"Digitalfire Reference Library: Wood Ash (an average of 6 wood ash types)","url":"https://digitalfire.com/material/wood+ash","date":"2026-11-04","kind":"digitalfire"}}
{"_id":{"$oid":"ce530b366e34d222963b62f5"},"uuid":"abc5287c-753a-4fcd-8cbe-d369aa403332","rawformula":"K₂O 0.4%, MgO 5.6%, CaO 46.9%, Al₂O₃ 2%, SiO₂ 3.9%, P₂O₅ 3.4%, Fe₂O₃ 0.5%, LOI 36.4%","equivalent":102.09,"percentmole":"percent","molecularweight":100,"loi":36.4,"formulaweight":64.93,"name":"Chestnut Wood Ash, washed (栗灰)","ownedBy":"Standard","notes":["Historical, a local ash: chestnut prunings burnt in Kasama, Ibaraki, then washed by soaking in water and changing the water each time it settled. This is one of six samples (sample E, a semi-quantitative XRF analysis). Across the six, CaO ran from 38.6% to 47.1% and SiO₂ from 3.4% to 9.9%, the extra silica from soil picked up with the ash. It is not sold."],"fields":[{"amountUnity":0.0043,"amount":"0.4","name":"K2O"},{"amountUnity":0.1418,"amount":"5.6","name":"MgO"},{"amountUnity":0.8538,"amount":"46.9","name":"CaO"},{"amountUnity":0.02,"amount":"2","name":"Al2O3"},{"amountUnity":0.0663,"amount":"3.9","name":"SiO2"},{"amountUnity":0.0245,"amount":"3.4","name":"P2O5"},{"amountUnity":0.0032,"amount":"0.5","name":"Fe2O3"}],"aliases":["栗灰","Chestnut ash","kuribai"],"category":"flux","status":"historical","substitutes":["Synthetic Wood Ash (合成土灰)"],"hazards":"Wood ash is caustic, and so is the water it is washed in: wear gloves and eye protection, and avoid breathing the dust.","traits":{},"source":{"name":"吉田博和・児玉弘人・郡司恋緒菜・根本達志・新島佐知子「笠間長石と栗剪定枝焼却灰を用いた釉薬に関する研究」, 茨城県産業技術イノベーションセンター研究報告 53 (2024), 表1, 栗灰 E","url":"https://www.itic.pref.ibaraki.jp/publication/doc/research/r6/REPORTS_OF_ITIC_vol53_2_5.pdf","date":"2024","kind":"research"}}
{"_id":{"$oid":"046184d01b4f7a097a3534d1"},"uuid":"46ed9794-64a9-4cc4-a2ed-5694051b2f49","rawformula":"SiO₂ 73.7%, Al₂O₃ 15.34%, CaO 0.7%, MgO 0.16%, K₂O 4.13%, Na₂O 3.79%, Fe₂O₃ 0.7%, MnO 0.04%, LOI 1.13%","equivalent":819.59,"percentmole":"percent","molecularweight":100,"loi":1.13,"formulaweight":810.33,"name":"Jingdezhen Porcelain Stone, Sanbaopeng","ownedBy":"Standard","notes":["Historical: a porcelain stone (瓷石) from San Bao village near Jingdezhen, China, quarried there and sold to the potteries as bricks; it is not sold outside China. This is one analysis, which the paper quotes from earlier Chinese studies. Another, from a Jiangxi glaze textbook, is much the same, with 17.64% Al₂O₃, 4.02% K₂O and 4.68% Na₂O, and stone from San Bao differs between producers and from year to year."],"fields":[{"amountUnity":10.0534,"amount":"73.7","name":"SiO2"},{"amountUnity":1.2331,"amount":"15.34","name":"Al2O3"},{"amountUnity":0.1023,"amount":"0.7","name":"CaO"},{"amountUnity":0.0325,"amount":"0.16","name":"MgO"},{"amountUnity":0.3594,"amount":"4.13","name":"K2O"},{"amountUnity":0.5012,"amount":"3.79","name":"Na2O"},{"amountUnity":0.0359,"amount":"0.7","name":"Fe2O3"},{"amountUnity":0.0046,"amount":"0.04","name":"MnO"}],"aliases":["Sanbaopeng chinastone","San Bao porcelain stone"],"category":"feldspar","status":"historical","substitutes":["H&G Cornwall Stone","Cornish Stone (synthetic substitute)","Cornish Stone, Synthetic (Walker BA280)","Amakusa Pottery Stone (天草陶石)"],"hazards":"Contains crystalline silica; avoid breathing the dust.","traits":{},"source":{"name":"He Z., Zhang M., Zhang H., 'Data-driven research on chemical features of Jingdezhen and Longquan celadon by energy dispersive X-ray fluorescence', arXiv:1511.07825 (2015), Table 6. Second analysis: derekau.net, 'Porcelain Stone Glazes' (2015), quoting 陶瓷艺术釉工艺学 (江西高校出版社)","url":"https://arxiv.org/abs/1511.07825","date":"2015","kind":"research"}}
{"_id":{"$oid":"a8a0bee1522831ec7d969809"},"uuid":"b55969d1-991f-4711-85cd-9fc6623bc7fe","rawformula":"SiO₂ 76.12%, Al₂O₃ 14.97%, CaO 1.45%, K₂O 2.77%, Na₂O 0.42%, Fe₂O₃ 0.76%, MnO 0.06%, LOI 3.71%","equivalent":1590.16,"percentmole":"percent","molecularweight":100,"loi":3.71,"formulaweight":1531.17,"name":"Jingdezhen Porcelain Stone, Nangang","ownedBy":"Standard","notes":["Historical: a porcelain stone (瓷石) of the Jingdezhen potteries in China; it is not sold outside China. This is one analysis, which the paper quotes from earlier Chinese studies; MgO and TiO₂ were not given. How it was mined and prepared is not in the source."],"fields":[{"amountUnity":20.146,"amount":"76.12","name":"SiO2"},{"amountUnity":2.3347,"amount":"14.97","name":"Al2O3"},{"amountUnity":0.4112,"amount":"1.45","name":"CaO"},{"amountUnity":0.4676,"amount":"2.77","name":"K2O"},{"amountUnity":0.1078,"amount":"0.42","name":"Na2O"},{"amountUnity":0.0757,"amount":"0.76","name":"Fe2O3"},{"amountUnity":0.0134,"amount":"0.06","name":"MnO"}],"aliases":["Nangang chinastone"],"category":"feldspar","status":"historical","substitutes":["H&G Cornwall Stone","Cornish Stone (synthetic substitute)","Cornish Stone, Synthetic (Walker BA280)","Amakusa Pottery Stone (天草陶石)"],"hazards":"Contains crystalline silica; avoid breathing the dust.","traits":{},"source":{"name":"He Z., Zhang M., Zhang H., 'Data-driven research on chemical features of Jingdezhen and Longquan celadon by energy dispersive X-ray fluorescence', arXiv:1511.07825 (2015), Table 6","url":"https://arxiv.org/abs/1511.07825","date":"2015","kind":"research"}}
{"_id":{"$oid":"633aa5b8e9a7409d49f8cf12"},"uuid":"56760547-5c4c-4274-a28c-177995c4ab5d","rawformula":"SiO₂ 66.93%, Al₂O₃ 18.01%, CaO 1.23%, MgO 0.51%, K₂O 5.23%, Na₂O 0.45%, Fe₂O₃ 3.11%, TiO₂ 0.45%, MnO 0.08%, LOI 4.47%","equivalent":1015.24,"percentmole":"percent","molecularweight":100,"loi":4.47,"formulaweight":969.85,"name":"Longquan Zijin Soil, Gaojitou","ownedBy":"Standard","notes":["Historical: an iron-rich local clay (紫金土) from Gaojitou village in Dayao, near the Longquan kilns in China, added to Longquan bodies for their iron and alumina; it is not sold outside China. This is one analysis, which the paper quotes from earlier Chinese studies. How it was dug and prepared is not in the source."],"fields":[{"amountUnity":11.3093,"amount":"66.93","name":"SiO2"},{"amountUnity":1.7933,"amount":"18.01","name":"Al2O3"},{"amountUnity":0.2227,"amount":"1.23","name":"CaO"},{"amountUnity":0.1285,"amount":"0.51","name":"MgO"},{"amountUnity":0.5637,"amount":"5.23","name":"K2O"},{"amountUnity":0.0737,"amount":"0.45","name":"Na2O"},{"amountUnity":0.1977,"amount":"3.11","name":"Fe2O3"},{"amountUnity":0.0572,"amount":"0.45","name":"TiO2"},{"amountUnity":0.0114,"amount":"0.08","name":"MnO"}],"aliases":["Gaojitou Zijin soil","Zijin soil","紫金土"],"category":"clay","status":"historical","substitutes":["Redart"],"hazards":"Contains crystalline silica; avoid breathing the dust.","traits":{},"source":{"name":"He Z., Zhang M., Zhang H., 'Data-driven research on chemical features of Jingdezhen and Longquan celadon by energy dispersive X-ray fluorescence', arXiv:1511.07825 (2015), Table 6","url":"https://arxiv.org/abs/1511.07825","date":"2015","kind":"research"}}
{"_id":{"$oid":"9feb3efbad0c788d6f77a041"},"uuid":"d766dd44-e979-40ce-ae35-969e8665c42a","rawformula":"SiO₂ 79.17%, Al₂O₃ 12.07%, Fe₂O₃ 0.06%, TiO₂ 0.1%, CaO 0.67%, MgO 0.2%, Na₂O 6.38%, K₂O 0.41%, LOI 0.88%","equivalent":805.15,"percentmole":"percent","molecularweight":100,"loi":0.88,"formulaweight":798.06,"name":"Tsushima Feldspar (対馬長石)","ownedBy":"Standard","notes":["A typical analysis from one supplier in Arita: check it against your own supplier's. A soda feldspar with much free quartz, about 79% SiO₂ and almost no potash, not a pure feldspar. Do not swap it for a soda or potash feldspar weight for weight."],"fields":[{"amountUnity":10.6092,"amount":"79.17","name":"SiO2"},{"amountUnity":0.9531,"amount":"12.07","name":"Al2O3"},{"amountUnity":0.003,"amount":"0.06","name":"Fe2O3"},{"amountUnity":0.0101,"amount":"0.1","name":"TiO2"},{"amountUnity":0.0962,"amount":"0.67","name":"CaO"},{"amountUnity":0.04,"amount":"0.2","name":"MgO"},{"amountUnity":0.8288,"amount":"6.38","name":"Na2O"},{"amountUnity":0.035,"amount":"0.41","name":"K2O"}],"aliases":["対馬長石","対州長石","Taishu feldspar","Tsushima feldspar"],"category":"feldspar","region":["JP"],"status":"current","hazards":"Contains crystalline silica; avoid breathing the dust.","traits":{},"source":{"name":"佐賀県陶磁器原料株式会社 (Arita): 釉薬原料の化学分析表, the supplier's typical analysis of what it sells (undated; read 2026-11-04)","url":"https://www.yuyaku.jp/%E9%87%89%E8%96%AC%E5%8E%9F%E6%96%99%E8%B2%A9%E5%A3%B2/","kind":"supplier"}}
{"_id":{"$oid":"b52768604b678b8149479bf4"},"uuid":"715253a1-399e-4dc6-8bde-a115143e0c87","rawformula":"SiO₂ 66.32%, Al₂O₃ 18.59%, Fe₂O₃ 0.07%, CaO 0.06%, MgO 0.04%, Na₂O 3.26%, K₂O 10.35%, LOI 0.9%","equivalent":607.76,"percentmole":"percent","molecularweight":100,"loi":0.9,"formulaweight":602.29,"name":"Masuda Feldspar (益田長石)","ownedBy":"Standard","notes":["A typical analysis from one supplier in Arita: check it against your own supplier's. A potash feldspar, with 10.35% K₂O; TiO₂ is given only as a trace. The same supplier sells a separate grade, 益田長石 F-1, not analysed here."],"fields":[{"amountUnity":6.7085,"amount":"66.32","name":"SiO2"},{"amountUnity":1.1081,"amount":"18.59","name":"Al2O3"},{"amountUnity":0.0027,"amount":"0.07","name":"Fe2O3"},{"amountUnity":0.0065,"amount":"0.06","name":"CaO"},{"amountUnity":0.006,"amount":"0.04","name":"MgO"},{"amountUnity":0.3197,"amount":"3.26","name":"Na2O"},{"amountUnity":0.6678,"amount":"10.35","name":"K2O"}],"aliases":["益田長石","Masuda feldspar"],"category":"feldspar","region":["JP"],"status":"current","hazards":"Contains crystalline silica; avoid breathing the dust.","traits":{},"source":{"name":"佐賀県陶磁器原料株式会社 (Arita): 釉薬原料の化学分析表, the supplier's typical analysis of what it sells (undated; read 2026-11-04)","url":"https://www.yuyaku.jp/%E9%87%89%E8%96%AC%E5%8E%9F%E6%96%99%E8%B2%A9%E5%A3%B2/","kind":"supplier"}}
{"_id":{"$oid":"86a76164bc4017d71fa43fba"},"uuid":"3e7b54f9-7b16-499c-8111-58a1ac00c9c3","rawformula":"SiO₂ 47.4%, Al₂O₃ 35.26%, Fe₂O₃ 1.22%, TiO₂ 0.18%, CaO 1.17%, MgO 0.44%, Na₂O 0.75%, K₂O 0.84%, LOI 12.67%","equivalent":1893.95,"percentmole":"percent","molecularweight":100,"loi":12.67,"formulaweight":1653.99,"name":"Korean Kaolin (韓国カオリン)","ownedBy":"Standard","notes":["A typical analysis from one supplier in Arita: check it against your own supplier's. A kaolin from Korea, sold in Japan. With 1.22% Fe₂O₃ it has more iron than the low-iron kaolins, so it fires less white."],"fields":[{"amountUnity":14.9415,"amount":"47.4","name":"SiO2"},{"amountUnity":6.5496,"amount":"35.26","name":"Al2O3"},{"amountUnity":0.1447,"amount":"1.22","name":"Fe2O3"},{"amountUnity":0.0427,"amount":"0.18","name":"TiO2"},{"amountUnity":0.3952,"amount":"1.17","name":"CaO"},{"amountUnity":0.2068,"amount":"0.44","name":"MgO"},{"amountUnity":0.2292,"amount":"0.75","name":"Na2O"},{"amountUnity":0.1689,"amount":"0.84","name":"K2O"}],"aliases":["韓国カオリン","Korean kaolin"],"category":"clay","region":["JP"],"status":"current","hazards":"Kaolin dust; may contain a little crystalline silica (quartz). Avoid breathing the dust.","traits":{"kaolin":true,"kaolinOrBallClay":true},"source":{"name":"佐賀県陶磁器原料株式会社 (Arita): 釉薬原料の化学分析表, the supplier's typical analysis of what it sells (undated; read 2026-11-04)","url":"https://www.yuyaku.jp/%E9%87%89%E8%96%AC%E5%8E%9F%E6%96%99%E8%B2%A9%E5%A3%B2/","kind":"supplier"}}
{"_id":{"$oid":"34a8b9681bc3a1620621b696"},"uuid":"472058b0-1f34-4a44-a1d2-8ae730a61f43","rawformula":"SiO₂ 17.59%, Al₂O₃ 3.13%, Fe₂O₃ 0.31%, CaO 37.09%, MgO 5.25%, Na₂O 0.06%, K₂O 0.17%, LOI 36.4%","equivalent":125.87,"percentmole":"percent","molecularweight":100,"loi":36.4,"formulaweight":80.06,"name":"Synthetic Isu Ash (合成柞灰)","ownedBy":"Standard","notes":["A typical analysis from one supplier in Arita: check it against your own supplier's. A synthetic stand-in for 柞灰 (isu ash), a wood ash of Japanese glazes; it is not real ash, which varies a great deal. The supplier's figures add up to 96.48%, so the 3.52% they leave out is counted here as lost on firing, with its LOI of 32.88%."],"fields":[{"amountUnity":0.3685,"amount":"17.59","name":"SiO2"},{"amountUnity":0.0386,"amount":"3.13","name":"Al2O3"},{"amountUnity":0.0024,"amount":"0.31","name":"Fe2O3"},{"amountUnity":0.8325,"amount":"37.09","name":"CaO"},{"amountUnity":0.164,"amount":"5.25","name":"MgO"},{"amountUnity":0.0012,"amount":"0.06","name":"Na2O"},{"amountUnity":0.0023,"amount":"0.17","name":"K2O"}],"aliases":["合成柞灰","合成イス灰","gōsei isubai"],"category":"flux","region":["JP"],"status":"current","hazards":"Avoid breathing the dust.","traits":{},"source":{"name":"佐賀県陶磁器原料株式会社 (Arita): 釉薬原料の化学分析表, the supplier's typical analysis of what it sells (undated; read 2026-11-04)","url":"https://www.yuyaku.jp/%E9%87%89%E8%96%AC%E5%8E%9F%E6%96%99%E8%B2%A9%E5%A3%B2/","kind":"supplier"}}
